Repository: JonathanOnorato/ChemLP

# ChemLP
A Chemistry Natural Language Processing Tool

File: Bowman/textbook_files/Polymer_Chemistry_by_Koltzsenburg_Maskos_and_Nuyken.json (part 1 of 30)
["sebastian koltzenburg michael maskos oskar nuyken  polymer  chemistry   polymer chemistry   sebastian koltzenburg michael maskos oskar nuyken  polymer chemistry   sebastian koltzenburg functional biopolymers basf se, gmm/b - b001 ludwigshafen, germany  michael maskos fraunhofer ict-imm mainz, germany  oskar nuyken garching, germany  translated by karl hughes  forewords by rolf mulhaupt and krzysztof matyjaszewski  isbn 978-3-662-49277-2    doi 10.1007/978-3-662-49279-6        isbn 978-3-662-49279-6   (ebook)  library of congress control number: 2016943641  \u00a9 springer-verlag berlin heidelberg 2017 this work is subject to copyright", "all rights are reserved by the publisher, whether the whole or part of  the  material  is  concerned,  specifically  the  rights  of  translation,  reprinting,  reuse  of  illustrations,  recitation, broadcasting, reproduction on microfilms or in any other physical way, and transmission or  information storage and retrieval, electronic adaptation, computer software, or by similar or dissimilar  methodology now known or hereafter developed", "the  use  of  general  descriptive  names,  registered  names,  trademarks,  service  marks,  etc", " in  this  publication does not imply, even in the absence of a specific statement, that such names are exempt  from the relevant protective laws and regulations and therefore free for general use", "the publisher, the authors and the editors are safe to assume that the advice and information in this  book  are  believed  to  be  true  and  accurate  at  the  date  of  publication", " neither  the  publisher  nor  the  authors or the editors give a warranty, express or implied, with respect to the material contained herein  or for any errors or omissions that may have been made", " cover illustration: with kind permission by gurit  printed on acid-free paper  this springer imprint is published by springer nature the registered company is springer-verlag gmbh germany the registered company address is: heidelberger platz 3, 14197 berlin, germany   v  foreword  today, synthetic polymers can be found everywhere and are used in nearly every device", " all computer chips used in our desktops, laptops, smartphones, or tablets are enabled by  polymers  used  as  photoresistors  in  microlithographic  processes  or  as  organic  light-  emitting  diodes", " cutting-edge  biomedical  applications  require  polymers  for  tissue  or  bone engineering, drug delivery, and tubing and containers for intravenous delivery of  medications", "the interior of every automobile is almost entirely made from polymers,  and they are also used for automobile body parts and under-the-hood applications", "new  lightweight and strong nanocomposite polymeric materials have enabled energy- efficient  dreamliner and a380 aircrafts", "the construction industry uses polymers as insulating  materials, sealants, adhesives, and coatings", "many new applications require smart poly- mers  that  respond  to  external  stimuli,  which  can  be  used  in  sensors,  shape  memory  materials,  and  self-healing  systems", " thus,  polymers  are  perhaps  the  most  important  materials in our society today, and their annual production exceeds 200 million tons", " although approximately 50% of chemists in the usa, japan, and western europe work  with polymers, polymer education has not yet reached the appropriate level, and many  of those chemists neither take advantage of the unique properties of polymeric materials  nor fully comprehend the synthetic pathways to control precisely macromolecular archi- tecture", " polymer chemistry by koltzenburg, maskos, and nuyken covers all aspects of polymer  science, starting with fundamental polymer physical chemistry and physics, including  all classical and modern synthetic techniques, and ending by reviewing various applica- tions including more specialized uses in energy, environment, biomaterials, and other  advanced  fields", " the  authors  present  the  material  in  22  chapters  in  a  very  lucid  and  attractive way and identify the most important references for each chapter", "this textbook  is  expected  to  be  very  helpful  for  all  beginners  in  polymer  science  and  also  for  more  experienced polymer scientist", " i read the book with great interest and believe that it will become an excellent introductory  polymer science textbook for senior undergraduate and graduate students", " krzysztof matyjaszewski j.c", "warner university professor of natural sciences carnegie mellon university,  pittsburgh, pa, usa fall 2015   foreword to the german edition  small molecules such as drugs and food ingredients prolong human life, whereas macro- molecules as versatile structural and functional materials are essential for a high quality  of life, making \u201chigh tech\u201d products available to all mankind", "originally developed as  substitutes for natural materials such as ivory, silk, and natural rubber, highly versatile  modern synthetic polymers can readily be tailored and processed to meet the diverse  needs of our society and our modern technologies", "nowadays polymeric materials and  systems are indispensable in modern life", "the wide spectrum of polymer applications  spans  from  food  packaging  to  construction,  textiles,  automotive  and  aerospace  engi- neering,  rubbers,  paints,  adhesives,  and  system-integrated  functional  polymers  indis- pensable  in  electronics,  flexible  microsystems,  and  energy  and  medical  technologies", " their unique versatility in terms of tailored property profiles, ease of processing, applica- tion range, and recycling, coupled with their outstanding resource, ecological, energy,  and cost efficiency, is not met by any other class of materials", "today polymeric materials  play an important role in sustainable development", "the success of polymer development  and the high demand for polymer products by the rapidly growing world population are  reflected by the surging polymer production capacity, which today exceeds 300 million  tons  per  annum", " following  the  stone  age,  the  bronze  age,  and  the  iron  age,  in  the  twenty-first century we are now living in the polymer age", " anyone  interested  in  sustainable  development  become  increasingly  confronted  with  synthetic and natural macromolecules and their applications", "in almost every facet of  modern technology and in innovative problem solutions, the development of engineer- ing plastics and functional polymers plays a key role", "in order to convert macromole- cules into useful materials and sustainable products it is essential to understand the basic  correlations between molecular polymer design, polymer technology, processing, appli- cations,  and  sustainability", " unlike  most  conventional  textbooks  with  a  rather  narrow  focus on traditional chemistry and physics, this textbook clearly goes beyond the limits  of the individual disciplines and presents a fascinating view of the challenges and pros- pects of modern interdisciplinary polymer sciences and engineering and their impact on  modern technologies", "it is obvious that all three authors bring to bear their profound  experiences in teaching and research covering the broad field of polymer science and  engineering", " furthermore,  they  are  highly  skilled  in  didactics  and  have  succeeded  in  pointing out the relevance of tailoring polymers with respect to polymer applications", " this  team  of  three  authors  has  successfully  merged  their  complementary  skills,  own  experiences, and different points of view", "in 22 chapters the authors have impressively  managed to present a comprehensive view of the extensive and rapidly developing fields  of polymer sciences and technology in an appealing and easy-to-read format", "in addition  to covering the fundamentals of polymer chemistry and physics, the book describes the  synthetic methods and polymer analytics as well as the technological aspects which are  essential for tailoring polymeric materials, including multicomponent and multiphase  polymer systems", "moreover, illustrated by carefully selected examples of specific applica- tions, this text book gives an excellent view on the hot topics in polymer sciences as well  as on environmental aspects of polymers, recycling, bio-based polymers, and modern  research trends", "the result of this remarkable and successful three-author co-production    foreword to the german edition  vii  is a methodically well-conceived and easy-to-read textbook that serves as a desk book  reference for polymer scientists, engineers, educators, and students", "this textbook repre- sents a valuable source of information for those who are already familiar with science", " because  of  its  clear  and  didactic  style,  this  textbook  represents  an  excellent  choice  of  reading for those who are approaching the subject of polymer sciences and engineering  for the first time", "the length of the book is more than adequate to cope with the complex- ity and breadth of this highly diversified and interdisciplinary field", "despite its high den- sity of valuable information, this textbook reads well and i am firmly convinced that it is  certain to become one of the key reference textbooks in the field of polymer sciences", " rolf mulhaupt   freiburg june 2013   acknowledgement  the success of the german edition, the encouragement of colleagues in many countries,  and the honor of winning the 2015 prize (literaturpreis der chemischen industrie) from  the  organization  of  german  chemical  industry  (verband  der  chemischen  industrie  vci) persuaded us to translate our textbook into english to make it more available to a  broader international audience", " the authors would like to thank the team of translators from the language department of  the tu munich, led by mr karl hughes, for their dependable cooperation and continu- ous willingness to discuss suggestions for alteration", " the contribution of dr stephen pask has been particularly valuable, both in terms of  language and his specialist knowledge", "thanks to his expertise and tireless unflagging  commitment  and  innumerable  discussions  in  which  karl  hughes  and  his  team  were  constantly involved, we now have an english text which, we believe, contains numerous  improvements compared to the german edition", " we would like to thank dr kyriakos a", "eslahian, dr thomas lang, and jonas schramm  for  translating  and  redrawing  the  figures  and  for  suggesting  and  making  corrections  where necessary", "we would like to express our special gratitude to christoph bantz who  read  the  final  version  of  the  entire  document  and  provided  patient  and  constructive   criticism", " we also owe thanks to many interested and critical readers of the german edition who  have contacted us to point out typos and mistakes", "in this respect we would specifically  like to name our colleagues prof dr andre laschewsky, university of potsdam and prof  dr ulrich ziener, university of ulm", " a  special  thank  you  goes  to  our  sponsors  for  this  translation  project:  the  \u201cfonds  der  chemischen industrie\u201d and the group of macromolecular chemistry of the gesellschaft  deutscher chemiker (gdch)", " thanks are also expressed to springer-verlag, especially ms merlet bencke- braunbeck  and dr tobias wassermann, for their support during this project", " finally, as with the german edition, we have enjoyed continued encouragement and sup- port from our families, for which we can never thank them enough!  sebastian koltzenburg michael maskos oskar nuyken january 2016   ix  contents  introduction and basic concepts .......................................................................................", "     1  polymers in solution ..................................................................................................................", "   17  polymer analysis: molar mass determination ..........................................................", "   39  polymers in solid state .............................................................................................................", "   93  partially crystalline polymers .............................................................................................", " 105  amorphous polymers ................................................................................................................", " 119  polymers as materials ...............................................................................................................", " 141  step-growth polymerization................................................................................................", " 163  radical polymerization ............................................................................................................", " 205  ionic polymerization ..................................................................................................................", " 245  coordination polymerization ...............................................................................................", " 293  ring-opening polymerization .............................................................................................", " 321  13   copolymerization ........................................................................................................................", " 349  important polymers produced by chain-growth polymerization ..............", " 381  chemistry with polymers ........................................................................................................", " 407  industrially relevant polymerization processes .....................................................", " 425  the basics of plastics processing .......................................................................................", " 439  elastomers ........................................................................................................................................", " 477  functional polymers ..................................................................................................................", " 493  1   2   3   4   5   6   7   8   9   10   11   12   14   15   16   17   18   19      x  contents   20   21   22   liquid crystalline polymers ..................................................................................................", " 515  polymers and the environment ..........................................................................................", " 533  current trends in polymer science ...................................................................................", " 551  supplementary information index .......................................................................................................................................................", " 577   1  1  introduction and basic  concepts  1.2  1.2.1  1.2.2  1.2.3   1.3  1.3.1  1.3.2  1.3.3   1.1    polymers: unique materials - 2   definition of terminology and basic concepts - 4  fundamentals - 4  polyreactions - 5  nomenclature of polymers - 7   polymer architectures - 8  linear and branched macromolecules - 8  isomerism in polymers - 10  copolymers - 14  references - 16  \u00a9 springer-verlag berlin heidelberg 2017 s", "koltzenburg et al., polymer chemistry, doi 10.1007/978-3-662-49279-6_1   1  2     chapter 1 \u00b7 introduction and basic concepts  among the many areas of chemistry, polymer science is a comparatively new field", "the  empirical use of polymeric materials made from natural substances has been documented  for centuries; however, only the pioneering work of the late hermann staudinger (1926),  a nobel laureate, in the 1920s provided the basis for a systematic understanding of this  class of materials", "in the decades since then, polymer science has developed to become  both technically demanding and industrially extremely important", "in particular, polymer  science is characterized by its interdisciplinary nature:  5 most technologically relevant macromolecules1 are based on a carbon backbone and   thus belong in the realm of organic chemistry", "  5 approximately  half  of  all  polymers  produced  today  are  synthesized  using  organo-   metallic catalysts", "  5 a description of the behavior of both solid polymers and their solutions is now based   on well-established physical and physicochemical theories", "  5 because macromolecules are often used in the area of classical materials, processing  and molding of polymers is an essential step in the production of finished products", " thus, engineering science is also important", "in medical technologies, polymers are used  in  highly  specialized  applications,  such  as  artificial  heart  valves,  eye  lenses,  or  as  materials for medical devices", " last but not least, as well as the vast and significant use of synthetic polymers, macro- molecules are of crucial biological importance", "undoubtedly the most important polymer  in the world-without which human existence would not be possible-is dna", "without its  polymeric nature, dna could not fulfill its essential role as the memory molecule of living  systems", "if the molecules were not linked to a polymeric strand, dna would be nothing  more than a mixture of four different bases with no defined structure and therefore without  biological function", "in addition to the millions of tons of natural rubber processed annu- ally, further examples of biopolymers essential to life include proteins that catalyze chemi- cal  reactions  as  enzymes,  form  membranes,  or  act  as  antibodies  differentiating  between  friend and foe", " this  chapter  deals  with  the  basic  concepts  and  definitions  of  polymer  science  and  especially the most important question that a natural scientist can ask: \u201cwhy?\u201d in particu- lar, why should one take an interest in this field? it is shown that polymers constitute a  class of materials that not only make an essential contribution to the existence of life in the  form of biological macromolecules, but without which, thanks to their myriad technical  applications, our modern daily life would be no longer conceivable", " 1.1    polymers: unique materials  even if we restrict ourselves to the field of non-biogenic, traditional materials, macro- molecules are a material class of unparalleled versatility", "however, the range of properties  covered by polymeric materials is much broader than that of traditional materials", "thus,  for example:  1  originally, a distinction was made between macromolecular substances and polymers", "this differentiation   has become unnecessary", "in this book, these terms are used congruently", "  1.1 \u00b7 polymers: unique materials  3  1   5 glass fiber reinforced plastics can have tensile strengths that rival, e.g., steel, whereas  other polymers such as polyurethane foams can be used as soft cushions or mattresses", " 5 most plastics are electrical insulators, but highly conjugated polymers have also been  synthesized with specific conductivities of the same order of magnitude of those of  highly conductive metals (naarmann and theophilou 1987)", "  5 the density of porous polymeric materials can be varied across a very wide range", "in  particular, from polymer foams such as styrofoam\u00ae, extremely lightweight articles can  be produced.2   5 the  melting  point  of  polymers  can  also  be  greatly  modified  by  varying  the  macromolecular  architecture", " some  polymers  can  be  physically  described  as  highly  viscous melts even at room temperature, whereas other polymers have melting points  of several hundred degrees celsius, and can be heated to red heat or sintered", "of course,  the temperature range of the melting or softening point is critical for the temperature at  which  a  material  can  be  used  or  processed", " on  the  one  hand,  a  high  melting  point  allows a high service temperature but requires a lot of energy to process the molten  material into the final shape", "for many materials in everyday life, which are only used  at room temperature, a low melting point is an advantage because they can be processed  much more resource-efficiently than materials with a high melting point", "here, too, the  unrivaled variability that polymers offer is often a decisive and advantageous factor", " because of their great versatility and their resulting unique material properties, syn- thetic polymeric materials have become indispensable in our daily lives", "many familiar  applications can only be realized using macromolecular materials:  5 the electrical and electronics industries in their current form are difficult to envisage  without polymers", "this statement includes seemingly trivial applications such as the  sheathing  for  electric  cables-no  other  non-polymeric  substance  class  provides  materials that are both flexible and at the same time act as electrical insulators", "even in  technically much more demanding applications, such as the manufacture of solar cells,  leds, or integrated microchips, polymers play a crucial role, e.g., as etching masks,  protective coatings, dielectrics, or fiber optics", "  5 the  modern  automobile  would  also  be  unthinkable  without  polymers", " all  motor  vehicles manufactured today are covered with a polymer layer-the so-called clearcoat", " in addition, polymers, from which, for example, the tires, dashboard, seat cushions,  and bumpers are constructed, make a major contribution to reducing the weight of the  vehicle, thus limiting the fuel consumption", "  5 the construction industry has also benefited enormously from this relatively young  class  of  materials", " polymers  in  the  form  of  insulating  foams  reduce  the  energy  consumption  of  buildings,  serve  as  conduits  for  water  supply  and  sanitation,  and  provide a weather-resistant alternative to the use of exterior wood", "  5 as  packaging,  polymers  are  now  irreplaceable,  especially  for  food  packaging  or  as   shock absorbing material for goods in transit", " polymers find applications not just as classical materials but also as, mostly soluble,  active  ingredients  and  functional  additives", " as  such,  they  often  go  unnoticed  because   2   low-density materials such as metal foams or ceramic aerosols can also be produced from non-polymeric  materials; these, however, do not have the same breadth of application in everyday life as polymers", "  4     chapter 1 \u00b7 introduction and basic concepts  1  they are not the actual material but rather, often in relatively small amounts, responsible  for the appearance of something", "thus, polymers can be found in modern detergents,  cosmetics, or pharmaceutical products", "they are also used in water treatment and paper  production", "in the latter capacity, macromolecules as functional polymers are discussed  in detail in 7 chap", "19", " 1.2    definition of terminology and basic concepts  in the following section a brief introduction to the basic concepts of polymer science is  given", " 1.2.1    fundamentals  the term  polymer refers by definition to molecules formed from a number of building  blocks, called monomers, usually connected by covalent bonds", "the prefix \u201cpoly\u201d comes  from the greek word for \u201cmany\u201d whereas the greek prefix \u201cmono\u201d means \u201csingle\u201d and  refers  here  to  a  single  block", " in  the  synthesis  of  many  polymers,  monomers  are  linked  together in the same manner to form a single chain consisting of covalently connected  repeating units (", "see fig", "1.1)", " there  is  no  definitive  limit  on  the  number  of  repeating  units  required  to  meet  the  definition of the polymer", "in general, it is stipulated that the number n, also referred to as  the degree of polymerization, must be sufficiently high that the physicochemical properties  of the resulting molecule no longer change significantly with each addition of a further  repeating unit", "this definition is not exact", "macromolecules that are composed of rela- tively few repeating units do not meet this definition and the term oligomers (\u201coligo\u201d = \u201cfew\u201d)  is used for such molecules", " one example of a polymerization reaction is the reaction of ethene to form polyethyl- ene (", "see fig", "1.2)", "in this reaction, the c=c double bond of the ethylene is converted into  a single bond", " from the definition of the term polymer, it follows that in principle any chemical mol- ecule that can form two (or more) bonds can be used as a monomer for the synthesis of  macromolecules", "this allows a huge variety of accessible structures which barely set a limit  to the imagination of the synthetic chemist", "  ", "fig", "1.1  schematic  structure of a polymer of n  repeating units  n  n   ", "fig", "1.2  polymerization of  ethene to polyethylene  n  h2c ch2   1.2 \u00b7 definition of terminology and basic concepts  5  1  as already mentioned in the introduction to this chapter, the properties of polymers  can be varied within a broad range", "for the control of these properties, a huge array of  adjustments is available to the polymer chemist", "the most important are:  5 type of monomers  5 the chemical bond between the repeating units-for example, ether vs amide bonds  5 degree of polymerization  5 architecture of the chain-for example, linear or cross-linked  5 incorporation  of  chemically  different  monomers  along  the  polymer  chains   (copolymerization)   5 sequence  of  monomers  in  a  copolymerization-for  example,  alternately  or  in  long   sequences which consist of only one type of monomer (7 see sect", "1.3.3)   5 specific  interactions  between  the  components  of  the  polymer  chain,  e.g.,  hydrogen   bonding or dipole-dipole interactions  in addition to these essential questions, many other factors, such as admixtures (addi- tives)  and  material  processing,  also  have  an  influence  on  the  properties  of  macromole- cules", "the  aim  of  this  book  is  to  provide,  against  the  background  of  an  almost  infinite  variety of possible polymer structures, an overview of the essential principles that can be  used for the selective synthesis of structures with desired properties", " 1.2.2    polyreactions  in the following, a brief overview of the basic possibilities for the synthesis of polymers  (polyreactions) is given", "these can be classified according to various criteria", " depending on the manner in which the polymer chains are constructed in the course  of the polyreaction of the monomers, a distinction can be made between step-growth and  chain-growth reactions", "  step-growth reactions this polymerization process can, in principle, be applied to all organic compounds which  have two functional groups capable of forming a chemical bond", "classic examples of this  are ester, amide, or urethane bonds (", "see fig", "1.3)", " the  resulting  polymers  here  are  referred  to  as  polyesters,  polyamides,  or  polyure-  thanes", "details on the nomenclature can be found in 7 sect", "1.2.3", "  chain-growth reactions in chain-growth reactions, the polymerization can ensue by an addition to a polymeriz- able group, especially an olefinic double bond, or by the opening of a ring", "the essential  criterion for chain growth is the existence of a (usually high energy and unstable) active  particle, which is able to add to a monomer unit and thereby transfers its active character  to the newly incorporated repeating unit", "this leads-as with a falling row of dominoes- to a chain reaction in which the growing chain continuously adds additional monomer  units until no more monomer is available or side reactions occur", " vinyl compounds can often be polymerized by a chain-growth mechanism", "here, the  double bond is converted into two single bonds (", "see fig", "1.4)", "because, in the case of car- bon, two single bonds have less enthalpy than one double bond, the reaction is exothermic", "  6     chapter 1 \u00b7 introduction and basic concepts  1  n  ho  r  oh  +  n  hooc  r'  cooh  - (2n-1) h2o  a  b  c  n  h2n  r  nh2 n  hooc  +  r'  cooh  - (2n-1) h2o  hon  r oh  +  n  ocn  r'  nco  o  or  r'  o polyester  o  n  h n  h n  r  r'  o polyamide  o  n  o r  o  h n  h r' n  o polyurethane  o  n   ", "fig", "1.3  creation of (a) polyester, (b) polyamide, and (c) polyurethane   ", "fig", "1.4  polymerization of an  olefinically unsaturated  compound  n  r   ", "fig", "1.5  ring-opening  polymerization using the  example of ethylene oxide  o  n  r  n  o  n  ring-opening  polymerizations  also  generally  involve  a  chain-growth  mechanism   (", "see fig", "1.5)", "here, the driving force is the release of the ring strain", "thus, for instance,  three membered rings, such as ethylene oxide (oxirane), undergo facile polymerization", " as with small molecule organic chemistry, chain-growth reactions are classified accord- ing to whether they involve radical, positively, or negatively charged reactive species", "in these  cases,  one  refers  to  a  radical,  cationic,  or  anionic  polymerization,  respectively", " another  important class of chain-growth polymerizations are those involving transition metal com- pounds, referred to as transition-metal catalyzed (catalytic) or coordinative polymerizations", "it follows from ", "figs", "1.3-1.5 that there are three basic possibilities for the formation   of a covalent chemical bond as the result of a polyreaction:  5 addition to a multiple bond  5 elimination of (mostly low-molecular) fragments  5 opening of a ring  these  are  referred  to  as  polyaddition,  polycondensation,  or  ring-opening  polymeriza-  tion, respectively", "  1.2 \u00b7 definition of terminology and basic concepts  7  1  the latter differentiation makes a stringent subdivision of the different types of polym- erizations  difficult,  in  particular  in  the  field  of  chain  reactions", " thus,  for  example,   ring- opening polymerization is possible by both catalytic and ionic mechanisms", "likewise,  they  can  occur  both  via  step-growth  reactions  and  chain-growth  reactions", " however,  there is little value in making this distinction between polycondensation and polyaddition  and this is not being pursued further here", " this difficulty has been accounted for in this book by the inclusion of a separate chap- ter on ring-opening polymerization (7 see chap", "12), and the basic mechanisms are dis- cussed in the preceding chapters", " a  detailed  overview  of  methods  for  synthesizing  macromolecules  can  be  found  in   7 chaps", "8-12", " 1.2.3    nomenclature of polymers  the basic principle of polymer nomenclature rests on the designation of the monomer or  repeating  unit  set  in  brackets,  in  conjunction  with  the  prefix  \u201cpoly.\u201d  for  example,  poly(styrene) is produced from styrene", "whether one uses the name of the monomer or  the repeating unit is rather arbitrary", "thus, for example, the polymerization product of  styrene is mostly referred to as poly(styrene), whereas that of ethene, after the repeating  unit, usually as poly(ethylene)", "for reasons of clarity, the brackets are generally omitted  with polymers that consist only of a single monomer type (so-called homopolymers), and  are only used with copolymers, i.e., polymers composed of at least two chemically different  monomers (7 see sect", "1.3.3)", " in the formula, the repeating unit is placed in square brackets (", "see fig", "1.6)", "for more  complex structures it has also become common practice to indicate with dotted lines that  the molecule is further extended (", "see fig", "1.9)", " if  the  repeating  unit  is  further  altered  after  polymerization  by  a  chemical  reaction   (7 see chap", "15), the resulting polymer is often designated according to a formal mono- mer, but one that was not used in the polymerization", "for example, the product of hydro- lysis of polyvinyl acetate is referred to as polyvinyl alcohol, even though it is not accessible  via the direct polymerization of the (unstable) vinyl alcohol (", "see fig", "1.7)", "  ", "fig", "1.6  polymerization of  styrene to polystyrene  n  n   ", "fig", "1.7  synthesis of  polyvinyl alcohol from polyvinyl  acetate  n  o  o  oh- - n ch3coo-  n  o  o  n oh   8     chapter 1 \u00b7 introduction and basic concepts  1   ", "fig", "1.8  synthesis of  polyethylene terephthalate  (pet) from ethylene glycol   and terephthalic acid  n  ho  oh  + n  hooc  cooh  - (2n-1) h2o  o  n  o  o  o  for  polymers  resulting  from  a  reaction  of  a  dicarboxylic  acid  with  a  diol,  common  names, based on the name of the corresponding ester, have become usual", "for example,  the polyester resulting from the complete esterification of ethylene glycol with terephthalic  acid (", "see fig", "1.8) is referred to as polyethylene terephthalate (abbreviated pet)", " 1.3    polymer architectures  an overview of the different structural principles according to which a polymer can be  built is provided below", "several structural variants need to be distinguished:  5 unbranched (linear) and branched polymers  5 isomerism of the repeating units  5 copolymers  1.3.1    linear and branched macromolecules  in addition to their chemical diversity, polymers can also differ substantially from each  other  in  their  molecular  architecture", " the  result,  as  can  be  readily  seen,  of  the  above-  discussed polycondensation of ethylene glycol and terephthalic acid (7 see sect", "1.2.3), is a  linear, unbranched macromolecule with exactly two ends.3 however, if one was to add, for  example,  a  small  amount  of  trifunctional  acid  to  the  monomer  mixture,  a  branching   point can develop at those locations where this molecule is incorporated into the polymer  (", "see fig", "1.9)", "when an excess of one functional group, for example the oh function, is  used, a molecule is produced after the complete reaction of the other functional group  which has only alcohol functions as terminal groups which cannot sustain further poly- condensation-that is, the polymerization comes to a halt", " in this quite simple architecture it already becomes clear that there are limits to a plain  formula for polymers and that, for an exact description of the molecule, one requires more  accurate information than just the name(s) of the monomer(s)", " 3   to a lesser extent, macrocyclic rings can form when one terminal acid group reacts with the terminal  alcohol group of the same molecule", "  1.3 \u00b7 polymer architectures   ", "fig", "1.9  schematic  representation of (a) a linear  polymer chain and   (b) a branched macromolecule  a  b  9  1  = trifunctional monomer   ", "fig", "1.10  coexistence of  linear, terminal and branched  segments in a highly branched  polymer (schematic)  terminal  branched  linear  if  the  number  of  branches  in  the  macromolecule  is  increased,  one  eventually  reaches a class of so-called highly branched polymers", "these molecules can be notion- ally  divided  into  linear  segments,  branches,  and  so-called  terminal  end  segments   (", "see fig", "1.10)", "an example of such a highly branched polymer is polyethyleneimine,  discussed in 7 chap", "19", " the greater the ratio of branched to linear segments, the greater the degree of branching  of the material", " ideally, there is a perfectly branched, symmetrical macromolecule which  grows outward from a central point, resembling a family tree, until the spatial density of  branches on the surface of the (generally in good approximation, spherical) molecule is so  high that further growth is no longer possible (", "see fig", "1.11)", "because of the similarity  with trees, such molecules are referred to, after the greek word \u201cdendron\u201d for \u201ctree,\u201d as  dendrimers (buhleier et al", "1978)", " because  of  the  branched  polymer\u2019s  strong  outward  increase  in  segment  density,  its  interior contains cavities which can be used for the storage of guest molecules such as dyes  or agents", "however, the loading density is quite low because of the small number of these  cavities", "in addition, the synthesis of such perfectly branched systems is only possible in  multistep reaction sequences and therefore very time consuming, so dendrimers have, up  to now, achieved only limited technical significance (7 see chap", "8)", " although highly branched or dendritic polymers represent individual, discrete macro- molecules, the synthesis of polymer networks leads to the formation of a covalent, branched  network within which all of the molecules available in the system are incorporated", "    10  chapter 1 \u00b7 introduction and basic concepts  1  nh 2  nh 2  nh 2  nh 2 nh 2  nh 2 nh 2  nh 2  nh 2  nh 2  n  n  n  n  n  h2n  h2n  h2n  h2n  h2n  h2n  n  n  n  n  n  n  n  n  n  n  n  h2n  h2n  h2n  h2n  h2n  h2n  h2n  h2n  h2n  h2n  n  n  n  n  n  n  n  n  n  n  n  n  h2n  h2n  n  n  h2n  h2n  n  n  n  n  n  n  nh 2  nh 2  nh 2  nh 2  nh 2  nh 2  nh 2 nh 2  nh 2  n  n  n  n  n  n  nh 2 nh 2  n  n  nh 2  nh 2  n  n  n  n  nh 2  nh 2  nh 2  nh 2  n  n  n  n  n  n  n  n  nh 2  nh 2  nh 2  nh 2  nh 2  nh 2  nh 2  nh 2  n  n  n  n  n  n  nh 2  nh 2  nh 2  nh 2  nh 2  nh 2  nh 2  nh 2  nh 2   ", "fig", "1.11  schematic representation of a dendrimer  such a network emerges, for example, if higher-functional monomers (i.e., those with  more than two reactive groups) are caused to react and the reaction exceeds a certain level  of monomer conversion (7 see sect", "8.3.4)", "such a network can be described as a single  molecule which occupies the entire reaction space (", "see fig", "1.12)", " 1.3.2    isomerism in polymers  as with small molecules, macromolecules can also exist as isomers", "here, the following  cases, which are particularly important from the viewpoint of the polymer chemist, are  structural-, stereo-, and conformational isomerism", "  structural isomerism with structural isomerism (also referred to as constitutional isomerism), the nature of the  covalent linkage of the atoms with each other differs, similar to the low-molecular isomers  acetone  and  propionaldehyde", " for  example,  polyvinyl  alcohol  and  polyethylene  oxide   (", "see fig", "1.13) are structurally isomeric polymers", "  1.3 \u00b7 polymer architectures   ", "fig", "1.12  schematic  representation of a polymer  network  11  1   ", "fig", "1.13  structural  isomerism using the example   of (a) polyvinyl alcohol and   (b) polyethylene glycol  a  b  n  oh  o  n  an important case of structural isomerism occurs in the polymerization of conjugated  dienes  such  as  isoprene  (2-methylbut-1,3-diene)", " during  the  polymerization  of  this  monomer, as discussed in more detail in 7 sect", "14.10, each monomer unit can be added  to the macromolecule in different ways", "these are shown in ", "fig", "1.14", " the isomers shown rarely occur as pure forms in practice", "most often the polymers formed  are composed of different structural variations within the same polymer chain", "in addition to  the isomers shown here, 1,4-polyisoprene also exists as cis and trans isomers (see below)", "  stereoisomerism in analogy to small molecule organic substances, constitutionally identically macromole- cules may differ in their spatial form", "notably relevant for polymers are cis-trans isomers  and enantiomers", " the cis-trans isomerism is particularly important for polymers with a double bond in the   main chain", "the simplest example of this are cis- and trans-1,4-polybutadiene (", "fig", "1.15)", " as in the field of low-molecular organic chemistry, they differ in their physicochem- ical  properties", " this
