Repository: JonathanOnorato/ChemLP

# ChemLP
A Chemistry Natural Language Processing Tool

File: Bowman/textbook_files/Polymer_Chemistry_by_Koltzsenburg_Maskos_and_Nuyken.json (part 2 of 30)
 effect  is  generally  very  pronounced  in  macromolecules", " cis-1,4-      12  chapter 1 \u00b7 introduction and basic concepts  1   ", "fig", "1.14  structural  isomers of polyisoprene  2  3  4  1  3,4-polyisoprene  1,2-polyisoprene  1  2  n  4  3  n  4  n  1  1,4-polyisoprene   ", "fig", "1.15  cis-trans  isomerism using the example   of (a) cis-1,4-polybutadiene and  (b) trans-1,4-polybutadiene  n   ", "fig", "1.16  stereoisomerism  using the example of  polypropylene: isotactic,  syndiotactic, and atactic  polypropylene  n  polypropylene  isotactic  syndiotactic  atactic  polybutadiene  (butadiene  rubber),  for  example,  is  an  amorphous,  sticky  material,  whereas the trans isomer is a (partially) crystalline material with a high melting point", " the situation is similar for the cis and trans isomers of isoprene (7 see sect", "14.10.3)", "the  cis isomer is a soft and, in its non-vulcanized state, sticky material which is known as  natural rubber, whereas the trans isomer, which is referred to as gutta-percha, is a non- sticky and much harder material", " a  technically  very  important  case  of  a  polymer  exhibiting  enantiomerism  is   polypropylene (pp)", "in the polymerization of propene (7 see chap", "11) a macromolecule is  created whose main chain-the so-called polymer backbone-could formally be placed in  a plane, whereas the methyl groups of the c3 carbon point upwards or downwards  relative  to this plane (", "see fig", "1.16)", "depending on whether the stereochemistry at the c2 atom    13  1  1.3 \u00b7 polymer architectures   ", "fig", "1.17  pseudo-asymmetry  using the example of   (a) polypropylene compared   to optical activity in   (b) polypropylene oxide  a  *  ch2 ch ch3  n  b  *  ch2 ch ch3  o  n  h * ch ch2 c ch3  ch3  ch2 ch ch3  h * o     ch2 c  o ch2  ch3  is regularly (stereoregular) or statistically configured, different stereoisomers result, which  are referred to as isotactic, syndiotactic, or atactic polypropylene", " polypropylene is referred to as isotactic polypropylene (it-pp) if all of its tertiary car- bon atoms are configured identically", "syndiotactic polypropylene (st-pp) has an alternating  configuration  of  its  methyl  groups  along  the  chain,  whereas  in  atactic  polypropylene   (at-pp) the spatial orientation of the methyl groups is irregular", " the three types of polypropylene mentioned above are diastereomers", "whereas it-pp  is a highly crystalline material with a melting point of ca", "160 \u00b0c, at-pp cannot crystallize  because of its irregular structure and it is an amorphous, sticky material", "the control of  stereochemistry is thus of considerable importance (7 see chap", "11)", " however, in contrast to substances composed of small molecules, stereoregular poly- olefins are usually not optically active", "this is because the two polymeric chains attached  to the chiral center are very large and thus indistinguishable from a physicochemical point  of view", "a mirror plane can thus be placed approximately through the chiral center", "this  is also referred to as pseudo-asymmetry", "in contrast to this, no mirror plane can be placed  through the molecule of polypropylene oxide (", "see fig", "1.17) because of the additional  oxygen atom", "therefore, this macromolecule can exhibit optical activity if one succeeds in  producing a stereoregular product and separating the stereoisomers", "  conformational isomerism even with macromolecules, individual molecular groups can rotate around a single bond", " consider the case of polyethylene as the simplest organic polymer", "the trans conformation  is approximately 4 kj/mol more favorable than the gauche conformation", "therefore, the all- trans conformation is the enthalpically most favorable conformation", "however, the number  of possible trans and gauche conformations of n single bonds is 3n, i.e., a very large number  for  polymers", " for  this  reason,  an  all-trans  conformation  is  enthalpically  favorable,  but  extremely unlikely, with the result that this conformation is entropically unfavorable", "in  addition, the enthalpy difference of 4 kj/mol, which corresponds to about 1.5 times kbt (kb:  boltzmann  constant,  t:  absolute  temperature)  at  room  temperature,  is  not  particularly  large", "from simple considerations, it follows that at room temperature the trans configura- tion is only approximately 1.6 times more likely than the gauche configuration", "a signifi- cant number of bonds therefore exist in the gauche configuration, and the molecule adopts  a spatial arrangement quite different from the extended form, which resembles rather a ball  of wool (", "see fig", "1.18).4 details of this are discussed further in 7 chap", "2", " 4  recent work shows that for isolated chains this picture becomes even more complex: additional forces  such as dispersion forces have to be considered, leading to substantial chain-length-dependent influence  on the chain architecture; see, e.g., luttschwager nob, wassermann tn, mata ra, suhm ma (2013) the  last globally stable extended alkane", "angew", "chem", "int", "ed", "52:463-466", "    14  chapter 1 \u00b7 introduction and basic concepts  1   ", "fig", "1.18  all-trans  conformation   (a) and \u201cball of wool\u201d  conformation   (b) of polyethylene  a  b  +m1  m2  m1  m2  m2  m1  m1  m2  m1  m2  m1  m1  m2   ", "fig", "1.19  statistical copolymer consisting of two monomers m1 and m2  1.3.3    copolymers  copolymers  are  polymers  composed  of  at  least  two  chemically  different  monomers", " in  principle, with copolymerization of different monomers in various quantities, an infinite  variety of different macromolecules can be synthesized", "this chemical diversity is increased  by the various possibilities available for incorporating the comonomers into the chain as  well as their sequences", "these are discussed below", "  statistical copolymers if two chemically different monomers m1 and m2 are polymerized in a random, statisti- cally determined sequence to each macromolecule, this is referred to as a statistical copo- lymer (", "see fig", "1.19)", " here, the incorporation of the monomers into the polymer main chain is determined  by the relative reactivity of the monomers and obeys statistical laws (7 see chap", "13)", "the  copolymer is referred to as poly(m1-stat-m2)5", " 5   the expression of random copolymers (used mostly incorrectly) is often found instead of statistical  copolymers", "the term statistical copolymer should, however, be preferred", "  1.3 \u00b7 polymer architectures  15  1  m1  +  m2  m1  m2  m1  m2  m1  m2  m1   ", "fig", "1.20  alternating copolymer consisting of two monomers m1 and m2  m1  +  m2  m1  m1  m1  m2  m2  m2   ", "fig", "1.21  block copolymer consisting of two monomers m1 and m2   alternating copolymers with alternating copolymers, two monomers m1 and m2 are built into the polymer main  chain in regular alternation", "this results in the structure shown in ", "fig", "1.20", " these  polymers  are  referred  to  as  poly(m1-alt-m2)", " such  polymers  result  from  the  polymerization of monomers that can react with one another but not with themselves", " one example is the polycondensation of a diol and a diacid (", "see fig", "1.3)", "alternating  copolymers result from vinyl polymerizations only when the reactivity of the individual  monomers with the other monomer is much greater than with itself", "details are discussed  in 7 sect", "13.3", "  block copolymers in block copolymers, the comonomers are arranged along the polymer backbone in blocks  of consecutive identical monomers (", "see fig", "1.21)", " depending on the number of blocks in the polymer backbone, one refers to, for exam- ple,  di-,  tri-,  or  multiblock  copolymers", "the  nomenclature  for  these  macromolecules  is  polym1-block-polym2, as, for example, in polystyrene-block-polybutadiene", "colloquially,  the  designation  poly(m1-block-m2)  has  become  common;  e.g.,  poly(styrene-block-  butadiene)", "  graft copolymers polymers in which a side chain of m2 is linked to the main chain of m1 are called graft  copolymers  of  the  monomers  m1  and  m2  (", "see  fig", " 1.22)", " these  macromolecules  are  referred  to  as  polym1-graft-polyb", " here,  polym1  is  the  main  chain,  the  so-called  graft  stock, and polym2 is the grafted side chain", " copolymers for which only the monomers are to be designated but in whose name no  particular copolymer architecture is to be specified are generally referred to as poly(m1-co- m2)", "the following chapters present a deeper discussion of the properties and the synthesis   of polymeric materials", "this is structured as follows:  5 7 chapters 2  and  3  present  the  size  and  shape  of  polymers,  as  well  as  methods  for   determining their molar mass   5 in 7 chapters 4-7, the properties of solid polymeric materials are discussed  5 7 chapters 8-13 are devoted to the synthesis of polymers  5 7 chapters 14-17  deal  with  important  classes  of  polymers,  chemical  reactions  of  polymers, and procedures for the manufacture and processing of macromolecules     16  chapter 1 \u00b7 introduction and basic concepts  1  m1  +  m2  m1  m1  m1  m1  m1  m1  m2  m2  m2  m2   ", "fig", "1.22  graft copolymer consisting of two monomers m1 and m2   5 7 chapters 18-20 are dedicated to special classes of materials (elastomers, functional   polymers, and liquid crystalline polymers)   5 the textbook concludes with some environmental aspects of synthetic macromolecules  (7 see chap", "21) and a brief presentation of current trends in polymer chemistry (7 see  chap", "22)  references  staudinger  h  (1926)  die  chemie  der  hochmolekularen  organischen  stoffe  im  sinne  der  kekuleschen   strukturlehre", "ber dtsch chem ges 59:3019-3043  naarmann  h, theophilou  n  (1987)  new  process  for  the  production  of  metal-like,  stable  polyacetylene", "  buhleier e, wehner w, vogtle f (1978) \u201ccascade\u201d- and \u201cnonskid-chain-like\u201d syntheses of molecular cavity   synth met 22:1-8  topologies", "synthesis 1978:155-158   17  2  polymers in solution  2.1   2.2   2.3   chain models - 18  chain stiffness - 23  entropy elasticity - 25  2.4  2.4.1   thermodynamics of polymer solutions - 26 ideal and real solutions - 26  references - 37  \u00a9 springer-verlag berlin heidelberg 2017 s", "koltzenburg et al., polymer chemistry, doi 10.1007/978-3-662-49279-6_2     18  chapter 2 \u00b7 polymers in solution  2  polymers, especially when compared with the monomers from which they are built, have  a number of special properties", "for example, polymers such as starch and polypropylene  oxide are much less soluble in water than their monomers, glucose and propylene oxide", " another observation is that many polymers absorb solvents or water without themselves  dissolving", " thus,  cotton  socks,  for  instance,  absorb  water  without  disintegrating  when  they are washed in a washing machine", "to explain and to be able to describe such proper- ties, this chapter is devoted to a description of the polymeric chain structure and the con- sequences thereof for polymers in solution", "furthermore, the thermodynamics of polymer  solutions are discussed and compared with those of small molecules to develop an under- standing of the differences in solubility mentioned above", " 2.1    chain models  the structure of a polymer and the characteristics that can be derived from it can best be  visualized by using a chain model", "in this model the repeating units are the chain links,  which are (in the simplest linear case) connected together to form a chain", "in the case of a  polymer chain in which all elements are connected in a trans-conformation, the simplified  image in ", "fig", "2.1 emerges", " the  \u201ccontour  length,\u201d  lcont-the  complete  length  of  a  chain  with  n  links  of  length  l,   including all chain elements- is  l cont =  n l     if  one  considers  solely  the  three  most  probable  conformational  possibilities  of  every   -ch2- entity relative to its direct neighbors, two gauche- and one trans-conformations,  this already gives 3n\u22121 different conformations for the complete polymer chain", "only one  of  these  is  the  all-trans-conformation;  thus  its  actual  occurrence  is  highly  improbable", " despite this, statistical methods are used to describe the dimensions of polymer chains as  realistically as possible and thereby predict their behavior", " the so-called gaussian chain is a random arrangement of the segments following the  erratic flight or random walk model and assuming free and unimpeded rotation", "every  repeat unit is thus connected to the next by an arbitrary angle", "", "figure 2.2 shows sche- matically the basic features of this model", "\uf072r.1 it follows   a statistical treatment is based on the size of the mean end-to-end distance   (2.1)  (2.2)  from this that  \uf072 r  =  n  \uf072 \u2211 l i  i  = 1      ", "fig", "2.1  model of a polyethylene chain in which the -ch2- units are symbolized by kinks", "the basis  of this representation is an all-trans-conformation (bond angle = 109.47\u00b0)  1   for reasons of consistency with the most popularly used nomenclature, the symbol r is used for this  variable; needless to say, it should not be confused with the universal gas constant r", "  19  2  2.1 \u00b7 chain models   ", "fig", "2.2  the gaussian chain  model with different repeating  \uf072 li  and   \uf072 l j ), which are  units (e.g.,  described by vectors according to  their spatial position", " measure of the distance between  the chain ends  \uf072 r  is a   \u2192 l i  \u2192 l j  \u2192 r  if a chain end is randomly placed at the point of origin of a one-dimensional coordinate  system, the probability p(x,n) of finding the other end of the chain with n links of the  length l at a distance x in the interval dx can be described by a gaussian distribution", "this  corresponds to the observation that, in the case of random walk, all directions are equally  probable", "thus it holds (without proof) that  ( p x,n  ) =  2 2 nl  p  exp  \u2212  \uf8eb \uf8ec \uf8ed  2  x nl  2  2  \uf8f6 \uf8f7 \uf8f8  dx     essentially,  (2.3)  includes  the  exponential  term  of  a  gauss  function  as  well  as  a  pre-  exponential factor", "the latter ensures that the integral of this probability distribution is 1  for all values of x because the probability of finding the second chain end somewhere is  obviously 1 or 100 %", " in three dimensions, this produces the following result (again without proof):  p x, y,z,n  (  ) =  \uf8eb \uf8ec \uf8ed  2 p 3  2  nl  \u2212  3 2  \uf8f6 \uf8f7 \uf8f8  exp  \u2212  \uf8eb \uf8ec \uf8ed  3 2  2  x  +  2  +  z  2  2  y nl  \uf8f6 \uf8f7 \uf8f8  dx dy dz  \u22c5  \u22c5     this expression corresponds to the probability of finding the other chain end in a cubic  element of volume dx \u00b7 dy \u00b7 dz", "however, if we observe the model not in the cartesian sys- tem but within spherical coordinates to establish the probability of finding the chain end  in a spherical shell of a sphere of thickness dr at a distance r from the center of the sphere  (", "fig", "2.3), it follows that  ( p r,n  ) =  \uf8eb \uf8ec \uf8ed  2 p 3  2  nl  \u2212  3 2  \uf8f6 \uf8f7 \uf8f8  exp  \u2212  \uf8eb \uf8ec \uf8ed  2  r nl  2  3 2  \uf8f6 \uf8f7 \uf8f8  4 p  2 r dr     to be able to make statistically significant assertions, we calculate (comparable to an error  calculation) using the corresponding squared values", "this can be visualized by looking at  p(r)dr (", "fig", "2.4)", " (2.3)  (2.4)  (2.5)     20  chapter 2 \u00b7 polymers in solution   ", "fig", "2.3  spherical shell model  of a gaussian chain  2  z  r  dr  x   ", "fig", "2.4  representation of p(r) dr for l = 0.25 nm", "(dashed line:  n = 100, solid line n = 1000)  0.4  y  0.2  r d ) r ( p  0.0  -15  -10  -5  5  10  15  0 r / nm  in this case, a simple average would yield zero, which of course would not reflect real- ity, because both chain ends cannot be in the same place-i.e., the origin of the coordinate  system-at the same time", " as can be seen in ", "fig", "2.4, the segment\u2019s density tends to zero at the origin", "it initially  increases  outwards  before  decreasing  again  at  very  large  distances,  a  progression  that  would be intuitively expected", "  21  2  as the number of chain links n tends to infinity, the mean square end-to-end distance is  2.1 \u00b7 chain models  2  r  =  ) p r,n r dr  (  2  \u221e  \u222b  0     2  r  2  nl  =     the solution of the integral in (2.6) yields (without proof)  when \u2329r2\u232a is compared to the contour length lcont, it becomes clear that the coiling of the  polymer chain has an enormous effect on the dimensions of the chain", "if we consider, for  example, a polyethylene chain with a repeat unit length l = 0.25 nm and 10,000 units, the  contour  length,  as  given  by  (2.1),  lcont = 2500  nm,  and  the  mean  end-to-end  distance  >r2 according to the random walk model,  <  is a factor of 100  shorter than lcont", "  = 25 nm", "thus,  <  >r2  a more realistic description of a polymer chain compared to that given by a gaussian  chain can be obtained if both the fixed connecting angles and the limited and restricted  rotation around the bonds are taken into account", "these considerations lead to an expan- sion of the polymer coil as compared to the gaussian chain", " if we consider a fixed bond angle \u03b8 for the square of the mean square end-to-end dis- tance  in  accordance  with  the  so-called  valence  bond  model  (vbm),  it  follows  (without  proof) that  in the case of a carbon-carbon main chain, a bond angle of 109.47\u00b0 yields  2  r  vbm  =  nl  2 1 1  \u2212 +  cos cos  q q    2  r  vbm  22= nl     thus, taking a fixed bond angle into account leads to a doubling of the mean square end-  to- end distance", "if one also takes into account the restricted rotation at the angle \u03c6 with  non-independent potential, i.e., the preference of trans and gauche states, one arrives at  the  so-called  rotational-isomeric-state-model  (ris)  (flory  1953;  painter  and  coleman  2009)", "in this model, the mean square end-to-end distance (without proof) is  2  r  =  nl  ris  2 1 \uf8eb \uf8ec 1 \uf8ed  \u2212 +  cos cos  q q  \uf8f6 \uf8f7 \uf8f8  1  +  1  \u2212  \uf8eb \uf8ec\uf8ec \uf8ed  cos  \u03c6  cos  \u03c6  \uf8f6 \uf8f7\uf8f7 \uf8f8     thus, compared to (2.8), taking account of the trans and gauche \u201cwells of potential,\u201d which  are expressed by the statistical mean value of the cosine \u03c6, leads to a further expansion of  the chain as compared to the valence bond model", " if these differing values of the mean square end-to-end distance are considered in rela- tion to the gaussian chain, one can derive fundamental information without having to  revert  to  the  physically  more  correct,  but  mathematically  considerably  more  complex,  models", "however, with the current models a generally valid description of the dimensions  of real polymer chains in undisturbed states is not possible", " (2.6)  (2.7)  (2.8)  (2.9)  (2.10)     22  chapter 2 \u00b7 polymers in solution  2  an important value is the characteristic ratio  c\u221e , which describes the expansion and  therefore the stiffness of the real polymer as compared to the gaussian chain (2.10)", "the  influence  of  solvents  is  not  considered  and  existing  interactions  are  considered  to  be  mutually  neutralized  (unimpeded  dimensions)", " the  larger  this  characteristic  ratio  (and  thus the corresponding square of the mean square end-to-end distance \u2329r2\u232areal of the real  polymer), the more rigid the polymer", " 2  r  real  \u221e\u2261 c  2\u22c5 n l     of course the assumption of free bond angles makes the gaussian chain model a gross  simplification of real polymers", "by avoiding a more detailed structure, the model can serve  as a simplification", "where the characteristic ratio is known from experiments, such as size  exclusion chromatography (sec) under \u03b8 conditions (7 chap", "3), the model is perfectly  adequate to give an approximate description of real polymers", "in a development of this  model by kuhn, the length lk no longer represents that of a repeat unit, but is generally  longer", "common to both the real chain and the so-called kuhn chain, which is constructed  of nk < n segments of length lk > l, are the contour length lcont and the real chain end-to-end  distance", "", "figure 2.5 shows the model schematically", " if one considers the real chain and compares the kuhn model with the gaussian chain,  one obtains  thus, lcont is given by = \u22c5 = n l  \u22c5 n l k k  l cont     2  r  real 2  =  \u22c5 n l  2  r  \u22c5 n l  =  k 2  2 \u22c5 n l k k 2 \u22c5 n l  =  l k l  c \u221e  @     the example of polyethylene (n > 100, l = 0.25 nm) provides a useful illustration", "as a sim- plification, one assumes that each segment exists independently of its neighboring  segment   (2.11)  (2.12)  (2.13)   ", "fig", "2.5  schematic  representation of the kuhn  model and the corresponding  real chain", "bold = segment length  lk (kuhn model), not bold = the ele- ments of the real chain  lk  i  \u00e6 r   in  the  gauche  or  trans  state", " in  this  case,  the  gauche-trans  energy  levels  are  statistically  independent (unconnected) and it follows from theoretical calculations that  23  2  2.2 \u00b7 chain stiffness  however, experiments yield  2  r  vbm 2  \u22c5 n l  = ", "3 7     2  r  \u22c5 n l  k 2  = ", "6 7     2  r  =  l l k cont  k     2.2    chain stiffness  (2.14)  (2.15)  (2.16)  (2.17)  thus, the  mutual influence (coupling) of the conformations  cannot be ignored", "only a  model considering the linked and restricted rotation is capable of describing the expan- sion of the real polymer coil compared to the gaussian chain", "with (2.13) the kuhn length  lk = 1.68 nm", " in other words, it is possible to calculate the mean square end-to-end distance from   the contour length and the kuhn length directly:  an additional unit of measure for the flexibility of a polymer bundle is the persistence length  \uf072 li , each of identical  lp", "the model describes a chain with an infinite number of bond vectors  \uf072 li  is given by  length", "the projection length of each of the bond vectors  the average of all conformations, lcos\u03b8i,j", "this can be graphically interpreted as the portion  \uf072 li  and can thus be used as a measure of the cor- of all  relation of the orientation of two independent segments of the polymer chain", "here \u03b8i,j  denotes the angle between the two bond vectors", "the so-called persistence length is defined  \uf072 li : as the sum of all the bond vector projections over all conformations on the first vector   \uf072 l j  that \u201cpoint\u201d in the direction of   \uf072 l j  with  j  i>  onto   l  p  =  l  cosq  i, j  \u221e  \u2211  1 = + i  j     the  initial  summands  in  this  expression  make  a  finite  contribution  to  the  persistence  \uf072 l j  they become inde- length", "after a certain separation between the bond vectors  pendently orientated in space", "thus \u2329cos\u03b8i,j\u232a converges for these bond vectors to zero and  the persistence length becomes a finite value defined by those segments immediately fol- \uf072 li ", " for  a  stiff  polymer,  lp  assumes  a  large  value  as  a  result  of  the  considerably  lowing  restricted rotation", "for a statistical coil, lp has a small value", "the persistence length is thus  a measure for the stiffness of the coil", " \uf072 li  and   for the limiting case of a bond angle of q = 180\u00b0 , the macromolecule forms a straight  chain and the mean end-to-end distance is equivalent to the contour length", "a mathemat- ical simplification suggests applying the angle complementary to 180\u00b0", "for  q = 180\u00b0  this  is  q\u00a2 = 0\u00b0 ", "although there are real polymers which have a small value for \u03b8\u2032, the angle is  always greater than zero", "an example of this is a double-strand dna helix", "to describe the  characteristics  of  this  chain,  considerably  fewer  and  correspondingly  longer  kuhn  seg- ments would be required than would be necessary for a more flexible polymer", "    24  chapter 2 \u00b7 polymers in solution  2  at this stage, the fundamental difference between the contour length lcont and the per- sistence length lp should be noted", "the persistence length basically depends on the chain  stiffness of the polymer in question", "hence, it is a material characteristic closely associated  with the chemical composition of the polymer; it does not depend on the molar mass of  the particular chain", "for this reason alone is it possible, for example, to define the (single)  characteristic persistence length of a polymer such as polyethylene", "in contrast to this, the  contour length is very heavily dependent on the number of repeat units making up the  polymer-as can be immediately seen from (2.1); a doubling of the molar mass leads to a  doubling of the contour length", "therefore in specific cases it can be that the persistence  length is greater than the contour length for a very stiff polymer with a relatively small  molar mass, even if this seems to be in conflict with (2.17) (persistence length as projec- tion of all bond vectors onto the first)", " the  so-called  wormlike-chain-model  (wlc)  is  a  simplified  way  of  considering  the  chain stiffness of semi-flexible polymers", "this mathematical model was first described in  1949 (kratky and porod 1949)", "the persistence length lp was defined as  l  p =  2 l 2q\u00a2     and the auxiliary parameter p :  p  \u2261  l  p  / l  cont  = (  2  / q\u00a2 n  2  )     \uf8ee \uf8ef \uf8ef \uf8f0  \uf8ee \uf8ef \uf8ef \uf8f0  this auxiliary parameter allows a dimensionless description", "this demonstrated that for  the mean square end-to-end distance, it holds (without proof) that  2  r  wlc  =  2 l cont  2  p  \u2212  \uf8eb \uf8ec \uf8ed  1 n  \uf8f6 \uf8f7 \u2212 \uf8f8  \uf8eb \uf8ec \uf8ed  2  2  p  \u2212  1  exp  \u2212  \uf8eb \uf8ec \uf8ed  1 p  \uf8f6 \uf8f7 \uf8f8  \uf8f6 \uf8f7 \uf8f8  \uf8f9 \uf8fa \uf8fa \uf8fb     it should be borne in mind that the persistence length is a mathematical paraphrase of the  stiffness of the polymer chain", "in limiting cases, it tends towards zero (completely flexible  chains) or towards infinity (completely stiff rods)", "given this, two limiting cases can be  distinguished", "in the case of extremely stiff chains with a persistence length greater than  the contour length, it holds that  p \uf03f 1 ", "as a visual example, one could imagine uncooked  spaghetti (which could be even longer without doubling up as a chain does)", "if we imagine  spaghetti of immense length, the description would segue into the second case, as pre- sented below", "the exponential function can then be expressed as a taylor development  and ignored after the second term", "this gives the following relationship between the end-  to- end chain distance and contour length:  2  r  wlc  \u2248  2 l cont  2  p  \u2212  2  p  2  \uf8eb \uf8ec \uf8ed  1  p  \u2212  1  2  2  p  \uf8f6 \uf8f7 \uf8f8  \uf8f9 \uf8fa \uf8fa \uf8fb  =  2 l cont     with this function, stiff chains, for example, rods can be described", " in the second case, we are concerned with molecules that are relatively stiff but have  such  a  large  number  of  segments  that  the  contour  length  far  exceeds  the  persistence  length", " an  example  of  this  is  dna,  mentioned  above", " dna  is  very  stiff  and  has  an  extremely high contour length", "for such molecules  p \uf03d 1  which means that p2 is much   (2.18)  (2.19)  (2.20)  (2.21)   2.3 \u00b7 entropy elasticity  25  2  smaller than p and, because n is extremely large, 1/n is also very small so that (2.20) can be  simplified to  making  use  of  the  results  of  the  kuhn  chain  statistics  (2.16)  and  assuming  that   2  r  wlc  =  2  pl  2 cont  =  2 l l p cont     2  r  2  r  =  :  k  wlc  l  k  p= 2 l     this restates that the persistence length and the kuhn length are a measure of the stiffness  of polymer chains", " 2.3    entropy elasticity  the gaussian chain is the (simplified) state of equilibrium for a chain and therefore repre- sents the energy minimum", "as a consequence, to expand a gaussian chain, energy must be  introduced", "by stretching the chain we bring it closer to the all-trans-conformation, which is  the most favorable for flexible chains with regard to the enthalpy, but the most unfavorable  formation in terms of entropy", "as the number of possible conformations is less in stretched  states than before, the entropy decreases", "if one takes the gaussian model (with n chain links  of length l) as a basis, the change in entropy \u03b4s during expansion can (without proof) be  expressed with the assistance of the mean end-to-end distance r as follows:  ds r (  )  \u221d  k  b  1  \u2212  3 2  \uf8eb \uf8ec \uf8ed  2  2  r nl  \uf8f6 \uf8f7 \uf8f8     herein, kb denotes boltzmann\u2019s constant", "it can be seen that the further the distance r  deviates from the result of the gaussian model, the greater the loss of entropy associated  with chain expansion", " with use of the gibbs-helmholtz equation  g  =  d  h  d  \u2212 t  s  ,  d  it follows that     3 2  d  g r (  ) \u2212  h  d  \u221d  \u2212  k t b  +  k t b  3 2  2  2  r nl     in practice, it can be assumed, as a reasonable approximation, that the contribution of the  change in enthalpy \u03b4h to the total free enthalpy \u03b4g during the stretching of a polymer  chain at room temperature (or above) is considerably less than the value t \u00b7 \u03b4s associated  with the change in entropy", "as a result, \u03b4h can be ignored for the following consideration  as a first approximation", " the returning force f of an elongated coil results from the change in the free energy  at the absolute temperature t as a function of r", "consequently, for small deflections we  find that  (2.22)  (2.23)  (2.24)  (2.25)  (2.26)     26  chapter 2 \u00b7 polymers in solution  r  \uf03d  f  =  l cont \u2202 g d r \u2202  = \u22c5 n l  ; k t 3 b 2 nl  \u221d  r     2  (2.27)  the resilience of a polymer chain, which in macroscopic terms corresponds to the resis- tance of a polymeric material to deformation, depends on the entropy of the chain and is  thus proportional to the mean end-to-end distance between chain ends", " 2.4    thermodynamics of polymer solutions  in chemical terms, a polymer melt is composed of identically structured molecules", "moreover,  density fluctuations are small enough to be ignored", "the chemical environment a molecule  \u201csees\u201d is therefore the same throughout the whole melt", "such a situation can be described by  an averaged, so-called mean field", "in this scenario, the dimensions of the polymer are not  affected by interactions, for example, with neighboring, chemically dissimilar molecules", " in  contrast,  in  dilute  polymer  solutions,  the  density,  chemistry,  and  especially  the  chemical potential of the system fluctuate as a function of location", "in such dilute solu- tions, the polymer coils are separated by \u201cempty,\u201d solvent filled spaces", "moreover, as eluci- dated in 7 sect", "2.1, the segment density within the polymer coils is not homogeneously  distributed", "in contrast to the melt, a \u201cnon-mean field\u201d state prevails", "as a result, interac- tions are present that can influence the conformation of the polymer", "to understand the  behavior of polymer solutions, it is necessary to consider their  thermodynamics", " a polymer solution consists of the dissolved polymer and at least one solvent", "thus, in  the simplest case we are dealing with a two-component system", "a system consisting of a  greater number of components might be a solvent mixture or a solution of more than one  polymer", " 2.4.1    ideal and real solutions  the characteristic ratio has already been introduced in 7 sect", "2.1", "it can also be called the  ratio of the undisturbed dimension of a real polymer coil in relation to the ideal gaussian  chain", "the undisturbed dimension is derived directly from the molecular structure of the  polymer", "this state is the one most probable in the melt, in which the polymer molecules  are  only  surrounded  by  essentially  similar  molecules", " if,  however,  the  polymer  is  dis- solved in a solution, additional interactions are present that can influence its shape", "in a  good solvent, the interactions between the polymer and the solvent are favored over the  interactions of the individual components", "as a result, the polymer coil expands", "in con- trast, in a poor solvent the coil collapses", "the transition from a good to a poor solvent, a  so-called \u03b8-solvent, presents a special case", "in such solvents the interactions between the  polymer segments are equally prevalent as those between the polymer and solvent mol- ecules", "for any one set of substances this state is normally only present at a specific tem- perature, the so-called \u03b8-temperature", "details of this are discussed further below", " the thermodynamic properties of a polymer solution are determined by the interac- tion  between  the  solvent  and  the  dissolved  substance,  the  so-called  solvent  quality", "  the solvent quality varies considerably for the same solvent, depending on the dissolved    2.4 \u00b7 thermodynamics of polymer solutions  27  2  polymer", "for example, water is a very good solvent for polyethylene oxide (peo), whereas  polystyrene  is  barely  soluble  in  water", " to  understand  the  thermodynamics  of  polymer  solutions,  just  as  with  small  molecule  solutions,  one  needs  to  consider  the  gibbs- helmholtz equation:  m  g  d  =  h  d  m  \u2212  t s d  m     here \u03b4g is the gibbs free enthalpy, \u03b4h the enthalpy, t the absolute temperature, and \u03b4s  the entropy", "the index m refers to the respective values for the mixture", " for small molecule mixtures, depending on the quality of the solvent, the following   limiting cases can be identified", "  ideal solution the  special  case  of  an  ideal  solution  arises  if  the  process  of  mixing  with  the  substance  being dissolved does not lead to any change in enthalpy (heat) and the entropy of the mix- ture is expressible using the simple statistical approach of the so-called ideal entropy of  mixing", "the latter is derived in detail further below", "thus  dh m m s d  = 0 and   m s d ideal     =   athermal solution during the production of an athermal solution, no heat of reaction is observed (\u03b4hm = 0)", " however, the entropy change deviates from the statistically derived ideal entropy of mix- ing \u03b4sideal  m       ", "thus  m  , the deviation being denoted by \u03b4s excess dh m m s d  = 0 and   m + = s d ideal  m excess  s d      regular solution the regular solution is associated with a heat of solution \u03b4h excess m     , but the change in entropy  is ideal:  m  h  d  =  d  h  m excess  and    m  s d  =  s d  m ideal     m  h  d  =  d  h  m excess  m  s d  =  s d  m ideal  +  and   m s d excess      real (irregular) solution finally, for real, sometimes called irregular solutions, a heat of solution and a deviation  from the ideal entropy of mixing can be observed:  (2.28)  (2.29)  (2.30)  (2.31)  (2.32)  (2.33)  (2.34)  (2.35)  (2.36)     28  chapter 2 \u00b7 polymers in solution   \u03b8 conditions in this special case, the mixture behaves in a pseudo-ideal fashion", "under these condi- tions, the free enthalpy of mixing is zero; the enthalpy of mixing and the term including  the temperature and the entropy of mixing are equal:  2  s  h  d  = t  s d  m     the effect that the solvent quality has on the polymer coil\u2019s dimensions is shown sche- matically in ", "fig", "2.6", " in the following section we concern ourselves with describing those regular solutions   which are especially important in practice", "  solutions of lower molecular substances  2.4.1.1  a lattice model is suitable for describing a solution of a small molecule (", "fig", "2.7)", " if it is assumed that the respective values of molecular and cellular size are identical,  the respective volume fraction \u03c6i is equal to the corresponding mole fraction, given by the  respective number ni,:  here the index i can either describe the solvent (index 1) or solute (index 2)", "for the case  shown in ", "fig", "2.7, the ideal entropy of mixing can be determined from the number of  possible combinations of positions w:  =  ji  v i + v v 2 1  =  i  n +  n 1  n  2    ds  m ideal  ln k w  b=     w  =  ! n ! n n 1  ! 2    ln  !  \u2248  n  ln  n n n  \u2212     statistically, w amounts to (without proof)  because the sum of n is determined by n1 and n2, with the aid of the sterling approximation  and the following simplification can be made:  ds  m ideal  k n  b=  ln  n  \u2212  ln  n 1  \u2212  ln  n  2  \uf8eb \uf8ec \uf8ed  n 1 n  n 2 n  \uf8f6 \uf8f7 \uf8f8     for 1 mol (corresponds to na molecules, where na is avogadro constant) with the intro- duction of the volume fraction and the universal gas constant r = kb na, it follows that  s d  m ideal  =  r  ln  n  \u2212  ln  j 1  n  \u2212  ln  n  j  2  \uf8eb \uf8ec \uf8ed  n j 1 n  n  j  2 n  \uf8f6 \uf8f7 \uf8f8     s d  m ideal  =  ln ( r n  \u2212  j 1  ln  j 1  \u2212  ln j 1  n  \u2212  j  2  ln  j  2  \u2212  j  2  ln  n  )     (2.37)  (2.38)  (2.39)  (2.40)  (2.41)  (2.42)  (2.43)  (2.44)   29  2  g o o d   s o l v e n t \u2206 g   <   0  \u2206g = 0 poor solvent \u2206g > 0  swelling, coil expansion  \u03b8 \u03b8  conditions solvent  coil contraction  precipitaction  2.4 \u00b7 thermodynamics of polymer solutions   ", "fig", "2.6  schematic  representation of polymer coils  in solvents of different quality   ", "fig", "2.7  lattice model to  describe a solution of a solute  (dark points) in a solvent (light  points)", "apart from the contents  the lattice cells are identical  because the sum of the volume fractions equals 1:  s d  m ideal  = \u2212  r  (  j 1  ln  j 1  +  j  2  ln  j  2  )     (2.45)  furthermore, because \u03c61 and \u03c62 are always less than 1 for mixtures, the ideal entropy of  mixing is always positive and the entropy of mixing always favors the mixture of sub- stances", "this should be obvious by considering entropy as a measure of the disorder of  a system)", " to  calculate  enthalpies,  we  take  account  of  the  pair-interactions  wij  between  the  neighboring cells in the lattice", "to create two contacts between molecules 1 and 2 (with the  corresponding  enthalpy  of  interaction  w12),  the  interactions  between  a  pair  of  solvent  molecules (\u2192 w11) and a pair of solute molecules (\u2192 w22) must be ruptured", "the enthalpy  change for this process is given by     30  chapter 2 \u00b7 polymers in solution  2 12 dw w =  \u2212  ( w w + 11  22  )     (2.46)  (2.47)  (2.48)  (2.49)  (2.50)  (2.51)  2  the total number of contacts n12 between solvent and solute in the lattice can be obtained  by considering the coordination number z, which is given by the number of the neighbor- ing lattice cells:  thus, the total enthalpy of mixing for the mixture is given by  n  12  n = j j  1  2  z     h  m =  d  n  j j d 2  1  w  z 2     c  =  z k t b2  w  ,  d     h  d  m =  rt  \u22c5 1 j j c 2     the factor 1/2 results from the definition of \u03b4w (in relation to two interaction contacts)", " this expression can be simplified by introducing the flory-huggins interaction parameter  \u03c7", "from the definition of this parameter  it follows for the molar enthalpy of mixing:
