Repository: JonathanOnorato/ChemLP

# ChemLP
A Chemistry Natural Language Processing Tool

File: Bowman/textbook_files/Polymer_Synthesis_Theory_and_Practice_by_Braun_Cherdron_Rehahn_Ritter_and_Voit.json (part 2 of 28)
 "", "", "", "", "", "", "", "", "348  example 5.16 hydrolytic degradation of cellulose and separation of the hydrolysis products by chromatography ", "", "", "", "", "", "", "", "", "", "", "", "", "", "", "", "", "", "", "348 5.4 modification of polymers by additives ", "", "", "", "", "", "", "", "", "", "", "", "", "", "", "", "", "", "", "", "349 5.4.1 addition of stabilizers ", "", "", "", "", "", "", "", "", "", "", "", "", "", "", "", "", "", "", "", "", "", "", "", "", "", "350  example 5.17 suppression of the thermo-oxidative  crosslinking of polyisoprene by addition of an antioxidant ", "", "", "", "", "", "", "", "", "", "", "", "", "", "", "", "", "", "350  example 5.18 suppression of the thermal  dehydrochlorination of poly(vinyl chloride) by addition of stabilizers ", "", "", "", "", "352 5.4.2 addition of plasticizers ", "", "", "", "", "", "", "", "", "", "", "", "", "", "", "", "", "", "", "", "", "", "", "", "", "", "352 example 5.19 external plasticization of polystyrene via polymerization of styrene in presence of paraffin oil ", "", "", "", "", "", "", "", "", "", "", "", "", "", "", "", "", "", "", "", "", "", "", "353   xviii  contents  5.4.3 addition of fillers and reinforcing materials ", "", "", "", "", "", "", "", "", "", "353 example 5.20a preparation of a composite material from an unsaturated polyester resin and glass fibers ", "", "", "", "", "", "", "", "", "", "", "", "", "", "", "", "", "", "", "", "", "", "", "", "", "", "355  example 5.20b preparation of conductive composites  by filling polycarbonate (pc) with carbon black (cb) ", "", "", "", "", "", "", "", "", "", "", "", "", "", "", "", "355 5.5 mixtures of polymers (polymer blends) ", "", "", "", "", "", "", "", "", "", "", "", "", "", "", "", "", "", "", "356 5.5.1 properties of polymer blends ", "", "", "", "", "", "", "", "", "", "", "", "", "", "", "", "", "", "", "", "", "357 5.5.2 preparation of polymer blends ", "", "", "", "", "", "", "", "", "", "", "", "", "", "", "", "", "", "", "", "359 5.5.2.1 concerted precipitation from solution ", "", "", "", "", "", "", "", "359 example 5.21 preparation of polymer blends from  solution ", "", "", "", "", "", "", "", "", "", "", "", "", "", "", "", "", "", "", "", "", "", "", "", "", "360 5.5.2.2 coprecipitation of polymer lattices ", "", "", "", "", "", "", "", "", "", "361 5.5.2.3 mixing of polymer melts ", "", "", "", "", "", "", "", "", "", "", "", "", "", "", "", "", "", "362 example 5.22 preparation of polymer blends from the  melt ", "", "", "", "", "", "", "", "", "", "", "", "", "", "", "", "", "", "", "", "", "", "", "", "", "", "", "", "362  5.5.2.4 polymerization of monomers containing other  dissolved polymers ", "", "", "", "", "", "", "", "", "", "", "", "", "", "", "", "", "", "", "", "", "", "364  example 5.23 preparation of a polystyrene/  polybutadiene-blend (high impact polystyrene, hips) by polymerization of styrene in the presence of polybutadiene ", "", "", "", "", "", "", "", "", "", "", "", "", "", "", "", "", "", "", "", "", "366 5.6 stretching and foaming of polymers ", "", "", "", "", "", "", "", "", "", "", "", "", "", "", "", "", "", "", "", "", "", "367  example 5.24 preparation of foamable polystyrene and  of polystyrene foam ", "", "", "", "", "", "", "", "", "", "", "", "", "", "", "", "369 example 5.25 preparation of a urea/formaldehyde foam 370 5.6.1 preparation of polyurethane foams ", "", "", "", "", "", "", "", "", "", "", "", "", "", "", "", "", "371  example 5.26 preparation of a flexible  polyurethane foam ", "", "", "", "", "", "", "", "", "", "", "", "", "", "", "", "", "372  example 5.27 preparation of a rigid polyurethane  foam ", "", "", "", "", "", "", "", "", "", "", "", "", "", "", "", "", "", "", "", "", "", "", "", "", "", "", "372 bibliography ", "", "", "", "", "", "", "", "", "", "", "", "", "", "", "", "", "", "", "", "", "", "", "", "", "", "", "", "", "", "", "", "", "", "", "", "", "", "", "", "", "", "", "373  6 functional polymers ", "", "", "", "", "", "", "", "", "", "", "", "", "", "", "", "", "", "", "", "", "", "", "", "", "", "", "", "", "", "", "", "", "", "", "", "375 6.1 gels ", "", "", "", "", "", "", "", "", "", "", "", "", "", "", "", "", "", "", "", "", "", "", "", "", "", "", "", "", "", "", "", "", "", "", "", "", "", "", "", "", "", "", "", "", "", "377 example 6.1 synthesis of hydrophilic physically  crosslinked gel-building polymer ", "", "", "", "", "", "", "378  example 6.2 synthesis of hydrophilic chemically  crosslinked gel-building polymer ", "", "", "", "", "", "", "378 example 6.3 synthesis of a thermo-sensitive gel ", "", "", "", "", "378   contents  xix  6.2 responsive \u201csmart polymers\u201d ", "", "", "", "", "", "", "", "", "", "", "", "", "", "", "", "", "", "", "", "", "", "", "", "", "", "379 6.2.1 polymer networks with shape memory effect ", "", "", "", "", "", "", "", "", "381  example 6.4 synthesis of a bicomponent polymer  network through a radical polymerization of methacrylic acid 2-ethoxyethyl ester and bis(acrylate) ", "", "", "", "", "", "", "", "", "", "", "", "", "", "", "", "", "", "", "382 6.3 polymers with specific (opto)electronic properties ", "", "", "", "", "", "", "", "", "", "", "383  example 6.5 synthesis of poly{[2-(b-ethylhexyloxy)-  example 6.6 synthesis of poly[9,9-bis  5-methoxy]-para-phenylene vinylene} (\u201cmeh-ppv\u201d) via gilch reaction ", "", "", "", "", "", "", "390  (2-ethylhexyl)fluorene] via yamamoto coupling ", "", "", "", "", "", "", "", "", "", "", "", "", "", "", "", "", "391  example 6.7 synthesis of poly(3-dodecylthiophene)  via grignard coupling ", "", "", "", "", "", "", "", "", "", "", "", "", "", "", "393 bibliography ", "", "", "", "", "", "", "", "", "", "", "", "", "", "", "", "", "", "", "", "", "", "", "", "", "", "", "", "", "", "", "", "", "", "", "", "", "", "", "", "", "", "", "394  index ", "", "", "", "", "", "", "", "", "", "", "", "", "", "", "", "", "", "", "", "", "", "", "", "", "", "", "", "", "", "", "", "", "", "", "", "", "", "", "", "", "", "", "", "", "", "", "", "", "", "", "", "397   ", "  relevant si units and conversions  relevant si units and conversions  name length  si unit meter  m  multiples km, cm, mm \u03bcm, nm  mass  kilogram kg  mg, g, mg, \u03bcg  time  second  s  ks, ms, \u03bcs, ns  temperature  kelvin  k  units outsidea si angstroms ngstroma foot inch micron mil  statute mile ounce pound (us, 16 oz) ton (metric) long ton (uk)  short ton (us) minutea houra daya degree celsiusa degree fahrenheit t/m3, kg/la  angstroms =10\u221210 m ft=30.48 cm in=2.54 cm \u03bc=10\u22129 m mil=2.54 10\u22125 m mile=1609.3 m oz=28.349 g lb=453.592 g  t=1,000 kg ton=1.02 103 kg ton=9.1102 kg min=60 s h=3,600 s d=86,400 s 0\u02dac=273.15 k  \u02daf=9/5 \u02dac+32  (continued)  xxi  density  volume  force  kg/m3  kg/m3  cubic meter newton  m3  n  mg/m3, kg/dm3, g/cm3 dm3,, cm3, mm3  litera  l, l=1 dm3  mn, kn, mn, \u03bcn dyn  dyn=10\u22125 n  kg force   xxii  relevant si units and conversions  name  si unit  multiples  units outsidea si  pressure  pascal  pa  gpa, mpa, kpa, mpa, \u03bcpa  bar atmosphere  kgf (kp)= 9.81 n  bar=105 pa atm=1.101 \u00b7 105 pa torr=133.3 pa psi=6.89103 pa p=0.1 pa s  mm hg lbs/sq.in", "poise  centipoise stokes  cp=10\u22123 pa s st=10\u22124 m2/s  centistokes  cst=10\u22126 m2/s  viscosity (dynamic)  viscosity (kinematic)  pa\u00b7s  mpa\u00b7s  m2/s  mm2/s  coulomb c=a\u00b7s ampere  a v=j\u00b7c\u22121 j  electric charge electric current electric potential volt joule energy, work, heat power (radiant flux)  watt  aaccepted for si  mv, kv, mv tj, gj, mj, kj, mj electron volt  ev=1.60 10\u221219 j  w (=v\u00b7a= j/s)  gw, mw, kw, mw   list of general abbreviations  [()] aibn ar bdda bp bpo cat cru dmf dmso dp dsc et g/l gpc h ir l lcst led me min mn mol mp mtb mw mw nlo nmp nmr ofet oled  intrinsic viscosity, staudinger index 2,2\u00b4-azobis(isobutyronitrile) aryl butandioldiacrylate boiling point benzoyl peroxide catalyst constitutional repeating unit dimethyl formamide dimethyl sulfoxide degree of polymerization differential scanning calorimetry ethyl grams per liter gel permeation chromatography (alternatively: sec) hour(s) infrared liter(s) lower critical solution temperature light emitting diode methyl minute(s) number average molecular weight mole(s) melting point methyl-tert-butyl molecular weight weight average molecular weight nonlinear optical n-methylpyrrolidone nuclear magnetic resonance organic field-effect transistor organic light emitting diode  xxiii   xxiv  list of general abbreviations  organic photo voltage organic solar cell organic thin-film transistor phenyl  opv osc otft ph poled polymer based organic light emitting diode ppm s sc sec smp tc td tg tga thf tm ucst uv \u03b7inh \u03b7rel \u03b7sp  parts per million second(s) solar cell size exclusion chromatography (alternatively: gpc) shape memory polymer crystallization temperature degradation temperature glass transition temperature thermogravimetric analysis tetrahydrofuran melting temperature upper critical solution temperature ultraviolet inherent viscosity relative viscosity specific viscosity   abbreviations for technically important polymers  acrylonitrile butadiene styrene copolymer blend  atactic pp acrylonitrile styrene acrylic ester copolymer blend polybutadiene rubbers (cis- or trans-1,4; 1,2) cellulose acetate cellulose acetobutyrate cellulose acetopropionate cresol-formaldehyde resin carbon fiber reinforced carbon carbon reinforced resin carboxymethylcellulose cellulose nitrate cycloolefin copolymers cellulose propionate chloroprene rubber chlorosulfonated polyethylene cellulose triacetate ethyl cellulose ethylene chlorotrifluoroethylene copolymers ethylene ethyl acrylate copolymers epoxide resin ethylene propylene diene terpolymers ethylene propylene rubbers expandable polystyrene ethylene tetrafluoroethylene copolymers  abs acm, anm acrylic ester rubber app asa br ca cab cap cf cfc cfr cmc cn coc cp cr csm cta ec ectfe eea ep epdm epm eps etfe eva, evac ethylene vinyl acetate copolymers ethylene vinyl alcohol copolymers eval tetrafluoroethylene perfluoropropylene copolymers fep furan resins ff glass fiber reinforced polymers frp butyl rubber gr-i, iir high impact polystyrene hips  xxv   abbreviations for technically important polymers  xxvi  ht-pddt ipp ir lcp mbs mc mf mpf mppe nbr nc nr pa paek pai pan pb pbi pbt pc pctfe pe pec pehd pei peld pelld pemd peo, peox pes pet pevld pf pfa pfep pi pib pmi pmma pmp, tpx pnipaam po pom pp ppc  head-to-tail polydodecylthiophene isotactic pp polyisoprene rubber (cis- or trans-1,4; -1,2; -3,4) liquid crystalline polymer methyl methacrylate butadiene styrene copolymer blend methylcellulose melamin-formaldehyde resin melamin-phenol-formaldehyde resin poly(phenylene ether) polystyrene blend nitrile rubber nitrocellulose natural rubber polyamides poly(aryl ether ketone) poly(amide imide) polyacrylonitrile polybutylene poly(benzimidazole) poly(butylene terephthalate) polycarbonate poly(chlorotrifluoroethylene) polyethylene chlorinated polyethylene high-density pe poly(ether imide) low-density pe linear low density pe medium-density pe poly(ethylene oxide) poly(ether sulfone) poly(ethylene terephthalate) very low density pe phenol-formaldehyde resin cf", "tfa tetrafluoroethylene perfluoropropylene copolymers polyimide poly(isobutylene) poly(methacrylimide) poly(methyl methacrylate) poly(4-methylpent-1-ene) poly(n-isopropylacrylamide) polyolefins poly(oxymethylene), polyformaldehyde, polyacetal polypropylene chlorinated pp   abbreviations for technically important polymers  xxvii  ppe, ppo ppox (ppo) pps ppsu, psu ppv ps ptfe ptp pur pva, pvac pval pvb pvc pvcc pvdc pvdf pvf pvfm pvp rf san sbr sbs si sir spp tfa tpe tpu uf up vce  poly(phenylene ether) poly(propylene oxide) poly(phenylene sulfide) poly(phenylene sulfone) polyphenylenvinylen polystyrene poly(tetrafluoroethylene) poly(terephthalate) polyurethane poly(vinyl acetate) poly(vinyl alcohol) poly(vinylbutyral) poly(vinyl chloride) chlorinated pvc poly(vinylidene chloride) poly(vinylidene fluoride) poly(vinyl fluoride) poly(vinylformal) poly(vinylpyrrolidone) resorcin-formaldehyde resin styrene acrylonitrile copolymer styrene butadiene rubber styrene butadiene styrene triblock copolymers (aba) silicone plastics silicone rubbers syndiotactic pp tetrafluoroethylene perfluoropropyl vinyl ether copolymers thermoplastic elastomers thermoplastic polyurethanes urea-formaldehyde resins unsaturated polyester vinyl chloride ethylene copolymers   ", "  introduction  1  the origin of polymer science as a part of organic chemistry goes back to the end of the nineteenth century when chemists detected that the properties of many substances with colloidal properties are connected with their molecular size", "as a result of these and preferably of his own studies hermann staudinger (1881-1965) concluded in the early 1920s that substances like natural rubber, cellulose, and proteins but also many synthetic resins obtained by so-called polyreactions consist of large molecules, for which staudinger proposed the term \u201cmacromolecules\u201d", "nowadays, macromolecules and polymers are synonyms for substances with espe- cially high molecular masses", "however a sharp boundary cannot be drawn between low-molecular-weight and macromolecular substances; rather there is a gradual transition between them", "one can say that macromolecules consist of a minimum of several hundred atoms", "accordingly, the lower limit for their molecular mass can be taken as around 103 g mol()1", " staudinger postulated that such macromolecules were built up from small so-called monomer units that were linked together by normal chemical binding forces and not by physical associations of small molecules", "this hypothesis was by no means self-evident at that time and therefore became an object of many academic controversies between chemists and physicists until about the late 1930s", "in the meantime staudinger\u2019s basic ideas of macromolecular chemistry are generally accepted", " in 1953 staudinger received the nobel prize in chemistry \u201cfor his discoveries in the field of macromolecular chemistry\u201d", "the scientific reputation of this new and rather young branch of chemistry is also confirmed by several other nobel prizes, so to paul j", "flory (in 1974) for his theoretical and experimental work in physical chemistry of macromolecules and to karl ziegler and giulio natta who in 1963 shared the nobel prize for their discoveries in the field of chemistry and technology of polymers", "more recently p.-g", "de gennes (1991, for discovering methods for order phenomena in liquid crystals and polymers); a.j", "heeger, a.g", "macdiarmid and h", "shirakawa (2000, for discovering and development of conducting polymers) and r.h", "grubbs, r.r", "schrock and y", "chauvin (2005, catalyst development, e.g", "for ring opening metathesis polymerization romp) were awarded", " d", "braun et al., polymer synthesis: theory and practice, doi 10.1007/978-3-642-28980-4_1, # springer-verlag berlin heidelberg 2013  1   2  1 introduction  fig", "1.1 macromolecular architectures  due to their high molecular masses, macromolecular substances (polymers) show particular properties not observed for any other class of materials", "in many cases, the chemical nature, the size, and the structure of these giant molecules result in excellent mechanical and technical properties", "they can display very long linear chains, but also cyclic, branched, crosslinked, hyperbranched, and dendritic architectures as well", "the thermoplastic behaviour or the possibility of crosslinking of polymeric molecules allow for convenient processing into manifold commodity products as plastics, synthetic rubber, films, fibres, and paints (fig", "1.1)", " man, however was by far not the first to recognize the tremendous potential of giant chain architectures: millions of years ago, nature developed macromolecules for many specific purposes", "cellulose, as example, is a substance which - due to its extraordinary stress-stability-guarantees the shape and stability of the thinnest blade of grass and the largest tree even in a gust or strong storm", " moreover,  transformation of small molecules into high-molecular-weight materials changes solubility dramatically", "nature takes advantage of this effect for storage of energy by converting sugar into starch or glycogen, for example", "also, thin polymeric fibres and films are widely used in nature: spiders apply them to catch insects, silkworms to build their cocoons, crustaceans form their outer shell of it, birds their feathers, and mammals their fur", "last but not least, nature uses macromolecules to store the key information of life - the genetic code - by means of a polymer called dna", " these few examples are ample evidence that nature benefitted from the advantages of long chain molecules for variety of central applications long before man discovered the use of polymer materials for similar purposes: for the longest time in our history we were unable to produce tailor-made macromolecules for   1.1 some definitions  3  protection, clothes and housing", "instead, we applied the polymeric material as it was provided by nature as wool, leather, cotton, wood or straw", " the first macromolecular substances which found technical interest were based on chemically modified natural materials, for example cellulose nitrate (celluloid) or crosslinked casein (galalith)", "only with the onset of industrialisation in the nineteenth century did these renewable raw materials become the limiting factor for further growth, and chemists began developing artificial macromolecules based on fossil carbon sources like coal, oil, and gas", "polymers like condensation products from phenol and formaldehyde (bakelite) started the \u201cplastics age\u201d in 1910 and polymers of styrene or vinyl chloride were used since about 1930 and until nowadays as important plastics", "presently, worldwide more than 260 million tons polymers per year are produced and used as plastics, films, fibres, and synthetic rubber", " more recently, so-called functional polymers with special physical or chemical properties have replaced other materials in many electrical or optical applications for microelectronic applications due to their electronic properties or have been used for biochemical purposes", " to sum up, macromolecular science covers a fascinating field of research and the understanding, and the tailoring of  technology, focused on the creation, materials formed out of very high-molecular-weight molecules", " 1.1  some definitions  prior to a profound discussion of the means of generating, characterizing, processing, and recycling macromolecules, some basic definitions and explanations should be provided", " 1.1.1 monomers  in a chemical reaction between two molecules, the constitution of the reaction product can be unequivocally deduced if the starting materials possess functional groups that react selectively under the chosen conditions", "if an organic compound contains one reactive group that can give rise to one linkage in the intended reaction, it is called monofunctional; for two, three, or more groups it is called bi-, tri-, or oligo- functional, respectively", "however, this statement concerning the functionality of a compound is only significant in relation to a specific reaction", "for example, the primary amino group is monofunctional with respect to the formation of an acid amide, but up to trifunctional when reacted with alkyl halides", "monounsaturated compounds, epoxides, and cyclic esters are monofunctional in their addition reactions with monofunctional compounds, but bifunctional in chain growth polymerizations", "molecules suitable for the formation of macromolecules must be at least bifunc- tional with respect to the desired polymerization; they are termed monomers", "linear macromolecules result from the coupling of bifunctional molecules with each other   4  1 introduction  or with other bifunctional molecules; in contrast, branched or crosslinked polymers are formed when tri- or poly-functional compounds are involved", " 1.1.2 oligomers  medium-size members of homologous polymeric series such as dimers, trimers, etc", "are called oligomers", "they can be linear or cyclic and are often found as byproducts of polymer syntheses, e.g., in cationic polymerizations of trioxane or in polycondensations of e-aminocaproic acid (see example 4.9)", "for the preparation of linear oligomers with two generally reactive end groups, the so-called telechelics, special methods, i.e., oligomerizations, were developed", " 1.1.3 polymers  as already shown, conventional macromolecules (or polymers) consist of a mini- mum of a several hundred covalently linked atoms and have molar masses clearly above 103 g/mol", "the degree of polymerization, p, and the molecular weight, m, are the most important characteristics of macromolecular substances because nearly all properties in solution and in bulk depend on them", "the degree of polymerization indicates how many monomer units are linked to form the polymer chain", "the molecular weight of a homopolymer is given by eq", "1.1", " m \u00bc p () mru  (1.1)  where mru stands for the molar mass of the monomer repeating unit", "while pure low-molecular-weight substances consist of molecules of identical structure and size, this is generally not the case for macromolecular substances", "they, instead, consist of mixtures of macromolecules of similar structure but different degrees of polymerizations and molecular weights", "therefore, they are called polydisperse", "as a result of this polydispersity, the values of p and m are only mean values, called p and m", " high molar masses and chain-like architectures result in properties quite differ- ent from those of low-molecular-weight substances", "this may be demonstrated for the case of polyethylene:  ch2    ch2    ch2    ch2    ch2    ch2  while chains having molecular weights of a few thousands only form brittle waxes, polyethylenes having molar masses of above hundred thousand show much better mechanical properties", "they can be processed into films, pipes, and other performance products", "when molar mass is further increased up to several millions, even higher impact strengths and abrasion resistances are achieved which enable these materials to be used in heavy-duty applications like skating floors and artificial hips", "  1.1 some definitions  5  fig", "1.2 classification of macromolecules i  fig", "1.3 classification of macromolecules ii  fig", "1.4 classification of macromolecules iii  macromolecules may be classified according to different criteria", "one criterion is whether the material is natural or synthetic in origin", "cellulose, lignin, starch, silk, wool, chitin, natural rubber, polypeptides (proteins), polyesters (polyhydroxy- butyrate), and nucleic acids (dna, rna) are examples of naturally occurring polymers while polyethylene, polystyrene, polyurethanes, or polyamides are representatives of their synthetic counterparts", "when natural polymers are modified by chemical conversions (cellulose ! cellulose acetate, for example), the products are called modified natural polymers", " another criterion is the chemical composition of the macromolecules: when containing only carbon, hydrogen, oxygen, nitrogen, halogens, and phosphorus, they are called organic", "if they additionally contain metal atoms, or if they have a carbon-free main chain but organic lateral substituents - such as polysiloxanes, polysilanes, and polyphosphazenes - they are called organometallic or hybridic", "finally, if they do not contain carbon atoms at all - such as polymeric sulfur - they are called inorganic (figs", "1.2 and 1.3)", " at the same time, the macromolecules might be classified according to whether their chains have only one kind of atoms - like carbon - in the backbone (isochains) or different elements (heterochains)", "concerning their chain architecture, polymers are subdivided into linear, branched, comb-like, crosslinked, dendritic, or star-like systems (fig", "1.4)", "  6  1 introduction  fig", "1.5 copolymer architectures  moreover, polymers are quite often classified according to the number of differ- ent types of monomers they are prepared from", "when produced from one single type of monomer, they are called homopolymers (a)", "if a second or third type of monomer is involved in the polymer synthesis, the resulting materials are called binary, ternary, ", "", "", "copolymers", "in addition, a distinction is also made on how the different monomers are arranged in the resulting copolymer chains, distinguishing among others: (b) alternating-, (c) statistic-, (d) block-, and (e) graft-copolymers (fig", "1.5)", "finally, for practical reasons it is useful to classify polymeric materials acc- ording to where and how they are employed", "a common subdivision is that into structural polymers and functional polymers", "structural polymers are characterized by - and are used because of - their good mechanical, thermal, and chemical properties", "hence, they are primarily used as construction materials in addition to or in place of metals, ceramics, or wood in applications like plastics, fibers, films, elastomers, foams, paints, and adhesives", "functional polymers, in contrast, have completely different property profiles, for example, special electrical, optical, or biological properties", "they can assume specific chemical or physical functions in devices for microelectronic, biomedical applications, analytics, synthesis, cosm- etics, or hygiene", " 1.2  chemical structure and nomenclature of macromolecules  the commission of nomenclature of the macromolecular division of iupac (inter- national union of pure and applied chemistry) formulated general rules for the nomenclature of polymers (relevant publications see section \u201cpublications about nomenclature\u201d)", "selected recommendations are explained in the following paragraph", "a polymer is defined as a substance consisting of molecules that are characterized by multiple repetitions of one or more species of atoms or groups of atoms", "these repeating species of atoms or groups of atoms are designated constitutional units", "a regular polymer can be described by a certain sequence of   1.2 chemical structure and nomenclature of macromolecules  7  such constitutional units, whereas this is impossible with an irregular polymer", "the smallest constitutional unit that leads through repetition to a regular polymer is the constitutional repeating unit", "accordingly, the following polymer chaincontains - among others - the following constitutional units:  ch2    ch    ch2    ch    ch2    ch  r  r  n  r  ch    ch2 r  (a)  ch2    ch  r  (b)  ch  r     ch2  etc", " however, only (a) and (b) are constitutional repeating units, describing the polymer\u2019s constitution precisely and completely", "the polyamide prepared from hexamethylenediamine and adipic acid has the following constitutional repeat- ing unit:  nh (ch2)6 nh co (ch2)4 co  according to the above definition it has two constitutional units:and  nh (ch2)6 nh  co (ch2)4 co  in contrast to this, a statistic copolymer (often also called random copolymer;  see table 1.1), schematically described as follows:  a  b  b  a  a  b  a  cannot be represented by one single constitutional repeating unit", "hence, it is an irregular polymer", " the systematic nomenclature of regular single-stranded polymers starts by nam- ing the constitutional repeating unit as a group with two free valences, conforming as far as possible to the nomenclature rules of organic chemistry", "the name of the polymer is then simply obtained by adding the prefix \u201cpoly\u201d", "the direction and sequence of the constitutional repeating units according to which the polymer is named are also defined by rules: subunits are arranged in decreasing priority from left to right, for example:   8  1 introduction  table 1.1 nomenclature of copolymers  name binary copolymer (general)  statistic copolymer  random copolymera  alternating copolymer  diblock copolymer  graft copolymer  nomenclature poly(a-co-b) e.g", "poly(styrene-co-butadiene) poly(a-stat-b) e.g., poly(styrene-stat-butadiene ) poly(a-ran-b) e.g., poly(styrene-ran-butadiene) poly(a-alt-b) e.g., poly(ethylene-alt-tetrafluoroethylene) poly(a)-block-poly(b) e.g., poly(styrene)-block-poly(butadiene) poly(a)-graft-poly(b) e.g., poly(styrene)-graft-poly(butadiene)  ain many copolymerizations, growth is influenced by the terminal (active) monomer unit", "this can be described by markov trials: zero order (or bernoullian mechanism) means that the terminal unit of the growing chain does not influence the addition (rate, stereoregularity, etc.) of the next monomer molecule", "such copolymerizations often are called \u201crandom\u201d", " poly(1-phenylethylene) \u00bc polystyrene  n  n  o  poly(oxy-1,4-phenylene) \u00bc poly(phenylene oxide)  nh (ch2)6 nh co (ch2)4 co  n  poly(hexamethylene adipamide) (polyamide 66, nylon 66)  the iupac names for polymers are often very complicated and lengthy", "therefore, parallel to the systematic names, some semi-systematic or trivial names are allowed", "here, in most cases, the name of the basic monomer is used in combination with the prefix \u201cpoly\u201d", "polystyrene may serve as an example", "brackets are used for the name of the monomer when it contains more than one word such as poly(vinyl chloride):  poly(vinyl chloride)  cl  n   1.2 chemical structure and nomenclature of macromolecules  9  the part of a macromolecule corresponding to the smallest molecule or to a molecule from which the macromolecule is or could be built is designated as a monomer unit", "in vinyl polymers such as poly(vinyl chloride), the monomer unit contains two chain atoms, but monomer units with one, three, or even more chain atoms are also known:  ch2    ch2    ch2    ch2    ch2    ch2  monomer unit with one chain atom (polymethylene)  ch2    ch2    ch2    ch2    ch2    ch2  monomer unit with two chain atoms (polyethylene)  ch2    ch2    o    ch2    ch2 o  monomer unit with three chain atoms [poly(ethylene oxide)]", " constitutional repeating unit and monomer unit can be identical as in the case of  homopolymers of vinyl or acryl compounds:  ch2    ch    ch2    ch    ch2    ch  r  r  n  r  monomer unit identical to the constitutional repeating unit  however, a constitutional repeating unit can also contain several monomer units", "this is the case in alternating copolymers and in many macromolecules obtained via step-growth polymerization:  nh (ch2)6 nh co (ch2)4 co  n  constitutional repeating unit consisting of two different monomer units", " macromolecules having identical constitutional repeating units can nevertheless differ as a result of isomerism", "for example, linear, branched, and crosslinked polymers of the same monomer are considered as structural isomers", "another type of structural isomerism occurs in the chain polymerization of vinyl or vinylidene monomers", "here, there are two possible orientations of the monomers when they add to the growing chain end", "therefore, two possible arrangements of the consti- tutional repeating units may occur:  t  t  t  h  h  h  t  h  h  h  h  t  t  t  h = head t = tail   10  1 introduction  in general, the head-to-tail structure is the by far most predominant motif", "the proportion of head-to-head structure is small and can only be determined experi- mentally in some specific cases", "further types of structural isomerism are found in polymeric conjugated dienes: addition of a monomer to the chain end can occur in 1,2- and in 1,4-position", "moreover, in the case of nonsymmetric dienes, 3,4- addition is a further possibility:  2  4  1  3  1,4-addition  1,2-addition  3,4-addition  when polymers have double bonds within their main chains - such as in poly (1,4-isoprene) - there arises a further kind of isomerism, i.e., cis/trans (z/e) isomerism:  poly(cis-1,4-isoprene) (natural rubber)  poly(trans-1,4-isoprene) (gutta percha, balata) the structural uniformity of synthetic polymers is in general not as perfect as in the case of their natural counterparts", "however, using special initiators and optimized polymerization conditions, it is possible to prepare quite homogeneous cis-1,4-polyisoprene (\u201csynthetic natural rubber\u201d)", " linear macromolecules having a constitutional  such as -ch2-chx- (x 6\u00bc h) show two further stereoisomerisms, i.e., optical isomerism and tacticity", "the stereoisomerism named \u201ctacticity\u201d has its origin in the different spatial arrangements of the substituents x", "when we arrange the carbon atoms of the polymer main chain in a planar zigzag conformation in the paper plane, x is either above or below that plane (\u201cnatta projection\u201d)", "if the substituents x of the vinyl polymer are either all above or all below that plane (case i), the polymers are  repeating unit   1.3 states of order in polymers  11  i  ii  iii  x  x  x  x  x  x  x  x  x  x  x  x  isotactic  syndiotactic  atactic  x  x  x  x  x  x  fig", "1.6 tacticity in macromolecules of substituted vinyl monomers (natta projection)  called isotactic", "their chains consist of a regular sequence of constitutional repeat- ing units containing carbon atoms with the same configuration", "when the substituted carbon atoms have alternating configurations (case ii), the polymer is called syndiotactic", "here, the substituents x are alternating above and below the paper plane", "if there is a random spatial orientation (configuration) of the substituents x (case iii), the polymers are called atactic", " optical isomerism is possible whenever the substituents x contain centers of asymmetry: polymers obtained from pure enantiomeric monomers are optically active", "however, the specific rotation of the polymers is in general clearly different from that of the monomers", "optical isomerism is also possible when asymmetri- cally substituted carbon atoms are placed in the main chain (see example 3.25a) (fig", "1.6)", " the above considerations concerning structural isomerism and stereoisomerism are not restricted to homopolymers but can occur in copolymers as well", "here, moreover, structural isomerism can have its origin additionally in different distributions of two (or more) types of constitutional repeating units within the polymer chain", " for the nomenclature of copolymers it is common either to use the full name, for example \u201cstatistic copolymer of styrene and butadiene\u201d, or to use the abbreviations recommended by iupac", "some cases are listed in table 1.1", " 1.3  states of order in polymers  aside from chemical composition and chain length the properties of macromolecu- lar substances are substantially determined by the conformation and configuration of the individual macromolecules", "isolated macromolecules do not take up a   12  1 introduction  fig", "1.7 representation of the energy minimized coil shape of a short chain polyethylene (pn \u00bc 55) as obtained via mean-field calculations  precisely defined three-dimensional shape; they rather assume a statistically most probable form which approximates to the state of maximum possible entropy", "this is neither a compact sphere nor an extended rigid chain, but rather a more or less loose statistical coil (fig", "1.7)", " in solution the form of such a coil is subject to dynamic changes", "in contrast, the shape of the coil in the solid state is largely fixed due to the immobility of the individual macromolecules", "real chain molecules are not able to assume the shape of an ideal statistical coil, as would be expected by random-flight statistics, since molecular parameters such as fixed bond angles and restricted rotation about the bonds affect the shape of the coil", "branching and incorporation of rigid chain components (aromatic rings, heterocyclic rings) also influence the coil form", "finally, the shape of the coil is determined by intermolecular or intramolecular interactions, such as h-bridges or electrostatic forces", " polymers can exist as liquids, as elastomers or as solids but can be transferred into the gaseous state only under very special conditions as are realized in, for example, maldi mass spectrometry", "this is because their molecular weight is so high that thermal degradation sets in before they start to evaporate", "only a few polymers are technically applied in the liquid state (silicon oils, specialty rubbers) but most polymers are applied either as elastomers, or as rigid amorphous or semicrystalline solids", " 1.3.1 macromolecules in solution  polymer solutions are important because many polymer syntheses as well as most procedures for their molecular characterization are carried out in solution", "polymer solutions are furthermore essential in the processing of some polymers to fibers, preparation of polymer blends, coatings, and adhesives", "moreover, polymer solu- tions are applied because of their high viscosity (thickeners)", "last but not least,   1.3 states of order in polymers  13  also mixtures of polymers might be considered as solutions: polymer blends represent (homogeneous or heterogeneous) \u201csolutions\u201d of a high-molecular-weight solute in a high-molecular-weight \u201csolvent\u201d", "because of this importance of polymer solutions, in the following some ideas are given on how polymers in solution can be understood", " in dilute solution, the behavior of macromolecules is quite different to that of common low-molecular-weight molecules", "for example, the shape of a macromo- lecular coil is subject to permanent dynamic changes, and the coils are in a more or less swollen state when compared to their \u201cunperturbed\u201d (solid state) dimensions", "as a result, polymer solutions tend to be viscous even at low concentrations", "this again can have some influence on their reactivity (in macromolecular substitution reactions as well as during their chain growth), and change their physical properties to a certain extent", "however, the most fundamental difference between low- and high-molecular-weight materials is that polymeric substances are not composed of structurally and molecularly uniform molecules", "thus, even if they have an identi- cal analytical composition, the individual chain molecules differ in their structure, configuration, conformation, as well as in their molecular size", "hence, there is a mixture of molecules of different size, i.e., a molecular-weight distribution, and the compounds are called polydisperse", "as a consequence, it is evident that the expression \u201cidentical\u201d is not, in practice, applicable to the individual macro- molecules of a polymer sample", "it follows that most physical measurements on polymers only give average values", "the aforementioned peculiarities cause that methods suitable for the characterization of low-molecular-weight compounds are frequently not applicable - or applicable only in a substantially modified form - to polymers", "in many cases, moreover, completely new methods are required", "many of these methods require the polymers to be in the dissolved state", " as already mentioned, real chain molecules do not reach their ideal coil shape as would be expected by random-flight statistics", "this is because molecular parameters such as fixed bond angles and restricted rotation about the bonds affect the coil conformation as well as branches and incorporated rigid chain segments (aromatic rings, heterocyclic rings)", "also, the shape of the coil is determined by intermolecular or intramolecular interactions, such as hydrogen bridges or electrostatic forces", " in the case where macromolecules do not have strong
