Repository: JonathanOnorato/ChemLP

# ChemLP
A Chemistry Natural Language Processing Tool

File: Bowman/textbook_files/Principles_of_Polymer_Chemistry_by_Ravve.json (part 2 of 49)
. . . . . . 7.13 Amino Polymers . . . . . . . . . . . . . . . . . . . . . . . . . . . . . . . . . . . . . . . . . . . . . . . . . . . . . . . . . . . . . . . . . . . . . . 7.13.1 Urea-Formaldehyde Resins . . . . . . . . . . . . . . . . . . . . . . . . . . . . . . . . . . . . . . . . . . . . . . . . . . 7.13.2 Melamine-Formaldehyde Resins . . . . . . . . . . . . . . . . . . . . . . . . . . . . . . . . . . . . . . . . . . . . 7.14 Silicone Polymers. . . . . . . . . . . . . . . . . . . . . . . . . . . . . . . . . . . . . . . . . . . . . . . . . . . . . . . . . . . . . . . . . . . . . 7.14.1 Polysiloxanes . . . . . . . . . . . . . . . . . . . . . . . . . . . . . . . . . . . . . . . . . . . . . . . . . . . . . . . . . . . . . . . . 7.14.2 Silicone Elastomers . . . . . . . . . . . . . . . . . . . . . . . . . . . . . . . . . . . . . . . . . . . . . . . . . . . . . . . . . . 7.14.3 Polysiloxane Coating Resins . . . . . . . . . . . . . . . . . . . . . . . . . . . . . . . . . . . . . . . . . . . . . . . . 7.14.4 Fluorosilicone Elastomers . . . . . . . . . . . . . . . . . . . . . . . . . . . . . . . . . . . . . . . . . . . . . . . . . . . 7.14.5 Polyarylsiloxanes (Also See Sect. 7.17.4). . . . . . . . . . . . . . . . . . . . . . . . . . . . . . . . . . . 7.15 Polysilanes . . . . . . . . . . . . . . . . . . . . . . . . . . . . . . . . . . . . . . . . . . . . . . . . . . . . . . . . . . . . . . . . . . . . . . . . . . . . 7.16 Phosphonitrile Polymers . . . . . . . . . . . . . . . . . . . . . . . . . . . . . . . . . . . . . . . . . . . . . . . . . . . . . . . . . . . . . . 7.17 High-Performance Polymers . . . . . . . . . . . . . . . . . . . . . . . . . . . . . . . . . . . . . . . . . . . . . . . . . . . . . . . . . 7.17.1 Fluorine Containing Aromatic Polymers . . . . . . . . . . . . . . . . . . . . . . . . . . . . . . . . . . . . 7.17.2 Polyphenylene . . . . . . . . . . . . . . . . . . . . . . . . . . . . . . . . . . . . . . . . . . . . . . . . . . . . . . . . . . . . . . . 7.17.3 Diels\u2013Alder Polymers . . . . . . . . . . . . . . . . . . . . . . . . . . . . . . . . . . . . . . . . . . . . . . . . . . . . . . . 7.17.4 Silicon-Containing Aromatic Polymers . . . . . . . . . . . . . . . . . . . . . . . . . . . . . . . . . . . . . 7.17.5 Direct Condensation Polymers . . . . . . . . . . . . . . . . . . . . . . . . . . . . . . . . . . . . . . . . . . . . . . 7.17.6 Oligomers with Terminal Functional Groups . . . . . . . . . . . . . . . . . . . . . . . . . . . . . . . 7.17.7 Cardo Polymers . . . . . . . . . . . . . . . . . . . . . . . . . . . . . . . . . . . . . . . . . . . . . . . . . . . . . . . . . . . . . . 7.17.8 Double-Stranded Polymers . . . . . . . . . . . . . . . . . . . . . . . . . . . . . . . . . . . . . . . . . . . . . . . . . . 7.17.9 Poly(arylene ether)s and Poly(arylene ether ketone)s. . . . . . . . . . . . . . . . . . . . . . .  441 443 447 450 456 456 459 459 461 463 463 465 468 469 469 470 471 472 473 474 474 475 476 482 483 483 487 490 491 492 492 493 494 494 496 498 498 499 499 500 502 502 504 505 511 512 514 517 517 520  \fContents  7.18 Dendrimers and Polyrotaxanes . . . . . . . . . . . . . . . . . . . . . . . . . . . . . . . . . . . . . . . . . . . . . . . . . . . . . . . 7.18.1 Dendrimers and Hyperbranched Polymers . . . . . . . . . . . . . . . . . . . . . . . . . . . . . . . . . . 7.18.2 Polyrotaxanes . . . . . . . . . . . . . . . . . . . . . . . . . . . . . . . . . . . . . . . . . . . . . . . . . . . . . . . . . . . . . . . . 7.19 Thermodynamics of Step-Growth Polymerization . . . . . . . . . . . . . . . . . . . . . . . . . . . . . . . . . . . Review Questions . . . . . . . . . . . . . . . . . . . . . . . . . . . . . . . . . . . . . . . . . . . . . . . . . . . . . . . . . . . . . . . . . . . . . . . . . . . . References. . . . . . . . . . . . . . . . . . . . . . . . . . . . . . . . . . . . . . . . . . . . . . . . . . . . . . . . . . . . . . . . . . . . . . . . . . . . . . . . . . . .  8.1 8.2  8.3 8.4 8.5  8 Naturally Occurring Polymers . . . . . . . . . . . . . . . . . . . . . . . . . . . . . . . . . . . . . . . . . . . . . . . . . . . . . . . . . . . . Naturally Occurring Polymers. . . . . . . . . . . . . . . . . . . . . . . . . . . . . . . . . . . . . . . . . . . . . . . . . . . . . . . . Polysaccharides . . . . . . . . . . . . . . . . . . . . . . . . . . . . . . . . . . . . . . . . . . . . . . . . . . . . . . . . . . . . . . . . . . . . . . . Hemicelluloses. . . . . . . . . . . . . . . . . . . . . . . . . . . . . . . . . . . . . . . . . . . . . . . . . . . . . . . . . . . . . . . 8.2.1 Starch . . . . . . . . . . . . . . . . . . . . . . . . . . . . . . . . . . . . . . . . . . . . . . . . . . . . . . . . . . . . . . . . . . . . . . . . 8.2.2 Cellulose . . . . . . . . . . . . . . . . . . . . . . . . . . . . . . . . . . . . . . . . . . . . . . . . . . . . . . . . . . . . . . . . . . . . . 8.2.3 8.2.4 Miscellaneous Polysaccharides. . . . . . . . . . . . . . . . . . . . . . . . . . . . . . . . . . . . . . . . . . . . . . Lignin . . . . . . . . . . . . . . . . . . . . . . . . . . . . . . . . . . . . . . . . . . . . . . . . . . . . . . . . . . . . . . . . . . . . . . . . . . . . . . . . . Polyisoprene . . . . . . . . . . . . . . . . . . . . . . . . . . . . . . . . . . . . . . . . . . . . . . . . . . . . . . . . . . . . . . . . . . . . . . . . . . Proteins . . . . . . . . . . . . . . . . . . . . . . . . . . . . . . . . . . . . . . . . . . . . . . . . . . . . . . . . . . . . . . . . . . . . . . . . . . . . . . . a-Amino Acids . . . . . . . . . . . . . . . . . . . . . . . . . . . . . . . . . . . . . . . . . . . . . . . . . . . . . . . . . . . . . . 8.5.1 Structures and Chemistry of Proteins . . . . . . . . . . . . . . . . . . . . . . . . . . . . . . . . . . . . . . . 8.5.2 Synthetic Methods for the Preparation of Polypeptides . . . . . . . . . . . . . . . . . . . . 8.5.3 8.5.4 Chemical Modi\ufb01cation of Proteins . . . . . . . . . . . . . . . . . . . . . . . . . . . . . . . . . . . . . . . . . . Nucleic Acids . . . . . . . . . . . . . . . . . . . . . . . . . . . . . . . . . . . . . . . . . . . . . . . . . . . . . . . . . . . . . . . . . . . . . . . . . DNA and RNA . . . . . . . . . . . . . . . . . . . . . . . . . . . . . . . . . . . . . . . . . . . . . . . . . . . . . . . . . . . . . . 8.6.1 8.6.2 Synthetic Methods for the Preparation of Nucleic Acids . . . . . . . . . . . . . . . . . . . 8.7 Polyalkanoates . . . . . . . . . . . . . . . . . . . . . . . . . . . . . . . . . . . . . . . . . . . . . . . . . . . . . . . . . . . . . . . . . . . . . . . . Review Questions . . . . . . . . . . . . . . . . . . . . . . . . . . . . . . . . . . . . . . . . . . . . . . . . . . . . . . . . . . . . . . . . . . . . . . . . . . . . References. . . . . . . . . . . . . . . . . . . . . . . . . . . . . . . . . . . . . . . . . . . . . . . . . . . . . . . . . . . . . . . . . . . . . . . . . . . . . . . . . . . .  8.6  9.1  9.2  9 Organic Reactions of Polymers . . . . . . . . . . . . . . . . . . . . . . . . . . . . . . . . . . . . . . . . . . . . . . . . . . . . . . . . . . . . Reactivity of Macromolecules. . . . . . . . . . . . . . . . . . . . . . . . . . . . . . . . . . . . . . . . . . . . . . . . . . . . . . . . Diffusion-Controlled Reactions . . . . . . . . . . . . . . . . . . . . . . . . . . . . . . . . . . . . . . . . . . . . . 9.1.1 Paired Group and Neighboring Group Effects . . . . . . . . . . . . . . . . . . . . . . . . . . . . . . 9.1.2 Effect of Molecular Size. . . . . . . . . . . . . . . . . . . . . . . . . . . . . . . . . . . . . . . . . . . . . . . . . . . . . 9.1.3 Effects of Changes in Solubility. . . . . . . . . . . . . . . . . . . . . . . . . . . . . . . . . . . . . . . . . . . . . 9.1.4 Effects of Crystallinity . . . . . . . . . . . . . . . . . . . . . . . . . . . . . . . . . . . . . . . . . . . . . . . . . . . . . . 9.1.5 9.1.6 Reactions That Favor Large Molecules . . . . . . . . . . . . . . . . . . . . . . . . . . . . . . . . . . . . . Addition Reactions . . . . . . . . . . . . . . . . . . . . . . . . . . . . . . . . . . . . . . . . . . . . . . . . . . . . . . . . . . . . . . . . . . . Halogenation . . . . . . . . . . . . . . . . . . . . . . . . . . . . . . . . . . . . . . . . . . . . . . . . . . . . . . . . . . . . . . . . . 9.2.1 Hydrogenation . . . . . . . . . . . . . . . . . . . . . . . . . . . . . . . . . . . . . . . . . . . . . . . . . . . . . . . . . . . . . . . 9.2.2 Addition of Carbenes . . . . . . . . . . . . . . . . . . . . . . . . . . . . . . . . . . . . . . . . . . . . . . . . . . . . . . . . 9.2.3 Electrophilic Additions of Aldehydes . . . . . . . . . . . . . . . . . . . . . . . . . . . . . . . . . . . . . . . 9.2.4 9.2.5 Polar Additions . . . . . . . . . . . . . . . . . . . . . . . . . . . . . . . . . . . . . . . . . . . . . . . . . . . . . . . . . . . . . . Rearrangement Reactions. . . . . . . . . . . . . . . . . . . . . . . . . . . . . . . . . . . . . . . . . . . . . . . . . . . . . . . . . . . . . Isomerization Reactions . . . . . . . . . . . . . . . . . . . . . . . . . . . . . . . . . . . . . . . . . . . . . . . . . . . . . 9.3.1 9.3.2 Cyclizations and Intramolecular Rearrangements. . . . . . . . . . . . . . . . . . . . . . . . . . . Substitution Reactions . . . . . . . . . . . . . . . . . . . . . . . . . . . . . . . . . . . . . . . . . . . . . . . . . . . . . . . . . . . . . . . . Substitution Reactions of Saturated Polymeric Hydrocarbons. . . . . . . . . . . . . . 9.4.1 Substitution Reactions of Halogen-Bearing Polymers . . . . . . . . . . . . . . . . . . . . . . 9.4.2 Substitution Reactions of Polymers with Aromatic Rings . . . . . . . . . . . . . . . . . . 9.4.3 Reactions of Acrylic, Methacrylic, and Related Polymers . . . . . . . . . . . . . . . . . 9.4.4  9.3  9.4  xiii  521 522 523 524 525 529  537 537 537 537 538 539 545 546 547 547 548 548 554 556 557 559 560 561 562 563  567 567 569 569 570 570 571 571 572 572 574 575 576 577 584 584 586 590 590 592 597 606  \fxiv  Contents  9.6.1 9.6.2 9.6.3 9.6.4 9.6.5 9.6.6 9.6.7  9.7.1 9.7.2 9.7.3 9.7.4 9.7.5 9.7.6 9.7.7  9.4.5 Substitution Reactions of Poly(vinyl alcohol) . . . . . . . . . . . . . . . . . . . . . . . . . . . . . . . 9.4.6 Miscellaneous Exchange Reactions . . . . . . . . . . . . . . . . . . . . . . . . . . . . . . . . . . . . . . . . . . 9.5 Cross-linking Reactions of Polymers . . . . . . . . . . . . . . . . . . . . . . . . . . . . . . . . . . . . . . . . . . . . . . . . . . 9.5.1 Vulcanization of Elastomers. . . . . . . . . . . . . . . . . . . . . . . . . . . . . . . . . . . . . . . . . . . . . . . . . . Cross-linking of Polymers with the Aid of Peroxides . . . . . . . . . . . . . . . . . . . . . . . 9.5.2 9.5.3 Miscellaneous Cross-linking Reactions of Polymers . . . . . . . . . . . . . . . . . . . . . . . . 9.6 Graft Copolymers . . . . . . . . . . . . . . . . . . . . . . . . . . . . . . . . . . . . . . . . . . . . . . . . . . . . . . . . . . . . . . . . . . . . . . Free-Radical Grafting by Chain-Transferring Process . . . . . . . . . . . . . . . . . . . . . . . Free-Radical Grafting Reactions to Polymers with Double Bonds . . . . . . . . . . Preparation of Graft Copolymers with the Aid of Macromonomers . . . . . . . . Initiations of Polymerizations from the Backbone of Polymers . . . . . . . . . . . . . Photochemical Syntheses of Graft Copolymers. . . . . . . . . . . . . . . . . . . . . . . . . . . . . . Graft Copolymer Formation with the Aid of High-Energy Radiation . . . . . . . Preparation of Graft Copolymers with Ionic Chain-Growth and Step-Growth Polymerization Reactions . . . . . . . . . . . . . . . . . 9.6.8 Miscellaneous Graft Copolymerizations . . . . . . . . . . . . . . . . . . . . . . . . . . . . . . . . . . . . . 9.7 Block Copolymers . . . . . . . . . . . . . . . . . . . . . . . . . . . . . . . . . . . . . . . . . . . . . . . . . . . . . . . . . . . . . . . . . . . . . Block Copolyesters . . . . . . . . . . . . . . . . . . . . . . . . . . . . . . . . . . . . . . . . . . . . . . . . . . . . . . . . . . . Block Copolyamides. . . . . . . . . . . . . . . . . . . . . . . . . . . . . . . . . . . . . . . . . . . . . . . . . . . . . . . . . . Polyurethane-Polyamide Block Copolymers . . . . . . . . . . . . . . . . . . . . . . . . . . . . . . . . . Polyamide-Polyester Block Copolymers . . . . . . . . . . . . . . . . . . . . . . . . . . . . . . . . . . . . . Polyurethane Ionomers . . . . . . . . . . . . . . . . . . . . . . . . . . . . . . . . . . . . . . . . . . . . . . . . . . . . . . . Block Copolymers of Poly(a-Ole\ufb01n)s. . . . . . . . . . . . . . . . . . . . . . . . . . . . . . . . . . . . . . . . Simultaneous Use of Free Radical and Ionic Chain-Growth Polymerizations. . . . . . . . . . . . . . . . . . . . . . . . . . . . . . . . . . . . . . . . . . . . . . . Preparation of Block Copolymers by Homogeneous Ionic Copolymerization. . . . . . . . . . . . . . . . . . . . . . . . . . . . . . . . . . . . . . . . . . . . . . . . . . . . . . . 9.7.9 Special Reactions for Preparation of Block Copolymers . . . . . . . . . . . . . . . . . . . . 9.7.10 Miscellaneous Block Copolymers . . . . . . . . . . . . . . . . . . . . . . . . . . . . . . . . . . . . . . . . . . . . 9.7.11 Mechanochemical Techniques for Formation of Block Copolymers . . . . . . . . 9.8 Processes in Polymer Degradation. . . . . . . . . . . . . . . . . . . . . . . . . . . . . . . . . . . . . . . . . . . . . . . . . . . . . Thermal Degradation of Common Chain-Growth Polymers . . . . . . . . . . . . . . . . Thermal Degradation of Polyole\ufb01ns and of Polymers from Conjugated Dienes. . . . . . . . . . . . . . . . . . . . . . . . . . . . . . . . . . . . . . . . . . . . . . . . . . . . . . . . . . . . Thermal Degradation of Polystyrene and Polystyrene-Like Polymers . . . . . . Thermal Degradation of Methacrylic and Acrylic Polymers . . . . . . . . . . . . . . . . Thermal Degradation of Chlorocarbon and Fluorocarbon Polymers . . . . . . . . Thermal Degradation of Poly(Vinyl Acetate). . . . . . . . . . . . . . . . . . . . . . . . . . . . . . . . 9.9 Thermal Degradation of Common Step-Growth Polymers . . . . . . . . . . . . . . . . . . . . . . . . . . . Thermal Degradation of Polyoxides. . . . . . . . . . . . . . . . . . . . . . . . . . . . . . . . . . . . . . . . . . Thermal Degradation of Polyesters . . . . . . . . . . . . . . . . . . . . . . . . . . . . . . . . . . . . . . . . . . Thermal Degradation of Polyamides . . . . . . . . . . . . . . . . . . . . . . . . . . . . . . . . . . . . . . . . . Thermal Degradation of Epoxy Resins. . . . . . . . . . . . . . . . . . . . . . . . . . . . . . . . . . . . . . . Thermal Degradation of Polyimides, Polyoxidiazoles, and Polyquinoxalines . . . . . . . . . . . . . . . . . . . . . . . . . . . . . . . . . . . . . . . . . . . . . . . . . . . . . . . . . Thermal Degradation of Aromatic Polysulfones . . . . . . . . . . . . . . . . . . . . . . . . . . . . . 9.9.6 Thermal Degradation of Polyethers . . . . . . . . . . . . . . . . . . . . . . . . . . . . . . . . . . . . . . . . . . 9.9.7 Thermal Degradation of Cellulosic Materials. . . . . . . . . . . . . . . . . . . . . . . . . . . . . . . . 9.9.8 9.9.9 Hydrolytic Degradation of Polymers at Elevated Temperatures. . . . . . . . . . . . . 9.9.10 Oxidative Degradation of Polymers . . . . . . . . . . . . . . . . . . . . . . . . . . . . . . . . . . . . . . . . . .  9.9.1 9.9.2 9.9.3 9.9.4 9.9.5  9.8.3 9.8.4 9.8.5 9.8.6  9.8.1 9.8.2  9.7.8  610 612 614 614 616 617 617 617 619 620 622 625 626  627 630 631 631 632 633 633 633 634  635  637 639 642 643 643 643  644 646 647 649 652 652 652 653 656 658  659 661 661 661 662 663  \fContents  9.9.11 Oxidation of Chain-Growth Polymers. . . . . . . . . . . . . . . . . . . . . . . . . . . . . . . . . . . . . 9.9.12 Oxidation of Step-Growth Polymers . . . . . . . . . . . . . . . . . . . . . . . . . . . . . . . . . . . . . . 9.9.13 Photo-Degradation of Macromolecules . . . . . . . . . . . . . . . . . . . . . . . . . . . . . . . . . . . 9.9.14 Photo-Oxidative Degradations of Polymers. . . . . . . . . . . . . . . . . . . . . . . . . . . . . . . 9.9.15 Degradation of Polymeric Materials by Ionizing Radiation . . . . . . . . . . . . . . Review Questions . . . . . . . . . . . . . . . . . . . . . . . . . . . . . . . . . . . . . . . . . . . . . . . . . . . . . . . . . . . . . . . . . . . References. . . . . . . . . . . . . . . . . . . . . . . . . . . . . . . . . . . . . . . . . . . . . . . . . . . . . . . . . . . . . . . . . . . . . . . . . . .  10 Polymeric Materials for Special Applications . . . . . . . . . . . . . . . . . . . . . . . . . . . . . . . . . . . . . . . . . . 10.1 Polymer Supports for Reagents, Catalysts, and Drug Release. . . . . . . . . . . . . . . . . . . . . . 10.1.1 Support Materials . . . . . . . . . . . . . . . . . . . . . . . . . . . . . . . . . . . . . . . . . . . . . . . . . . . . . . . . . . . 10.1.2 Special Gels for Drug Release . . . . . . . . . . . . . . . . . . . . . . . . . . . . . . . . . . . . . . . . . . . . . 10.1.3 Utilization of Support Materials. . . . . . . . . . . . . . . . . . . . . . . . . . . . . . . . . . . . . . . . . . . . 10.2 Electricity-Conducting Polymers. . . . . . . . . . . . . . . . . . . . . . . . . . . . . . . . . . . . . . . . . . . . . . . . . . . . Photonic Polymers. . . . . . . . . . . . . . . . . . . . . . . . . . . . . . . . . . . . . . . . . . . . . . . . . . . . . . . . . . . . . . . . . . . 10.3 10.3.1 The Nature of Light . . . . . . . . . . . . . . . . . . . . . . . . . . . . . . . . . . . . . . . . . . . . . . . . . . . . . . . . 10.3.2 Quantum-Mechanical Description of Light . . . . . . . . . . . . . . . . . . . . . . . . . . . . . . . . Interaction of Light with Organic Molecules . . . . . . . . . . . . . . . . . . . . . . . . . . . . . . 10.3.3 10.3.4 Energy Transfer Process . . . . . . . . . . . . . . . . . . . . . . . . . . . . . . . . . . . . . . . . . . . . . . . . . . . . 10.3.5 The Electron Transfer Process . . . . . . . . . . . . . . . . . . . . . . . . . . . . . . . . . . . . . . . . . . . . . 10.3.6 The Charge Transfer Processes in Polymers . . . . . . . . . . . . . . . . . . . . . . . . . . . . . . . 10.3.7 The Antenna Effect in Polymers . . . . . . . . . . . . . . . . . . . . . . . . . . . . . . . . . . . . . . . . . . . Photosensitizers. . . . . . . . . . . . . . . . . . . . . . . . . . . . . . . . . . . . . . . . . . . . . . . . . . . . . . . . . . . . . . . . . . . . . . Photocross-Linkable Polymers . . . . . . . . . . . . . . . . . . . . . . . . . . . . . . . . . . . . . . . . . . . . . . . . . . . . . . 10.5.1 Polymers That Photocross-link by Formation of Cyclobutane Rings . . . . . 10.5.2 Polymers with Functional Chalcone Groups . . . . . . . . . . . . . . . . . . . . . . . . . . . . . . . 10.5.3 Polymers with Functional Groups Similar to Cinnamates . . . . . . . . . . . . . . . . . 10.5.4 Polymers with Pendant Furan Groups. . . . . . . . . . . . . . . . . . . . . . . . . . . . . . . . . . . . . . 10.5.5 Polymers with Pendant Maleimide Groups . . . . . . . . . . . . . . . . . . . . . . . . . . . . . . . . 10.5.6 Polymers with Pendant Abietate and Dibenzazepine Groups. . . . . . . . . . . . . . 10.5.7 Polymers That Cross-link by Dimerization of Nitrenes and by Other Combinations of Free-Radicals to Form Covalent Bonds. . . . . . . . . . . . . . . . . . . . . . . . . . . . . . . . . . . . . . . . . . . . . . . . . . . . 10.5.8 Polymers with Pendant Azide Groups. . . . . . . . . . . . . . . . . . . . . . . . . . . . . . . . . . . . . . 10.5.9 Polymers Designed to Cross-link Upon Irradiation  10.4 10.5  10.6  with Laser Beams. . . . . . . . . . . . . . . . . . . . . . . . . . . . . . . . . . . . . . . . . . . . . . . . . . . . . . . . . . . Photo-Responsive Polymers. . . . . . . . . . . . . . . . . . . . . . . . . . . . . . . . . . . . . . . . . . . . . . . . . . . . . . . . . 10.6.1 Polymers for Harvesting the Sun\u2019s Energy . . . . . . . . . . . . . . . . . . . . . . . . . . . . . . . . 10.6.2 Photo-Isomerization of Polymeric Materials. . . . . . . . . . . . . . . . . . . . . . . . . . . . . . . 10.6.3 Changes in Viscosity and Solubility of Polymeric Solutions . . . . . . . . . . . . . . 10.6.4 Application to Optical Data Storage . . . . . . . . . . . . . . . . . . . . . . . . . . . . . . . . . . . . . . . 10.6.5 Liquid Crystalline Alignment . . . . . . . . . . . . . . . . . . . . . . . . . . . . . . . . . . . . . . . . . . . . . . Photo-Conducting Polymers . . . . . . . . . . . . . . . . . . . . . . . . . . . . . . . . . . . . . . . . . . . . . . . . . . . . . . . . 10.7.1 Photoconductive Polymers Based on Carbazole . . . . . . . . . . . . . . . . . . . . . . . . . . . 10.7.2 Photo-Conducting Polymers That Are Not Based on Carbazole . . . . . . . . . . 10.8 Polymer-Based Solar Cells . . . . . . . . . . . . . . . . . . . . . . . . . . . . . . . . . . . . . . . . . . . . . . . . . . . . . . . . . . Review Questions. . . . . . . . . . . . . . . . . . . . . . . . . . . . . . . . . . . . . . . . . . . . . . . . . . . . . . . . . . . . . . . . . . . . . . . . . . . References . . . . . . . . . . . . . . . . . . . . . . . . . . . . . . . . . . . . . . . . . . . . . . . . . . . . . . . . . . . . . . . . . . . . . . . . . . . . . . . . . .  10.7  xv  663 666 668 674 677 677 682  695 695 696 704 705 710 717 717 719 719 726 729 729 732 732 735 736 743 744 745 746 746  748 748  750 750 751 755 759 760 762 767 768 771 775 782 784  Index . . . . . . . . . . . . . . . . . . . . . . . . . . . . . . . . . . . . . . . . . . . . . . . . . . . . . . . . . . . . . . . . . . . . . . . . . . . . . . . . . . . . . . . . . . . . .  791  \fChapter 1 Introduction and Nomenclature  1.1 Brief Historical Introduction  The initial proof of the existence of very large organic molecules was supplied by Raoult [1] and van\u2019t Hoff [2], who carried out cryoscopic molecular weight determinations on rubber, starch, and cellulose nitrate. By the methods developed by Raoult and by van\u2019t Hoff and by the formulation of solution laws, molecular weights of 10,000\u201340,000 were demonstrated. Unfortunately, chemists of that day failed to appreciate this evidence and refused to accept it. The main reason for such a response was the inability to distinguish macromolecules from colloidal substances that could be obtained in low molecular weights. The opinion of the majority of that day was that \u201cRaoul\u2019s solution does not apply to materials in colloidal state.\u201d  During the period 1890\u20131910, the idea of molecular complexes was generally accepted [3]. It was used to explain polymeric structures in terms of physical aggregates of small molecules. In fact, molecular association was considered polymerization. Thus rubber, for example, was assumed to be composed of short sequences of isoprene units, either as chains or as cyclic structures. The structure of isoprene itself was known, because it was isolated from natural rubber, in 1860. What added to the general confusion was the fact that no one was able to show the existence of end groups in the macromolecules studied. This enhanced the idea that rubber is a ring-like structure, a dimethyl cycloocatadiene. Large numbers of such rings were assumed to be held together by associations, giving rise to colloidal materials. This can be illustrated as follows:  Early synthetic polymeric products were usually discarded as being oils or tars (\u201cgooks\u201d), and considered as useless. To be fair to the chemists of that period, however, one should not forget that in spite of the general attitude of the time, the structures of some polymers, like polyethylene glycol (n \u00bc 6), for instance,  HO  O  OH  x  O  n  A. Ravve, Principles of Polymer Chemistry, DOI 10.1007/978-1-4614-2212-9_1, 1st and 2nd editions: # Kluwer Academic/Plenum Publishers 1995, 2000, 3rd edition: # Springer Science+Business Media, LLC 2012  1  \f2  1 Introduction and Nomenclature  was correctly assigned in 1860, and the concept of extending the structure to very large molecular weights by continued condensation was understood [4\u20136].  At approximately the same time, poly(methacrylic acid), which we now know to be a linear molecule  COOH COOH COOH  was prepared in 1880 [7]. But, here too, a cyclic structure was assigned which was believed to be attached to other cyclic structures by \u201cpartial valences,\u201d thereby forming gels. What is more noteworthy is that Emil Fischer and his coworkers studied many natural polymers, such as rubber, starch, polypeptides, cellulose, and lignin. His work probably entitles him to be called the spiritual father of polymer chemistry. During that period, Willst\u20acatter worked on the synthesis of polysaccharides, and studied lignin and enzymes [8].  One should also acknowledge the fact that in spite of ignorance of structure, many inventors developed ways to convert cellulose into cellulose acetate and then to use the products to form \ufb01bers, \ufb01lms, and coatings. Cellulose was also converted to cellulose nitrate and was used to prepare explosives and other products. At the turn of the century, Baekeland formed a hard resin by condensing phenol with formaldehyde [9],  The evolvement of our present-day understanding of polymeric structures occurred in the early 1920s. Thus, Staudinger et al. \ufb01rmly established the existence of macromolecules [10\u201315]. Others, by X-ray analyses and careful use of molecular weight determinations, con\ufb01rmed his \ufb01ndings [16]. In 1929, a series of outstanding investigations were carried out by Carothers on other polymeric materials. This resulted in much of today\u2019s knowledge and understanding [17].  long and 1 in.  Now, we know that a typical molecule such as polyethylene can have a contour length of 25,000 A\u02da , but a diameter of only 4.9 A\u02da . Such a molecule can be compared in dimensions to a long, snarled clothesline, 75 ft in diameter. Furthermore, work with naturally occurring macromolecules, such as nucleic acids, for instance, revealed even more startling dimensions. When molecules of virus dinucleic acids were tritium-labeled (whose nuclear emission is less than 1 mm) and then autoradiographs prepared, these showed molecules that were about 50 mm long [18]. Such length would signify a molecular weight of 100 million. Similar work carried out on dinucleic acids of bacteria revealed molecular weights of approximately 200 million.  The above \ufb01gures are, of course, extremes in molecular dimensions. Typical synthetic polymers will range in molecular weights anywhere from ten to several hundred thousand, although synthetic polymers in molecular weight ranges of several million are well known and some are used commer- cially. Interestingly enough, many of these polymers are prepared through the use of organic reactions that have been known for a long time. Also, new reactions and catalysts are still being discovered and applied to polymer syntheses. It is probably safe to predict that this situation will undoubtedly continue into the distant future.  1.2 De\ufb01nitions  The word polymer is commonly understood to mean a large molecule composed of repeating units, or mers (from the Greek word meros\u2014part), connected by covalent bonds. Such units may be connected in a variety of ways. The simplest is a linear polymer, or a polymer in which the units are connected to  \f1.2 De\ufb01nitions  3  each other in a linear sequence, like beads on a string. Many examples of such linear polymers are possible, as, for instance, linear polyethylene:  n repeat unit  The terminal units in such molecules must be different from the internal ones to satisfy valence requirements. Polyethylene, like all other polymers, can be written to show the number of repeat units, \u2013[\u2013CH2\u2013CH2\u2013]n(cid:2), by using a number or a letter, like in this case n. It represents the average quantity of mers present in the polymer and is called the degree of polymerization or DP, or the average number of repeat units in the polymeric chain. Thus the average molecular weight of polystyrene with a DP of 100 is 104 (cid:3) 100 or 10,400. (There are actually several ways of expressing the average molecular weights of polymers. This is discussed further in this chapter).  An alternative to a linear polymer is a branched one. The branches can be long or short. Low- density polyethylene, for instance, can have both short and long branches. Linear and branched molecules are shown in Fig. 1.1a, b. Branched polymers can also be star- or comb-shaped (Fig. 1.1c, d). In addition to the above, polymer molecules can also be double-stranded. Such polymers are called ladder polymers (Fig. 1.1e). It is also possible for polymers to have semi-ladder structures (Fig. 1.1f).  When branches of different polymers become interconnected, network structures form. Planar networks resemble the structure of graphite. Three-dimensional networks, or space networks, how- ever, can be compared with diamonds. A network polymer is shown in Fig. 1.1g.  The term polymer canbe applied to molecules made up from either single repeating structural units, like in the above shown polyethylene, or from different ones. If there are two or more structural units then the term copolymer is used. An example would be a copolymer of ethyl methacrylate and styrene:  a  d  g  Fig. 1.1 Shapes of polymer molecules. (a) Linear polymer, (b) branched polymer, (c) star-shaped polymer, (d) comb shaped polymer, (e) ladder polymer, (f) semiladder polymer, and (g) network structure  b  c  e  f  \f4  1 Introduction and Nomenclature  x  O  O  y  n  methyl methacrylate  styrene  unit  unit  n  O  O  O  n  m  A copolymer can also be linear or branched. Should there be regularity in the repetition of the structural units and should this repetition alternate, then the copolymer is called an alternating copolymer. An absence of such regularity would make it a random copolymer.  An example of an alternating copolymer can be a copolymer of styrene with maleic anhydride:  In addition to the random-sequence and an alternating one, sometimes called ordered-sequence, there are also block copolymers. These are copolymers made up of blocks of individual polymers joined by covalent bonds. An example can be a block copolymer of styrene and isoprene:  polystyrene block-polyisoprene block  Still another type of a copolymer is one that possesses backbones composed of one individual polymer and the branches from another one. It is called a graft copolymer, because many such materials were formed by grafting the branch polymers to the polymer backbone. This, however, is not always the case and many graft copolymers were formed by polymerizing the branch copolymer from a different polymer backbone. (The subject of block and graft copolymers is discussed in Chap. 9) A graft copolymer of polyacrylonitrile on polyethylene can serve as an example:  CN  CN  In both block and graft copolymers the length of the uninterrupted sequences may vary.  CN  CN  \f1.2 De\ufb01nitions  In 1929, Carothers [19] suggested a separation of all polymers into two classes, condensation and addition polymers. By condensation polymers he de\ufb01ned those polymers that lack certain atoms from the monomer units from which they were formed or to which they may be degraded by chemical means. An example would be a polyester:  O  HO  OH  O  +  HO  OH  O  O  O  O  He also de\ufb01ned addition polymers as polymers with identical structures of the repeat units to the monomers from which they are derived. According to the above de\ufb01nition, an example of an addition polymer can be polystyrene that is formed by addition of styrene monomers:  5  n  n  n  monomer  polymer  Note: The de\ufb01nition ignores loss of double bonds. The Carothers de\ufb01nition fails to describe all the polymers that can \ufb01t into the category of condensation polymers, yet form without an evolution of a byproduct. An example is polyurethane that can form from a reaction of a glycol with a diisocyanate:  n  CO  N R N C O +  n  HO  R'  OH  C  N  R N  C  O R' O  O  O  H  H  n  Flory proposed a superior de\ufb01nition [20]. It is based on the reaction mechanism involved in the formation of the two classes of polymers. Into the \ufb01rst category (it includes all the condensation polymers) falls the macromolecules that form through reactions that occur in discreet steps. They are, therefore, called step-growth polymers. Such polymerizations require long periods of time for each macromolecule to form, usually measured in hours. Into the second category belong all polymers that form by chain propagating reactions. They are, therefore, called chain-growth polymers, as one might expect. Such reactions depend upon the presence of active centers on the ends of the growing chains. The chains grow by propagating these reactive sites through inclusion of monomers at such sites. These inclusions are very rapid and chain-growth can take place in a fraction of a second, as the chains successively add monomers.  The important features of step-growth polymerizations are:  1. The monomer is consumed early in the beginning of the reaction while the increase in molecular  2. The growth of polymeric chains takes place by reactions between monomers, oligomers, and  weight occurs only slowly.  polymers.  \f6  1 Introduction and Nomenclature  3. There is no termination step, and the end groups of the polymers are reactive throughout the  process of polymerization.  4. The same reaction mechanism functions throughout the process of polymerization.  The important features of chain-growth polymerizations are:  1. Chain-growth takes place by repeated additions of monomers to the growing chains at the reactive sites. 2. The monomer is consumed slowly and is present throughout the process of polymerization. 3. There are two distinct mechanisms during polymer formations. These are initiation and propagation. 4. In the majority of cases, there is also a termination step.  When the polymerization reaction takes place in three dimensions, after it has progressed to a certain point, gelation occurs. This well-de\ufb01ned change during polymerization is known as the gel point. At this point the reaction mixture changes from a viscous liquid to an elastic gel.  Before gelation, the polymer is soluble and fusible. After it, however, it is neither soluble nor fusible. This is a result of restraining effects of three-dimensional space networks. Another classi\ufb01- cation of polymers is also possible. It is based on whether the material can form crosslinked or gelled networks. The polymers that eventually reach gelation are called thermosetting. Such polymers are also called crosslinkable polymers. Once past gelation, raising the temperature will no longer attain plasticity as the molecules can no longer move past each other. For the same reason they can no longer be dissolved in any solvent.  Polymers that never gel or become crosslinked are called thermoplastic. Such polymers can always be re\ufb02owed upon application of heat. They can also be dissolved again in appropriate solvents.  The wiggly lines in the above illustration imply that the polymer extends further in their directions. The above illustration is one of a thermoset polymer that is formed by the step-growth mechanism. It is also possible to form crosslinked polymers by the chain-growth mechanism. This requires presence in the polymerization mixture of a comonomer that possesses multiple function- ality. Copolymerization of styrene with a comonomer like divinyl benzene can serve as an example:  +  k  o  An oligomer is a very low molecular weight polymer. It consists of only a small number of mers. The de\ufb01nition of a telomer is that of a chain-growth polymer that is composed of molecules with end groups consisting of different species from the monomer units. Telomers can form by either free radical or by ionic chain-growth polymerization mechanism.  \f1.3 Nomenclature of Polymers  7  Telechelic polymers are macromolecules with reactive functional groups at the terminal ends of  the chains. An example of telechelic polymer is polybutadiene with carboxylic acid end groups  HOOC  COOH  n  Into a special category should be placed starburst dendrimer polymers. These molecules are formed by growing them in three dimensions. These materials often possess radially symmetrical star-shaped structures with successive cascades of branched polymer structures. For additional discussions see Chap. 6.  Another group of polymers are the rotaxanes. They too are discussed in Chap. 7. The materials  consist of polymeric chains that are threaded through macrocycles:  Z  m n  Tables 1.1 and 1.2 illustrate some common chain-growth and step-growth polymers as well as  monomers used in their preparations.  1.3 Nomenclature of Polymers  The names of many polymers are based on the monomers from which they were prepared. There is, however, frequent variation in the format. A nomenclature of polymers was recommended by IUPAC [21\u201323] and is used in some publications. Strict adherence to the recommendation, however, is mainly found in reference works. Also, problems are often encountered with complex polymeric structures that are crosslinked or have branches. In addition some polymers derive their names from trade names. For instance, a large family of polyamides is known as nylons. Also, when more than one functional group is present in the structure, the material may be called according to all functional groups in the structure. An example is a polyesteramide. A thermoset polymer prepared from two different materials may be called by both names. For instance, a condensation product of melamine and formaldehyde is called melamine\u2013formaldehyde polymer.  1.3.1 Nomenclature of Chain-Growth Polymers  1. A polymer of unspeci\ufb01ed chain length is named with a pre\ufb01x poly. The pre\ufb01x is then followed by the name of the monomer. Also, it is customary to use the common names of monomers and polymers. For instance, common names for phenylethene and polyphenylethene are styrene and polystyrene. This, however, is not an in\ufb02exible rule. When the monomer is named by a single word then the pre\ufb01x poly is simply added like polyethylene for a polymer of ethylene or polystyrene for a polymer of styrene. If, however, the monomer is named by two words or is preceded by a number, like methyl methacrylate, parentheses are used. Examples are poly(methyl methacrylate) or poly(1-hexene).  2. End groups are usually not speci\ufb01ed in high polymers. End groups, however, can be known parts of the structure. This can be the case with telomers. Here, the end groups are named as radicals,  \f8  1 Introduction and Nomenclature  Table 1.1 Illustration of common chain-growth polymers  Name Polyethylene  Monomer  Polymer  Polyisobutylene  Polystyrene  Poly(vinyl chloride)  Poly(vinyl acetate)  Poly(methyl methacrylate)  Polyisoprene  Cl  O  O  O  O  n  n  n  Cl  O  n  n  O  n O  O  n  pre\ufb01xed by Greek letters, a and v. They appear before and after the name of the polymer. The structure of a telomer, like Cl\u2013(\u2013CH2\u2013)n\u2013CCl3, is, therefore, called a-chloro-o-trichloromethyl poly(methylene).  3. In naming the polymer the following steps are recommended by IUPAC: (1) identify the constitutional repeating unit, (2) orient the constitutional repeating unit, and (3) name the constitutional repeating unit.  4. Random copolymers are designated by the pre\ufb01x co, as in poly(butadiene-co styrene) and poly (vinyl chloride-co vinyl acetate). Alternating copolymers can be differentiated by substituting alt for co, as in poly(ethylene-alt-carbon monoxide).  5. The pre\ufb01x g describes graft copolymers and the pre\ufb01x b describes block copolymers. In this system of nomenclature, the \ufb01rst polymer segment corresponds to the
