Repository: JonathanOnorato/ChemLP

# ChemLP
A Chemistry Natural Language Processing Tool

File: Bowman/textbook_files/Polymer_Chemistry_by_Koltzsenburg_Maskos_and_Nuyken.json (part 3 of 30)
 thus,  positive  values  for  \u03c7  indicate  an  endotherm  (=  unfavorable)  interaction  between  solvent and solute", " with the aid of (2.33), the free enthalpy of mixing \u03b4gm can be formulated as  d  g  m  =  \uf8eb \uf8ec rt  \uf8ec \uf8ed  ln  + + j j j j c j 1 2 1 1 2 (8)(9)(9)(9) (1)(1)(0)(8) (1) (0)(9)(9)(9) enthalpy term  entropy term  j  2  ln  \uf8f6 \uf8f7 \uf8f7 \uf8f8     the variation of \u03b4gm with the volume fraction of one component is symmetrical over the  composition of the system (", "fig", "2.8), i.e., changing the indices for the solute and solvent  does not change (2.51)", " ", "figure 2.8 shows plots of the free enthalpy of mixing as a function of the composition   for various values of \u03c7", " from ", "fig", "2.8 it can be deduced that mixtures with smaller values of \u03c7 are stable,  because for small values of \u03c7 the free enthalpy of the mixing is always less than the free  enthalpy of the pure components", "that is, mixing the components leads to a reduction  of the free enthalpy and is thus energetically favorable", "this becomes obvious by con- sidering that large, positive values of \u03c7 would indicate a strongly endothermic mixing  process", " for smaller values of \u03c7, the free enthalpy of mixing is always negative", "for \u03c7 > 2 the free  enthalpy of mixing goes through a maximum and the curve forms a \u201chump\u201d for solutions  of equal volume fractions", "for such solutions there are alternative compositions to the left  and the right of this maximum with lower energy levels, and such systems begin to sepa- rate in the range of equal volume fraction compositions-the systems are unstable", "this  effect increases with increasing values of \u03c7", "  2.4 \u00b7 thermodynamics of polymer solutions   ", "fig", "2.8  plot of the free  enthalpy of mixing as a function  of the composition for various  values of the flory-huggins  31  2  \u2202 \u2206gm (\u03c7) \u2202j2  = 0  \u2202 2\u2206gm (c) 2 \u2202j2  = 0  c = 3  c = 2  c = 1  c = 0  0.1  0  -0.1  -0.2  -0.5  -0.6  -0.7  -0.3  t r   /   m g -0.4\u2206  0  0.2  0.4  0.6  0.8  1.0  j2  if one observes, for example, a system at \u03c62 = 0.5 for \u03c7 = 3, a separation takes place into  two phases with \u03c62 = 0.07 and \u03c62 = 0.93 corresponding to the minima of the energy curve", " a special case can be observed for mixtures that are between the minimum and the inflex- ion point of the free enthalpy curve", "because the curve here also increases to the left, these  systems are metastable and additional (activation) energy is required to induce the process  of phase separation", "this phenomenon can be compared with the processes of nucleation  and growth during crystallization", " the influence \u03c7 has on the stability limits, stable-metastable-unstable, can be directly  determined by plotting \u03b4gm as a function \u03c6 for different values of \u03c7 and determining the  positions  of  the  minima  and  inflection  points", " to  this  end,  the  minima  and  inflexion  points of the free enthalpy curves in ", "fig", "2.8 are joined for different values of \u03c7 and trans- posed to give ", "fig", "2.9", " the transposition of the minima results in the so-called binodal, which separates the  stable area from the metastable one", "the transposition of the inflexion points yields the  so-called  spinodal,  which  separates  the  metastable  from  the  unstable  area", " the  critical  point is the point where binodal and spinodal curves converge", "  polymer solutions  2.4.1.2  if one considers polymer solutions, the description in the lattice model according to flory  and huggins initially changes because monomers are linked together to form the polymer  chains (", "fig", "2.10)", " the mathematical description of polymer solutions in analogy to that for small mole- cules is given in (2.51), analogously to the lower molecular substances discussed so far", "for  the free enthalpy of mixing \u03b4gm, it holds without proof:  m  d  g  =  rt  ln  +  j 1 (1)  j 1 (0)(9)(9)(9)  ln  j 2 j 2 x n (8)(9)(9)(9)  +  j j c 1 2 (1)(0)(8) enthalpy ter  mm  entropy term  \uf8eb \uf8ec \uf8ec \uf8ec \uf8ec \uf8ed  \uf8f6 \uf8f7 \uf8f7 \uf8f7 \uf8f7 \uf8f8     (2.52)     32  chapter 2 \u00b7 polymers in solution  x  stable region  critical point  \u2202\u2206gm \u2202j2  =  \u2202 2\u2206gm 2 \u2202j2  =  \u2202 3\u2206gm 3 \u2202j2  = 0  2  2.4  c  2.0  2.2  2.6  2.8  3.0  binodal \u2202\u2206gm \u2202j2 connection between maxima  = 0  spinodal \u2202 2\u2206gm 2 \u2202j2  = 0  connection between points of inflexion  0  0.2  0.4  0.6  0.8  1.0  j2   ", "fig", "2.9  binodal and spinodal curves for small molecule mixtures  two phase area     metastable  two phase area     unstable   ", "fig", "2.10  lattice model  representing a solution of a  polymer (dark circles) in a solvent  (light circles)", "apart from their  contents the lattice cells are  identical  in this model, xn denotes the relation of the size of the polymer molecule to that of the  solvent molecule", "assuming that the solvent molecules occupy the same volume as the  repeat units in the polymer, xn corresponds to the degree of polymerization of the poly- mer being studied", " it is striking that only the entropy term is different for polymer solutions (cf", "(2.51))", " descriptively, the entropy gain is lower when diluting a polymer solution than when diluting    2.4 \u00b7 thermodynamics of polymer solutions   ", "fig", "2.11  entropy of mixing  as a function of solution  composition for polymer solutes  of different chain lengths  0.7  0.6  0.5  0.4  0.3  0.2  0.1  0  r   /   m s \u2206  33  2  xn = 1  xn = 10  xn = 100  0  0.2  0.4  0.6  0.8  1.0  j2  a corresponding amount of a small molecule solution because the polymer\u2019s building blocks  cannot arbitrarily spread themselves over the lattice cells", "this means that, compared to a  small molecule solution, the dissolution of a polymer is always less favorable with respect to  its entropy because of its smaller entropy of mixing whereas the enthalpy of mixing does not  change considerably to a first approximation (i.e., for regular solutions) whether it is a small  molecule or a polymer being dissolved", " ", "figure 2.11 shows the curve of the entropy of mixing as a function of solution com-  position for polymer solutes of different chain lengths", " in contrast to the corresponding curves for solutions of small molecules, (2.52) is no  longer symmetrical with respect to the two components; i.e., exchanging the component  indices would produce a different and new equation", "this is also reflected in ", "fig", "2.11", " the curves are no longer symmetrical about a vertical mirror axis running through a 1:1  mixture and the maximum shifts to higher polymer volume fractions for xn > 1 as the size  of the polymer increases", "the forms of the curves of the free enthalpy of mixing as a func- tion of \u03c62 for different values of \u03c7 are shown in ", "fig", "2.12  as in ", "fig", "2.8, the curves of \u03b4gm for large values of \u03c7 have 2 maxima", "however, the  minimum at low polymer concentration (small value of \u03c62) is only weakly developed (see  insert in ", "fig", "2.12)", "the curves in ", "fig", "2.12, in contrast to those in ", "fig", "2.8, are also  unsymmetrical", " if,  in  analogy  to  ", "fig", " 2.9,  the  binodals  for  various  chain  lengths  are  extrapolated,   ", "fig", "2.13 can be obtained", " from this representation a critical point can be recognized-that the composition  at which a miscibility gap is observed for the first time shifts to ever smaller polymer  concentrations as the degree of polymerization increases", "moreover, the miscibility gap  approaches a critical \u03c7-parameter of \u03c7c = 0.5", "this has two significant implications", " the curves in ", "fig", "2.13 document that polymers of greater molar mass dissolve less  easily than those of smaller molar mass; the solubility of polymers decreases with increas- ing chain length", "the miscibility gap broadens and starts at lower values of \u03c7", "for polymers  with very high molar mass, a miscibility gap is already evident at a \u03c7-parameter value of  0.5", "for such polymers the required entropy of mixing even a much smaller (unfavorable)  enthalpy of mixing is necessary to compensate for the reduced (favorable) entropy of mix- ing and thus to trigger phase separation", "the reason for the decreasing solubility of poly- mers as their degree of polymerization increases is the entropy of the system", "  0.002  0.001  t r   /   m g \u2206 -0.001  0  0  \u2202 \u2206gm (c)  \u2202j2  = 0  0.005 j2  0.010  2    34  chapter 2 \u00b7 polymers in solution  \u2202 2\u2206gm (c)  2 \u2202j2  = 0  c = 1.5  c = 1.0  c = 0.5  xn = 10  c = 0  0.1  0  -0.1  -0.2  t r   /   m g \u2206  -0.3  -0.4  0  0.2  0.4  0.6  0.8  1.0  j2   ", "fig", "2.12  curves of the free enthalpy of mixing a polymer and a solvent as a function of \u03c62 for  different values of \u03c7 at length \u03c7n = 10  furthermore, it follows from this that at high degrees of polymerization the separation  leads to a solvent swollen polymer gel and an almost polymer-free solvent phase", "take,  for example, a chain with a degree of polymerization of 1000 (we are considering a single  lattice cell!) and an interaction parameter \u03c7 of 1", "in ", "fig", "2.13 a straight line for \u03c7 = 1 par- allel to the x-axis intersects the binodal almost at the ordinate (\u03c62 = 0) and again at \u03c62 of  ca", "0.5", "this implies that such a mixture separates into two phases, one containing polymer  soaked with 50% solvent (in reality a polymer gel) and the other an almost polymer-free  solvent phase", "with the aid of the asymmetry of the curves, this explains why some poly- mers absorb large quantities of a solvent without dissolving-think of cotton socks in the  washing machine", " for  a  system  with  xn = 100  at  \u03c7 = 1.0  and  a  mid-range  composition  of  \u03c62 = 0.2,  the  phase  separation  results  in  two  phases  with  polymer  volume  fractions  of  \u03c62 = 0.01  and  \u03c62 = 0.5, respectively (", "fig", "2.13)", "from the mass balance it is clear that the volumes of the  two phases are not equal", "the first phase (containing very little polymer) fills approx", "61%  of the total system volume whereas the polymer-rich phase occupies the remaining 39%", " these figures are obtained from the \u201cdifference\u201d between the resulting phase compositions  and the original composition, \u03c62 = 0.2", "this can be generalized: the phases whose compo- sition after phase separation is most similar to the overall composition occupy the largest  volume", "the figures of 61 % and 39 % in our example can be calculated from the difference    35  2  2.4 \u00b7 thermodynamics of polymer solutions   ", "fig", "2.13  binodal curves for  solutions of polymers with  different chain lengths  xn = 1000  xn = 100  xn = 10  c  0.5  0.6 0.7 0.8 0.9 1.0 1.1 1.2 1.3 1.4 1.5  0.0  0.1  0.2  0.3  0.4  0.5  0.6  0.7  j2  between the phase composition and the overall composition (\u03b4\u03c62 = 0.2 - 0.01 = 0.19 or  0.5  -  0.2 = 0.3)  relative  to  the  difference  between  the  compositions  of  the  two  phases  (\u03b4\u03c62 = 0.5  -  0.01 = 0.49)", " because  of  the  formal  analogy  to  the  principle  governing  mechanical levers, this rule of separation is also referred to as the lever rule", " the flory-huggins interaction parameter is a central measure for understanding the  solubility of a polymer in a specific solvent", "a negative interaction parameter indicates  that the polymer and the solvent molecules attract each other to a greater extent than they  attract their own kind", "the polymer dissolves easily", "on account of the good solvation, the  polymer coil expands compared to the undissolved state", " an interaction parameter of  c = 0  corresponds to an athermal solution", "graphically  speaking, this means that all the interactions taking place in the medium are equal, and it  does not matter for the enthalpy of the system whether the interacting neighbors are sol- vent molecules or polymer segments", " when the flory-huggins interaction parameter becomes positive, the enthalpy favors  phase separation rather than solution", "if, however, a degree of miscibility remains, this is  because of the contribution from the entropy of the system", "as the entropy contributions  in  polymer  systems  are  much  smaller  than  those  with  small  molecule  solutes,  even  a  slightly  positive  (unfavorable) enthalpy of mixing suffices to prevent the polymer from  dissolving", "the properties of polymer solutions are therefore strongly dependent on the  value of the interaction parameter \u03c7", " if  the  interaction  parameter  has  a  value  greater  than  0.5  (for  extremely  high  molar  masses), the polymer becomes more compact in the solution", "the reason for this is a net  rejection between polymer and solvent molecules", "the limiting case, \u03c7 = 0.5, for polymers  with a high degree of polymerization reflects the transition between a homogeneous mix- ture  and  separation  into  two  phases", " as  the  interaction  parameter  increases,  attraction  between polymer and solvent is reduced, interaction becomes more repulsive in nature,  and the polymer precipitates", " additionally, for \u03c7 = 0.5 (for the limiting case of infinite molar mass) there is a special  case", "as mentioned above, this is the value of \u03c7 at which a miscibility gap is observed for  the very first time", "at this point, the contributions from the enthalpy and entropy of mix- ing compensate each other and the solution acts as an ideal solution, i.e., quasi-ideal", "as  already stated, this condition is referred to as the \u03b8 state", "  2    36  chapter 2 \u00b7 polymers in solution  if we compare this to the ideal solution (\u03b4hm = 0 and \u03b4sm = \u03b4s  ideal  in the fact that \u03b4hm is not zero and \u03b4sm also deviates from \u03b4s ideal compensate each other", "  m    ), the difference lies  m      , but both terms simply   because  the  free  enthalpy  of  mixing  depends  on  the  temperature  according  to  the  gibbs-helmholtz equation (2.28), \u03b4hm and \u03b4sexcess m        usually only compensate each other at  a single temperature", "this is referred to as the \u03b8-temperature", "from (2.28), conditions can  be found for instances where \u03b4hm and \u03b4sm differ from zero and \u03b4s ideal m      , respectively, usu- ally by varying the temperature, and where the solution behaves in a quasi-ideal manner", " these conditions are referred to as \u03b8 conditions", " the solubility of a polymer in a solvent therefore depends on the temperature", "if a  single (homogeneously mixed) phase only exists above a certain temperature, this is  referred to as an upper critical solution temperature (ucst)", "here the separation below  the  ucst  is  an  enthalpy-driven  process-at  lower  temperatures  the  contribution  of  the  enthalpy  of  mixing  to  the  free  enthalpy  of  mixing  is  greater  than  the  effect  of  entropy (2.28)", " however, if a solution is only thermodynamically stable below a certain tempera- ture,  the  separation  that  occurs  at  this  temperature  must,  by  analogy,  be  driven  by  entropy", " when  a  thermodynamically  stable  phase  of  the  polymer-solvent-mixture  occurs below a critical temperature, this is referred to as the lcst (lower critical solu- tion  temperature)", " this  temperature  denotes  the  maximum  temperature  at  which  the  polymer still dissolves", " formally, this behavior can be explained by interpreting the gibbs-helmholtz equa- tion and considering the signs of the enthalpy and entropy terms", "assuming a negative  enthalpy of mixing and a normal, positive entropy of mixing, the solution is completely  miscible at all temperatures", "an lcst occurs when the entropy and enthalpy of mixing  take  on  negative  values", " as  previously  stated,  because  the  entropy  of  mixing  is  usually  positive, this case is rare and is only observed for a few polymers", "if the signs of both the  entropy and enthalpy of mixing are positive, the system has a ucst", "this is often the case  in  reality", " if  the  enthalpy  of  mixing  is  positive  and  the  entropy  of  mixing  negative,  the  system is not miscible at any temperature", " for real mixtures the situation is not so trivial, as both enthalpy and entropy of mixing  are not monotonically dependent on the temperature", "a detailed investigation shows that  all polymer-solvent mixtures should display a ucst as well as an lcst", "however, these  are not always observable by experiment", "this can often be explained by the ucst and  lcst occurring at temperatures above or below the melting or the boiling point of the  solvent", " the theory discussed here can be further modified by taking the temperature depen- dence of \u03c7 and other possible influences into account", "such refinements are not included  in the present introductory description of the subject", " an approach comparable to the flory-huggins model for describing the characteris- tics of solutions is offered by the hildebrand solubility parameter", "this is based on a con- sideration of coherence energy densities, which are not discussed further here (hildebrand  and scott 1950)", " finally, a few limitations of the flory-huggins-model are briefly discussed:   5 the lattice model assumes that both the mixture\u2019s components (solvent and repeat  unit) are of the same size and that the overall volume is composed additively from  both components; i.e., the mixing process does not lead to a volume contraction or  expansion", "  references  37  2   5 the model only takes account of combinatory entropy", "it is based on a statistical   mixture of the chains and segments", "this makes sense for concentrated solutions but  poses difficulties in the case of dilute solutions", "  5 likewise, the model only accounts for non-polar molecules; the influence of, for   example, hydrogen bonding between the polymer and the solvent is not considered", " in spite of these limitations, the flory-huggins theory serves as an excellent basis for  a semi-quantitative understanding of the theory of polymer solutions", "in detail, this sub- ject is extremely complex", " the  flory-huggins  parameter  can  be  determined  by  using  various  experimental  methods (7 sect", "3.2.4)", "such methods include osmosis as well as the enthalpy of vapor- ization (making use of solubility parameters) and group contribution calculations based  on  the  results", " because  the  measurement  of  the  heat  of  vaporization  of  a  polymer  is  impractical,  swelling  experiments  are  an  alternative  which  is  noted  here", " the  reduced  solubility  of  polymers  compared  to  the  monomers  from  which  the  polymers  are  com- posed results from an entropy effect", "knowing this, it is intuitive that the entropy of mix- ing of two polymers is again considerably reduced", "this leads to the important realization  that two polymers are generally immiscible", " references  new york  68:1106-1123  lancaster, pa  flory pj (1953) principles of polymer chemistry", "cornell university press, ithaca, ny hildebrand jh, scott rl (1950) the solubility of non-electrolytes, 3rd edn", "reinhold publishing company,   kratky  o,  porod  g  (1949)  rontgenuntersuchung  geloster  fadenmolekule", " rec  trav  chim  pays-bas   painter  pc,  coleman  mm  (2009)  essentials  of  polymer  science  and  engineering", " destech  publications,    39  3  polymer analysis: molar  mass determination  3.1    definition of molar mass parameters - 40  3.2  3.2.1  3.2.2  3.2.3  3.2.4  3.2.5  3.2.6  3.2.7   3.3  3.3.1  3.3.2    absolute methods - 44  end group analysis - 44  colligative properties - 45  membrane osmometry - 48  vapor pressure osmometry - 50  ultracentrifuge - 52  light scattering - 58  maldi-tof-ms - 77   relative methods - 80  viscometry - 82  size exclusion chromatography (sec) - 86  references - 91  \u00a9 springer-verlag berlin heidelberg 2017 s", "koltzenburg et al., polymer chemistry, doi 10.1007/978-3-662-49279-6_3   3    40  chapter 3 \u00b7 polymer analysis: molar mass determination  a  key  parameter  for  macromolecular  substances  is  their  molar  mass  or  degree  of  polymerization", "this  chapter  focuses  on  the  question  of  how  to  describe  mathemati- cally  and  measure  experimentally  the  molar  mass  of  polymers  and  their  molar  mass  distribution", "a number of the methods presented have been developed exclusively for  this purpose and are thus not commonly found in laboratories unconcerned with poly- mer chemistry", "in addition to the molar mass, we discussed in 7 chap", "2 that the  polymer  size  (e.g.,  of  the  entangled  polymer  coil  in  the  melt  or  in  solution)  depends  on  the  degree  of  polymerization", " therefore  some  methods  addressing  this  question  are  also  presented", " experimental methods for defining molar mass can be divided into two basic catego- ries: those referred to as \u201cabsolute methods,\u201d the results of which can be directly converted  to a molar mass, and a second group of methods, the \u201crelative methods,\u201d from which the  results need to be calibrated with samples of known molar mass to infer the molar mass of  the unknown sample", " in what follows, the theory on which the methods are based is briefly introduced before   the most important absolute and relative methods are discussed in 7 sects", "3.2 and 3.3", " 3.1    definition of molar mass parameters  small molecules can usually be characterized by a particular molar mass", "all the mole- cules  of  a  sample  of  such  a  compound  have  the  same  molar  mass", " anomalies  are  only  created by different isotopes, for example, in chlorinated compounds, and are  normally  not  considered  further", " the  average  value  of  the  isotopic  distribution  is  defined  as  the  molar mass", "this simple method cannot be used for polymers", "as described in chap", "8 and  subsequent chapters, most polymerization methods result in a mixture of molecules with  different chain lengths, each chain, in some cases, being made up of a very large variety of  monomer units", "the molar mass of a polymer can also be defined by an average value, but  for a broad distribution the average can be calculated in several  different ways", "this can be  demonstrated by looking at a simple example", " example assume that a polymer sample contains three separate molecules, two of which have a  molar mass of 10,000 g/mol and the third has a molar mass of 20,000 g/mol", "if the average  molar mass of this sample is required, the \u201cintuitive\u201d answer is 13,333 g/mol", "mathematically,  the weights of the individual molecules are weighted according to their number and added  together, and the sum is divided by the total number of molecules", "thus,  \u22c5 2 10  / kg mol  / kg mol  mean  =  + \u22c5 1 20 + 2 1 1 + \u22c5 3  10  kg mol /  20  kg mol /  2 = \u22c5 3 13 3  \u2248  / ", "kkg mol     (3.1)  generally, the number or amount ni of the molecules that have a molar mass mi is multi- plied with this molar mass mi, and the sum of these products divided by the total number  of molecules or the total amount of the sample", "alternatively, the product of the molar    3.1 \u00b7 definition of molar mass parameters   41  3  mass mi and the mole fraction (xi=ni/\u03c3ni) can be used", "the \u201caverage\u201d calculated from this  formula is called the \u201cnumber average\u201d mn:  m  n  =  n m \u22c5 i  i  \u2211  i  \u2211 n i  i  =  i  \u2211 m i \u2211 n i  i  =  \u2211  i  \uf8eb \uf8ec \uf8ec \uf8ec \uf8ed  n i \u2211 n i  i  \uf8f6 \uf8f7 \uf8f7 \uf8f7 \uf8f8  m  \u22c5  i  =  \u2211  i  x m \u22c5 i  i     (3.2)  where mi is the total mass of all molecules with a molar mass mi", "this is given by the  product of the number of molecules with a molar mass mi, ni, and their individual molar  mass mi", " in the following the index i is omitted from the summation (sigma) characters; all the   sums are valid over all i", " in  the  preceding  equations,  all  molecules  were  weighted  according  to  their  number  and these products used for building an average (thus the term \u201cnumber average\u201d, mn)", " this average is the one often used in daily life and has thus become intuitive", "however,  other averages are just as mathematically valid and indeed provide different information  about the distribution of the individual items in the sample", "to illustrate this, the sample  is not considered in terms of the number of molecules in the sample-as chemists mostly  do-but in terms of the mass of each molecule type (", "fig", "3.1)", " from a material scientist\u2019s point of view, the situation for the sample shown in ", "fig", "3.1  is that half of the material consists of polymers with a molar mass of 10,000 g/mol and the  other half of polymers with a molar mass of 20,000 g/mol", "from this perspective it makes  sense to assume a mean value of ((10+20)/2) = 15,000 g/mol", "in analogy to the formula for  the number average molar mass, this so-called weight average molar mass mw can be cal- culated as follows", "  ", "fig", "3.1  sketch showing a  polymer sample emphasizing  the weight fractions (for an  explanation see text)   50%  50%     42  chapter 3 \u00b7 polymer analysis: molar mass determination  the mass of all molecules with the molar mass mi is given by the product of ni and  their individual mass mi", "thus, if in (3.2) the amount of the molecules is replaced by their  mass mi or the mole fraction with the mass fraction wi :  3  m  w  =  \u2211  i  m m \u22c5 i \u2211 m i  =  \u2211  \uf8eb \uf8ec \uf8ec \uf8ed  m i \u2211 m i  \uf8f6 \uf8f7 \uf8f7 \uf8f8  m  \u22c5  i  =  \u2211  w m \u22c5 i  i     where wi is the mass fraction of the molecules with a molar mass mi, that is, their mass  divided by the total mass of the sample", " as the mass of the molecules in the sample is given by the sum of the products of the   amount of substance and molar mass, one can also write  m  =  w  \u2211  n m m ( ) \u22c5 \u22c5 i i n m ) ( \u2211 \u22c5 i  i  i  =  2  n m \u22c5 i i n m \u22c5 i  \u2211 \u2211  i     m  z  =  \u2211 \u2211  n m \u22c5 i n m \u22c5 i  i  i  3  2  =  2  \u2211 \u2211  w m \u22c5 i i w m \u22c5 i  i     \u2264 m m  n  w  \u2264  m  z     in analogy with the above, it is possible to obtain further averages, although the derivations  are not as straightforward as those for the number and weight averages", "the centrifugal  average mz is especially important and is defined by the following equation:  the term \u201ccentrifugal average\u201d is derived from this average, being that determined from  ultracentrifuge measurements (7 sect", "3.2.5)", " by definition, the mean molar mass increases in the following order:  from this it follows that these averages only take on the same value if all of the molecules  of a sample are of exactly the same length and composition", "such samples, homogeneous  with respect to their molar mass, are referred to as monodisperse", "in practice, this is the  exception, one rare example being dna", "in non-monodisperse or so-called polydisperse  samples, the quotient of weight and number averages is a measurement of the breadth  of the molar mass distribution", "this quotient is referred to as the polydispersity index  pdi:  a  monodisperse  sample  has  pdi = 1", " the  larger  the  pdi,  the  broader  the  molar  mass  distribution", " another measure, the molecular non-uniformity u of a sample, can be defined as in   pdi  =  m m  w  n     (3.8) (7 sect", "9.4.3):  = u pdi  \u2212 = 1  m m  w  n  \u2212  1     (3.3)  (3.4)  (3.5)  (3.6)  (3.7)  (3.8)   3.1 \u00b7 definition of molar mass parameters   43  3  alternatively,  the  breadth  of  a  molar  mass  distribution  can  also  be  characterized  by  its  variance \u03c32:  or its absolute standard deviation  \u03c32 ", " a relative standard deviation, normalized with respect to mn,  \u03c3  2 / m n , can also be   \u03c32  =  2  )  n  \u2211  (  n m m \u2212 i i n \u2211 i     defined:  \u03c32 m  n  =  u     from these definitions it can be calculated that even for a polymer with a narrow molar  mass distribution, that is, pdi = 1.04, the relative standard deviation is still substantial:  20 %.1  the number of repeating units in a polymer chain is referred to as the degree of polym- erization p", "if the end groups are neglected, p equals the quotient of the molar mass of the  polymer chain and the molar mass of the repeating unit mru", "as with the molar mass, the  degree of polymerization of a polymer sample usually has the same (identical) distribu- tion", "thus, the number and weight average degrees of polymerization can be defined as in  (3.11) and (3.12), respectively:  (3.9)  (3.10)  (3.11)  (3.12)  m p = mn  n  ru  m p = mw  w  ru        1   the relation  \u03c32 / m  n =  u   is a result of the following calculation:   1  2  m  n  2 \u03c3 =  1  2  m  n  \u2211  (  n m m \u2212 i i n \u2211 i  2  )  n  =  1  2  m  n  \u2211  ( n m i  i  2  m m m n  +  i  n  2  )  2  \u2212 n \u2211 i  2  i  2  i  =  =  =  1  2  m  n  \uf8ee \uf8ef \uf8ef \uf8f0  2  n  1  m  \uf8ee \uf8ef\uf8ef \uf8ef \uf8f0 n \u2211 i m n \u2211 ii  \u2211  m n \u2211 ii n \u2211 i n m i n \u2211 i \u2211 \u2211  i  2  n m i i n m i  i  2  m  \u2212  n  i  n m \u2211 i n \u2211 i  2  m  +  n  n \u2211 i n \u2211 i  \uf8f9 \uf8fa \uf8fa \uf8fb  2  m  \u2212  n  1  2  m  n  2  i  \u2211  n m i n \u2211 i  1 \u2212 =  2  \uf8eb \uf8ec \uf8ec \uf8ed  n \u2211 i n m \u2211 i  i  \uf8f6 \uf8f7 \uf8f7 \uf8f8  2  i  \u2211  n m i n \u2211 i  1  \u2212  =  \uf8f9 \uf8fa \uf8fa \uf8fb m m  w  n  1 \u2212 =  1 u  \u2212 =        44  chapter 3 \u00b7 polymer analysis: molar mass determination  3.2    absolute methods  3.2.1    end group analysis  3  if polymers always include a certain number \u03be of end groups, regardless of their size, and  if they do not contain rings or have branched chains, the molar mass of a polymer can be  calculated by quantitatively determining its end groups", "the basic idea is to analyze the  amount of substance making up the end groups in a certain mass of polymer", "the quanti- tative  analysis  of  the  end  groups  can  be  carried  out  chemically  or  spectroscopically,  depending on whether the end groups have a well-defined spectroscopic characteristic or  are susceptible to a selective chemical reaction", "a typical example of end group analysis  using a chemical method is a titration", "thus, a known mass m2 of a polymer is titrated with  the measured amount of reagent nr necessary to complete the reaction with all the end  groups", "in this case, m2 = \u03c3nimi and nr /\u03be = \u03c3ni , and from the quotient of these two values  the number average molar mass of the polymer can be calculated:  m  n  =  m 2 / \u03be    r  n  (3.13)  (3.14)  example in the end group analysis of a polyester with exactly one acid group per chain, 0.7 ml of a  koh solution with a concentration of 0.1 mol/l are consumed for the titration of m2 = 1 g  of polymer", "from (3.13) the number average molar mass of the polyester is  m  n  =  \u03be  \u22c5  m 2 n r  =  1 1 g \u22c5 \u22c5 0 1 ", "l  \u22c5 0 7 10  ", " 3 \u2212  / mol l  \u2248  , 14 300  / g mol     with  increasing  molar  mass,  this  method  becomes  increasingly  inaccurate  because  of  the concurrent decreasing concentration of the end groups so that simple titration meth- ods  can  only  be  used  for  end  group  analysis  of  molar  mass  up  to  a  maximum  of  ca", " 20,000 g/mol", "spectroscopic methods such as uv-, ir-, or 1h-nmr-measurements are  also frequently employed for the quantitative determination of the end groups and for  the definition of the number average molar mass", "14c- or fluorescence labeling of the end  groups leads to increased sensitivity and thus to an increased measurement range for the  method", " end group analysis is sometimes referred to as the functional equivalence method", "an  important precondition for the applicability of this method is an exact knowledge of the  well-defined end groups", " for the special case where the molar mass is determined from an analysis of the end  groups by 1h-nmr, the weight of the polymer sample and that of the end groups are not  required", "in this case, the intensity of the 1h-nmr-signals resulting from the end group  are  proportional  to  the  amount  of  substance  of  the  corresponding  protons  and  these  signals can be compared with those identified as resulting exclusively from the repeating  unit of the chain", "if the number of protons of the end group signal is given by \u03b6e and the  number of protons in each repeating unit by \u03b6ru, from the corresponding intensities, ie  and iru respectively, the number average degree of polymerization is given by   45  3  (3.15)  3.2 \u00b7 absolute methods   p n  =  i  ru i  e  ru  / /  \u03b6 \u03b6 e     it is worth mentioning maldi-tof-mass spectrometry as an additional method and  because  this  is  now  widely  used  for  polymer  analyses  it  is  discussed  separately  in  sect", "3.2.7", " 3.2.2    colligative properties  if a substance is dissolved in a solvent, the chemical potential of the solvent decreases", " this leads to changes in, for example, the vapor pressure, the freezing and boiling points,  and  the  osmotic  pressure  of  the  solvent", " these  properties  are  called  the  colligative  properties of the solution (from the latin colligatus meaning bound together.) in a highly  diluted state, changes in the colligative properties are approximately proportional to the  volume fraction or the concentration of the solute", "if such a dilute solution is separated  from pure solvent by a membrane through which the solvent but not the solute can pass,  an  equilibrium can only be established by changing another thermodynamic parameter,  such as the temperature or pressure, of either the solution or the pure solvent", " such a difference allows the mole fraction of the solute and, if the weight of the solute  is known, its molar mass to be determined", "changes in the colligative properties of a solu- tion are proportional to the number of dissolved particles per volume, not their size nor,  provided there is no chemical reaction between the solute and the solvent, their chemistry", " thus, the molar mass determined from the measurement of colligative properties is the  number average molar mass mn", "  boiling point elevation and freezing point depression if  a  non-volatile  substance  which  isn\u2019t  incorporated  into  the  solvent\u2019s  crystal  structure  when the latter freezes is dissolved in a solvent, the decrease of the chemical potential of  the solvent causes the phase diagram boundaries between the liquid and the gas phase and  that  between  the  solid  and  the  liquid  phase  to  shift  in  such  a  way  that  the  liquid  area  increases", "thus, at any pressure, the liquid-gas boundary moves to higher temperatures  and  the  liquid-solid  boundary  moves  to  lower  temperatures  (", "fig", " 3.2)", " at  a  constant  temperature  the  vapor  pressure  decreases,  whereas  at  constant  pressure  the  boiling   temperature is elevated to a temperature tb and the melting temperature is lowered to a  temperature tf", " the  solution  boils  when  the  chemical  potential  of  the  solvent  in  the  solution  is  the   same as that of the chemical potential of the solvent in the gas phase:  \u00b5 1  (  gas  ) =  pure \u00b5 1  (  fl  ) +  rt b  \u22c5 ln  x 1     (3.16)  pure (fl) is the chemical potential of the pure liquid and the  here and in the following, \u03bc1 subscript 1 indicates the solvent", "we explicitly presume that the solute (hereafter denoted  with the index 2) does not evaporate and therefore the solvent vapor is present in pure  form", " because  the  sum  of  the  mole  fraction  of  the  solvent  and  that  of  the  solute  is  1,  x 1  , so that  1= \u2212  x 2     46  chapter 3 \u00b7 polymer analysis: molar mass determination  ln 1 \u2212(  x 2  ) =  \u00b5 1  (  gas  pure \u00b5 1  (  fl  )  ) \u2212 rt b  =  \u2206  g vap m rt b     where \u03b4vapgm is the molar free enthalpy of vaporization for the solvent", "with  3  \u2206  g vap m  =  \u2206  h vap m  \u2212  t b  \u22c5  \u2206  s vap m     (3.17) can be rearranged to give  ln 1  2\u2212( x  ) =  \u2206  g vap m rt b  =  \u2206  h vap m rt b  \u2212  \u2206  s vap m r     for the pure solvent, x2 = 0 and the boiling temperature is  tb for the pure solvent becomes  pure  ", "because ln1 = 0, (3.19)   0 =  \u2206  g vap m pure rt b  =  \u2206  h vap m pure rt b  \u2206  \u2212  s vap m r     subtracting (3.20) from (3.19) gives  ln 1  2\u2212( x  ) =  \u2206  h vap m r  \u22c5  \uf8eb \uf8ec \uf8ec \uf8ed  1  t b  \u2212  1  pure t b  \uf8f6 \uf8f7 \uf8f7 \uf8f8    ) \u2248 \u2212  with x2\u226a1, the approximation  ln 1 \u2212(  x 2  x  can be made and 2  (3.17)  (3.18)  (3.19)  (3.20)  (3.21)  (3.22)  x 2  =  \u2206  h vap m r  \u22c5  \uf8eb \uf8ec \uf8ec \uf8ed  1  pure t b  \u2212  1  t b  \uf8f6 \uf8f7 \uf8f7 \uf8f8      ", "fig", "3.2  phase diagram  showing an increase of the  boiling point (\u03b4tb) and a  decrease of the freezing point  (\u03b4tf) as the result of adding a  solute; solution (dashed line) and  pure solvent (full line)  penvironment  liquid  p  solid  gaseous  \u221e  tf tf d tf  t  \u221e  tb  tb d tb   3.2 \u00b7 absolute methods   47  3  additionally, for dilute solutions tb does not significantly differ from  tb in parentheses can be approximated by  pure  and the term   here the change in the boiling point  t b easier to rearrange the approximate form of (3.22) to give  t b  pure t b  = \u2206  is what is measured so that it is   1  pure t b  \u2212  =  1  t b  \u2212  pure t t b b pure \u22c5 t b  t b  \u2248  \u2206  t b  2  pure t b    \u2212  \u2206  t b  =  2  pure \u22c5 r t b \u2206  h vap m  \u22c5  x 2     interpreting (3.24):  5 the boiling point increases because the enthalpy of vaporization is positive  5 the increase (for solutions of non-volatile solutes) is directly proportional to the    5 the increase is greater, the higher the boiling temperature and the lower the enthalpy   mole fraction of the solute  of vaporization  using this principle, the molar mass of the solute can be determined", "to this end, the   mole fraction of the solute in (3.24) by the respective amounts of the components ni is  with  the  molar  mass  of  the  solvent  and  solute,  m1  and  m2,  the  total  mass  m  and  the  approximation  n m m  , it follows that  \u2248  /  1  1  x 2  =  n 2 +  n 1  n 2  \u2248  n 2 n 1  , because  n 2  <<  n 1     \u2206  t b  =  2  m  1  pure \u22c5 r t b \u2206  h vap m  \u22c5  n 2 m  \u2261  \u22c5  k  bp  n 2 m     here, n2/m is the number of moles of the solute in the solution and is also referred to as  the molality of the solution", "kbp is the ebullioscopic constant for the solvent and exclusively  dependent on the properties of the solvent", "kbp can be seen as an empirical constant, a  characteristic of a solvent, and is often known", "if this is the case, by measuring the change  in the boiling point for different concentrations of solute the molar mass of the solute can  be determined", "if a weighed amount of polymer m2 is the solute, the molar mass measured  in this way is number average mn:  = m k n  bp  \u22c5  2 1 m \u2206 m t b     the freezing point depression can be treated in analogy to the boiling point elevation", "in  this case a solid solvent (1)
