Repository: JonathanOnorato/ChemLP

# ChemLP
A Chemistry Natural Language Processing Tool

File: Bowman/textbook_files/Polymer_Synthesis_Theory_and_Practice_by_Braun_Cherdron_Rehahn_Ritter_and_Voit.json (part 3 of 28)
interactions, neither with other macromolecules nor with solvent molecules, are build of simple linear nonbranched chains, and where the single bonds within the polymer main chain are sufficiently rotationally free, then the molecules assume - at least in highly diluted solution - a shape which resembles a coiled thread", "in order to describe this statistic coil it is common to use quantities such as the number of bonds in the chain, bond lengths, valence angles, and rotational angles", "the average conformation of the coil is then equivalent to the average overall shapes of the macromolecule which are randomly formed", "the fully stretched chain or the collapsed coil rarely occur", "loosely coiled species, on the other hand, are quite common", " the simplest theoretical chain model of a macromolecule assumes the polymer to be a linear chain composed of n + 1 chain atoms, connected by n bonds of identical length b", "the mathematically maximum possible chain length is l \u00bc nb", "  14  1 introduction  however, this length cannot be reached because of the valence angles at the chain atoms", "iupac designates the physically possible maximum length of a chain as the contour length, rcont", "for an all-trans configurated chain with bond angles t it is:  rcont \u00bc nb () sin  \u00bc nbe  t 2  (1.2)  whereby be is the effective bond length", "however, the all-trans chain represents a highly improbable situation: dissolved polymer chains are much more probable in a randomly coiled chain conformation, and these conformations change perma- nently", "thus a polymer chain in solution is better characterized by its average end- to-end distance in the coil, or by its average radius of gyration", "these data give valuable information about the behavior of chain molecules in the respective solution: the end-to-end distance is the spatial distance between the end groups of a linear chain in its (randomly) coiled state", "the mean-square radius of gyration, <s2>, of a dissolved macromolecule is defined as the mass-average of ri 2 (ri being the distance of an entity of the chain from the coil\u2019s center of gravity) of all entities:  mi r2 i  ()  ()  ()  s2  mi  () ()  (1.3)  i p i p mean-square end-to-end distances, <r2>, of single linear chains are not experi- mentally accessible but can be calculated by various models", "assuming no specific interaction between the chain segments (\u03d1conditions), the position of segments in the coil are distributed at random in space and time", "such coils are called random coils or statistical coils", "the models developed for random coils with only short- range interactions of the chain segments differ in the restrictions applied to the valence angles and torsion angles", "for very bulky substituents, the chains no longer form random coils but worm-like chains are obtained which can be characterized by the kuhn length, lk", "such chains are often called semiflexible", " end-to-end distances are parameters that are easy to calculate by theoretical approaches but cannot be measured directly", "on the other hand, the radius of gyration is a quantity readily accessible by experiment", "for m ! 1 general relationships exist between the radius of gyration and the end-to-end distance for all linear chains with only short-range interactions, for example <r2> \u00bc 6 <s2> ", " 1.3.1.1 solvents and solubility in some specific cases, dissolved macromolecules take up the shape predicted by the above theories of isolated chain molecules", "in general, however, the interaction between solvent molecules and macromolecules has significant effects on the chain dimensions", "in \u201cpoor\u201d solvents, the interactions between polymer segments and solvent molecules are not that much different from those between different chain segments", "hence, the coil dimensions tend towards those of an unperturbed chain: if the dimension of the unperturbed coil is identical to that in solution, the solution   1.3 states of order in polymers  15  fig", "1.8 schematic representation of a dilute solution of macromolecules  conditions are called \u03d1 conditions (\u03d1 solvent, \u03d1 temperature)", "in \u201cgood\u201d solvents, on the other hand, the interaction of chain segments and solvent molecules is preferred over the interaction between chain segments, and a good solvation of the macromolecules is given", "here, the coils contain a considerable amount of trapped solvent and thus are drastically expanded in their dimensions with respect to the unperturbed coil", "the trapped solvent is in a state of continuous exchange (by diffusion) with the surrounding solvent, but it is nevertheless fixed to an extent that, in many situations, it may be regarded as moving with the coil as a whole", "the macromolecular coils are thus comparable with small swollen gel particles that, like a fully soaked sponge, consist of a framework (the coiled macromolecules) and the embedded solvent", "this concept is schematically illustrated in fig", "1.8", " with increasing concentration of the polymer solution, the coils take up a greater proportion of the total volume until finally, at a \u201ccritical\u201d concentration c*, there is mutual contact between the coils", "at still higher concentrations the coils interpene- trate or, if this is not possible on account of incompatibility effects, the interaction may be confined to the boundary regions", " depending on the molecular weight of the macromolecules and the quality of the solvent, the coil volume of macromolecules in solution may be 20-1,000 times larger than the chain volume itself", "thus, such a swollen gel particle may consist of more than 99% solvent", "since the diameter of such gel coils may be between ten and several hundred nanometers - again depending on the molecular weight and   16  1 introduction  solvent - these solutions may be classified as colloids", "however, in contrast to the colloidal particles of classic dispersions, the colloidal particles in macromolecular solutions are identical with the solvated macromolecular coils: they may therefore be termed \u201cmolecular colloids\u201d", " the properties of solutions of macromolecular substances depend on the solvent, the temperature, and the molecular weight of the chain molecules", "hence, the (average) molecular weight of polymers can be determined by measuring the solution properties such as the viscosity of dilute solutions", "however, prior to this, some details have to be known about the solubility of the polymer to be analyzed", "when the solubility of a polymer has to be determined, it is important to realize that macromolecules often show behavioral extremes; they may be either infinitely soluble in a solvent, completely insoluble, or only swellable to a well- defined extent", "saturated solutions in contact with a nonswollen solid phase, as is normally observed with low-molecular-weight compounds, do not occur in the case of polymeric materials", "the suitability of a solvent for a specific polymer, therefore, cannot be quantified in terms of a classic saturated solution", "it is much better expressed in terms of the amount of a precipitant that must be added to the polymer solution to initiate precipitation (cloud point)", "a more exact measure for the quality of a solvent is the second virial coefficient of the osmotic pressure determined for the corresponding solution, or the viscosity numbers in different solvents", " swelling in solvents is a typical feature of macromolecules that exceed a certain molecular weight", "one aspect of this is that macromolecular compounds can take up large amounts of solvent, forming a gel, with a marked increase of volume", "if this process does not lead to a homogeneous solution at the end, it is called \u201climited swelling\u201d; unlimited swelling, on the other hand, is synonymous with complete dissolution", "the extent of swelling depends on the chemical nature of the polymer, the molecular weight, the swelling medium, and the temperature", "for crosslinked polymers, which are of course insoluble, it is a measure of the degree of crosslinking", "although many thermodynamic theories for the description of polymer solutions are known, there is still no full understanding of these systems and quite often, one needs application of empirical rules and conclusions by analogy", "as a rough guide, some solvents and non-solvents are indicated in table 2.7 (sect", "2.3.1) for various polymers", "however, not all combinations of solvent and non-solvent lead to efficient purification of a polymer via dissolution and reprecipitation, and trial experiments are required therefore", " considering the rather complicated processes that take place during dissolution, it is not surprising that some systems show peculiar behavior", "for example, while solubility generally increases with temperature, there are also polymers that exhibit a negative temperature coefficient of solubility in certain solvents", "thus, poly (ethylene oxide), poly(n-isopropylacrylamide), or poly(methyl vinyl ether) dis- solve in water at room temperature but precipitate upon warming", "this behavior is found for all polymer-solvent systems showing a lower critical solution temper- ature (lcst)", "it can be explained by the temperature-dependent change of the structure of water clusters", "the lcst may be increased or lowered by adding special salts", "  1.3 states of order in polymers  17  surprising effects can also be observed when solvent mixtures are used to dissolve a polymer", "there are examples where mixtures of two non-solvents act as a solvent; vice versa, a mixture of two solvents may behave like a non-solvent", "for example, polyacrylonitrile is insoluble in both, nitromethane and water, but it dissolves in a mixture of the two solvents", "similar behavior can be observed for polystyrene/acetone/hexane and poly(vinyl chloride)/acetone/carbon disulfide", "examples of systems where the polymer dissolves in two pure solvents but not in their mixture are polyacrylonitrile/malonodinitrile/dimethylformamide and poly (vinyl acetate)/formamide/acetophenone", "these peculiarities are especially to be taken into account if one wants to adjust certain solution properties (e.g., for fractionation) by adding one solvent to another", " finally, we should mention the phenomenon of incompatibility of mixtures of polymer solutions", "it applies to nearly all combinations of polymer solutions: when the homogeneous solutions of two different polymers in the same solvent are mixed, phase separation occurs", "for example, 10% solutions of polystyrene and poly(vinyl acetate), each in benzene, form two separated phases upon mixing", "one phase contains mainly the first polymer, the other phase mainly the second polymer, but in both phases there is a certain amount of the other polymer present", "this limited compatibility of polymer mixtures can be explained thermodynami- cally and depends on various factors, such as the structure of the macromolecule, the molecular weight, the mixing ratio, the overall polymer concentration, and the temperature", " 1.3.1.2 polyelectrolytes electrolytes are compounds that break apart into positive and negative ions when dissolved in polar solvents like water", "sodium chloride, for example, splits into positive sodium ions and oppositely charged chloride ions when dissolved in water", "polyelectrolytes are polymers that do the same: they fall apart into charged polyions and many oppositely charged counterions", "then, all the charges attached to the polymer chain repel each other", "thus at low salt concentrations the polyelec- trolyte\u2019s random coils expand tremendously", "this is because the like charges on the polymer chain repel each other", "expansion allows these charges to be as far apart as possible", "when the polyelectrolyte chain stretches out it takes up more space, and is more effective at resisting the flow of the solvent molecules around it", "therefore, the solution becomes thick and syrupy", "when, on the other hand, the concentration of low-molecular-weight salt is increased by adding, for example, sodium chloride, the polymer chains will collapse back into random coils because the range of the intramolecular coulomb force decreases with increasing salt concentration", "consequently, the intrinsic viscosity of the solution decreases as well (see example 3.5)", "when polyelectrolytes are studied, it is important to remember that they behave different from conventional polymers in many differ- ently ways", "for example, the polyions have high charges because a single polyelec- trolyte molecule may have many thousands of ionizable groups", "moreover, the like ions on the chain can only separate to a certain extent because they are connected to each other by the polymer backbone chain", "effects produced by ionic charge   18  1 introduction  interaction will not vanish as concentration decreases to infinite dilution as in the case of low-molecular-weight electrolytes: in low-molecular-weight electrolytes, if the solution is dilute enough, the charged groups will be too far apart to interact", "but with polyelectrolytes, even if there is only one polyelectrolyte molecule in the solution, the charges on that molecule will interact with each other", "in a highly dilute solution, the individual polyelectrolyte molecule is an area of increased charge density", "counterions are attracted to these pockets of charge density", "out in the bulk solvent, far away from the polyelectrolyte molecule, counterion con- centration will be very low", "for all of these reasons, it is not appropriate to speak of the \u201cionic strength\u201d of a polyelectrolyte solution", "the ionic strength may be different in some regions than in others", "it will be high in and around the polyelec- trolyte coils, but lower in the bulk phase far from the polyelectrolyte molecules", " 1.3.2 macromolecules in the molten state  as explained earlier (sect", "1.3.1), macromolecules in a low-molecular-weight solvent prefer a coiled chain conformation (random coil)", "under special conditions (theta state) the macromolecule finds itself in a force-free state and its coil assumes the unpertubed dimensions", "this is also exactly the case for polymers in an amorphous melt or in the glassy state: their segments cannot decide whether neighboring chain segments (which replace all the solvent molecules in the bulk phase) belong to its own chain or to another macromolecule (having an identical constitution, of course)", "therefore, here too, it assumes the unperturbed (y) dimensions", " another important aspect of polymer melts is that macromolecular substances do not change abruptly from the solid state into a low-viscous liquid; instead, the change proceeds over a finite temperature range", "this observation can be attributed to the fact that chain molecules undergo different types of motion, i.e., micro- and macro-brownian motions", "while in the former case only some chain segments carry out fluctuations and motions (the length of the moving segments depends on the respective temperature), in the latter case the whole macromolecule moves relative to the other macromolecules (reptation)", " far below the glass transition temperature (tg, see sect", "2.3.5.3) the macro- brownian motions are frozen in completely, and most of the micro-brownian motions are frozen in as well (\u201cglassy state\u201d)", "near tg, the micro-brownian motions set in and become stronger with increasing temperature", "the material softens", "finally, upon further raise of temperature, the macro-brownian motions set in as well, and the polymer can be deformed by applying an external force", "finally, it behaves like a liquid provided the chain length is not too long", "just around tg, some physical properties change distinctively such as the specific volume, the expansion coefficient, the specific heat, the elastic modulus, and the dielectric constant", "determination of the temperature dependence of these quantities can thus be used to determine tg", "  1.3 states of order in polymers  19  fig", "1.9 dependence of elastic modulus on temperature in amorphous (- -) and in crystalline (-) poly(ethylene terephthalate)  softening as a result of micro-brownian motion occurs in amorphous and crystalline polymers, even if they are crosslinked", "however, there are characteristic differences in the temperature dependence of mechanical properties like hardness, elastic modulus, or mechanic strength when different classes of polymers change into the molten state", "in amorphous, non-crosslinked polymers, raise of temperature to values above tg results in a decrease of viscosity until the material starts to flow", "parallel to this softening, the elastic modulus and the strength decrease (see fig", "1.9)", " in semicrystalline, non-crosslinked polymers (thermoplastics) where tg is con- siderably below tm (and below room temperature), rigidity and elastic modulus decrease as well with increasing temperature to some extent, but they dwindle abruptly as soon as the crystalline structure begins to collapse at temperatures near tm", "in crosslinked polymers, where the network segments can undergo micro- brownian but not macro-brownian motion, softening but neither flow nor melting is observed when the raising temperature crosses tg", "therefore, only small changes in the abovementioned mechanical properties occur upon heating; a marked decline does not set in until the decomposition temperature is approached", "in industry, the softening temperature (e.g., vicat temperature) is often quoted instead of tg since it is easier to measure; for amorphous polymers it lies close to tg (see sect", "2.3.5.4)", "the flow behavior of molten macromolecular substances is generally quite different from that of low-molecular-weight compounds", "this is obvious, for example, from the shape of the flow curves", "moreover, flow orientation can be observed", "in ideal liquids (water, glycerol, sulfuric acid, etc.), the viscosity is a characteristic quantity which does not depend on the shear rate g (\u201cnewtonian flow\u201d): if the shear force t is plotted vs", "g, a straight line is obtained with slope z (newtonian viscosity)", "macromolecular melts behave differently since their melt   20  1 introduction  viscosity depends on both, t and g, and the lines in the flow diagram are curved", "if, for example, the pressure during flow of a polymer melt through a nozzle is increased by a factor of ten, the throughput might be increased by a factor of one hundred", "the melt viscosity depends very sensitively on the molecular weight, on the molecular weight distribution, and on branching", "so rheological measurements on polymer melts not only yield important information for polymer processing, but also allow deductions about the structure and size of macromolecules", " if a polymer melt is subjected to external forces (by kneading, rolling, or extrusion through narrow slits and nozzles), the entangled macromolecules are forced to give up their preferred (random-flight) conformation", "this situation might be frozen-in into the solid polymer by cooling down so rapidly that there is no time for relaxation of the macromolecules via dis-entanglement processes", "alternatively, the deformation caused by the temporary external forces disappears as soon as the forces are removed, in particular when the temperature is moderately above tg (above tm for crystalline polymers); in other words, even the non- crosslinked polymer behaves elastically", "however, this is not energy-elasticity (due to changes of bond angles and bond lengths) but so-called entropy elasticity", "it results from the fact that macromolecular coils insist on their statistically most probable conformation (unperturbed coils, random walk conformation)", "the elas- ticity of polymer melts is, of course, not ideal since the elastic recovery after deformation is not complete (\u201cresidual deformation\u201d, hysteresis)", "this is because the internal stress in the polymer sample related to the deformation of the polymer coils can be relieved also by migration of the macromolecules", "thereby, they reduce the restoring force to some extent", "this relaxation process occurs more quickly at higher temperatures since the increased macro-brownian motion favors migration", "in spite of this, a polymer melt is still elastic because of the efficient entanglement of the coiled macromolecules; the melt behaves in a viscoelastic way", "the rate of all these processes, of course, depends strongly on the temperature: in the vicinity of tg the polymer chains are still relatively inflexible", "thus deformation requires considerable forces, and recovery occurs very slowly", "well above tg the melt deforms more easily, but the tendency to flow as a result of increased macro- brownian motion is still outweighed by the elastic recovery", "the temperature range for pronounced elastic behavior of the polymer melt depends on the chain structure (e.g., whether it is branched) and in particular on the molecular weight and molecular weight distribution of the polymer", " amorphous polymers whose glass transition temperatures are below room temperature are called elastomers; at room temperature they behave in a rubber- like fashion", "however, as discussed above, non-crosslinked (\u201cunvulcanized\u201d) elastomers do not return completely back to their original length after stretching: the larger the stretch is (and the longer the time is where the material is expanded), the larger is the residual extension due to relaxation of the internal tensions by migration of macromolecules", "if such migration is prevented by crosslinking, the elastomer will reassume its original form even after high extension for long periods of time; such materials are known as rubbers and are described in sect", "1.3.3.2", "  1.3 states of order in polymers  21  1.3.3 macromolecules in the solid state  as explained previously, the thermal phase behavior of polymers differs markedly from that of common low-molecular-weight compounds", "even highly crystalline polymers have no sharp melting points but melt over a broader temperature range, tm", "this melting process, moreover, depends on the (thermal) history of the sample and on the heating rate", "amorphous polymers, on the other hand, do not melt but soften over an even broader temperature range", "the characteristic thermal quantity characterizing the softening of amorphous phases in glassy or semicrystalline polymers is called the glass transition temperature, tg", " most polymers are applied either as elastomers or as solids", "here, their mechan- ical properties are the predominant characteristics: quantities like the elasticity modulus (young modulus) e, the shear modulus g, and the temperature and frequency dependences thereof are of special interest when a material is selected for an application", "the mechanical properties of polymers sometimes follow rules which are quite different from those of non-polymeric materials", "for example, most polymers do not follow a sudden mechanical load immediately but rather yield slowly, i.e., the deformation increases with time (\u201cretardation\u201d)", "if the shape of a polymeric item is changed suddenly, the initially high internal stress decreases slowly (\u201crelaxation\u201d)", "finally, when an external force (an enforced deformation) is applied to a polymeric material which changes over time with constant (sinus-like) frequency, a phase shift is observed between the force (deformation) and the deformation (internal stress)", "therefore, mechanic modules of polymers have to be expressed as complex quantities (see sect", "2.3.6)", " the phenomenological ordering of polymers projected for use as constructing materials is not an easy matter", "sometimes the temperature stability is used as a criterion, i.e., the temperature up to which the mechanical properties remain more or less constant", "another attempt for classification, uses the e modulus or the shape of the curve of stress-strain measurements (see sect", "2.3.6.1)", "in general, one can say that semicrystalline thermoplastics are stiff, tough, and impact-resistant while amorphous thermoplastics tend to be brittle", "their e modulus is of the order of 103-104 mpa", "for amorphous thermoplastics, the application temperature is limited by tg, while it is tm in the case of semicrystalline materials", "elastomers show rubber-like properties at ambient temperature (e moduli are of the order of 10-102 mpa)", "they can be reversibly deformed without destruction, and they show very high elongations at break (>500%)", "elastomers are obtained from polymers with very flexible main chains (rubbers, i.e", "polymers with low tg) via chemical (vulcanization) or physical (hydrogen bonds, phase separation, crystalli- zation) crosslinking", "their static e modulus increases with increasing crosslink density", "duromers (thermosets, duroplasts) are polymers with extremely high crosslink densities", "they show very high modulus, high strength, and high pressure resistance even at elevated temperatures", "they can be processed only prior to crosslinking", "  22  1 introduction  1.3.3.1 macromolecules in the elastomeric state as was shown in the previous section, elasticity is a common phenomenon of all polymers above tg", "it is due to the extensive entanglement of the macromolecular chains and their efforts to maintain the preferred chain conformation", "however, while non-crosslinked rubbers do not return completely to their original length after stretching, elastomeric networks do it almost completely", "but even in crosslinked elastomers the recovery to the original state after extension is not ideal: in the stress-strain diagram, the stretching curve (extension at increasing force) does not coincide with the recovery curve (extension at decreasing force)", "there is thus a hysteresis loop whose width is a measure of the residual extension", " the properties of a rubber are determined essentially by the number of crosslinks (degree of crosslinking): assumed tg is sufficiently low, weakly crosslinked rubbers are highly elastic and have a low elastic modulus", "upon increasing the crosslinking density, the elasticity decreases and the elastic modulus rises", "highly crosslinked rubbers lose their elasticity almost completely (hard rubbers, ebonite)", " while elasticity of substances like steel or stones is determined by the tendency of the gibbs free energy dg (dg \u00bc dh - tds) to strive towards a minimum as a consequence of a decrease in enthalpy dh, the situation in the case of elastomers is governed by the increase in entropy ds", "this entropy elasticity provides an expla- nation of the fact that the tension of a rubber band (at constant length) increases with temperature while that of a steel wire decreases", "this is because - upon elongation of the rubber band - the macromolecules are forced to change from their statistically most probable coil shape to the statistically less probable extended chain", "the higher the temperature, the greater the restoring force since the change of the gibbs free energy increases with both deformation and temperature (tds)", "orientations in elongated rubbers are sometimes regular to the extent that there is local crystallization of individual chain segments (e.g., in natural rubber)", "x-ray diffraction patterns of such samples are very similar to those obtained from stretched fibers", "the following synthetic polymers are of techni- cal relevance as rubbers: poly(acrylic ester)s, polybutadienes, polyisoprenes, polychloroprenes, butadiene/styrene copolymers, styrene/butadiene/styrene tri- block-copolymers (also hydrogenated), butadiene/acrylonitrile copolymers (also hydrogenated), ethylene/propylene co- and terpolymers (with non-conjugated dienes (e.g., ethylidene norbornene)), ethylene/vinyl acetate copolymers, ethyl- ene/methacrylic acid copolymers (ionomers), polyisobutylene (and copolymers with isoprene), chlorinated polyethylenes, chlorosulfonated polyethylenes, polyurethanes, silicones, poly(fluoro alkylene)s, poly(alkylene sulfide)s", " 1.3.3.2 macromolecules in the amorphous (glassy) state when polymer melts, rubbers, or elastomers are cooled down below tg, they may freeze to glasses (noncrystalline amorphous phases)", "the rotational motions of the chain segments (micro-brownian motions) are almost stopped now, and the trans- parent materials become stiff and (in most cases) brittle", " polymer glasses are formed best when the macromolecular chains are irregular in structure (atactic, branched, crosslinked) so that crystallization is prevented", "  1.3 states of order in polymers  23  regular (isotactic, syndiotactic unbranched) polymer chains form glasses only if they are cooled down so fast that crystallization is prevented: such a quenching procedure freezes the material in the glassy state even if the polymer is able to crystallize", " the shape of macromolecules in the glassy state and their coil dimensions are almost identical with those in the melt and in solution under \u03d1 conditions", "there is no long-range order but only a short-range order in the glassy state", "polymer glasses can be regarded, therefore, as isotropic frozen melts", "this is indicated not only by theoretical considerations but also by numerous neutron scattering experiments: the chains are effectively entangled also in the glassy state, and the entanglements have a marked effect on the properties of amorphous polymers", " the attainment and maintenance of an ideally isotropic glassy state is not an easy matter", "in general, macromolecular coils are oriented during their processing from the melt", "flow orientation assumed in the melt is often frozen after cooling, and different solid state properties are observed in the direction of flow and perpendic- ular to it", "orientation of the macromolecular coils can also occur when the polymer is already in the solid state", "this may be achieved, for example, through the action of tensile or shear forces (stretching)", "it can also occur when casting films from solution, during the drying stage of the film as a result of shrinkage, and also when the thin film is pulled away from the support", "orientation causes anisotropy of various physical properties", "thus, orientation in a transparent polymer (e.g., poly- styrene) is easily detected by the use of polarized light", "orientation also manifests itself in the dependence of mechanical properties on direction", "this is of great importance during industrial processing of polymers", "the complete prevention of orientation is not very easy: the manufactured polymer must be kept for some time at temperatures above tg and then allowed to cool under conditions where no deformation by external forces can occur", "in industry, however, orientation is deliberately caused in films and fibers, for example, by uniaxial or biaxial drawing in order to achieve or increase particular properties", " amorphous polymers are characterized by the following properties: they are transparent and very often soluble in common organic solvents at room tempera- ture", "the following amorphous polymers have gained industrial importance as thermoplastic materials: poly(vinyl chloride), polystyrene, poly(methyl methacry- late), abs-polymers, polycarbonate, cycloolefine copolymers, polysulfone, poly (ether sulfone), poly(ether imide)", " 1.3.3.3 macromolecules in the crystalline state macromolecules which have a chain constitution of sufficient uniformity (no branching, no statistic copolymers, regular substitution pattern, highly iso- or syndiotactic, etc.) are able to crystallize upon slow cooling of their melts or hot solutions", "ordered regions are formed where the chain segments are arranged regularly - on a three-dimensional lattice - over distances that are large in compar- ison to atomic dimensions, i.e., long-range order appears", "  24  1 introduction  fig", "1.10 fringed micelles (schematic)  in most cases, however, polymers crystallize neither completely nor perfectly", "instead, they give semicrystalline materials, containing crystalline regions sepa- rated by adjacent amorphous phases", "moreover, the ordered crystalline regions may be disturbed to some extent by lattice defects", "the crystalline regions thus embed- ded in an amorphous matrix typically extend over average distances of 10-40 nm", "the fraction of crystalline material is termed the degree of crystallinity", "this is an important parameter of semicrystalline materials", " the phenomenon that polymers generally crystallize only partially is attribut- able to the fact that they have difficulty in changing their shape from the coiled state in the melt into the ordered one necessary for their incorporation in a crystal", "bearing in mind these problems during the crystallization process, two models have been developed to describe the structure of the formed partially crystalline polymers: the fringed micelle model and the folded lamella model", "according to the fringed micelle model (fig", "1.10), the macromolecules lie parallel to one another like elongated threads (extended chain crystals called crystallites), thereby providing the order required for crystallization", " since the length of the macromolecules exceeds by far that of the crystallites, each polymer chain traverses the crystalline and the amorphous regions several times", "the individual crystallites are thus bound together by amorphous regions", " the fringed micelle picture is not particularly suitable for describing synthetic polymers crystallized from solution or melt", "however, the fibrils of many natural substances, such as cellulose and proteins (collagen, silk), consist of bundles of macromolecules in a parallel alignment, compatible with the fringed micelle model", "for synthetic polymers, however, it is more often found that they crystallize such that the macromolecules fold with an essentially constant length, leading to a lamellar-type crystallite structure (switchboard-model, fig", "1.11)", "  1.3 states of order in polymers  25  fig", "1.11 idealized picture of lamellae with back-folding (switchboard-model and tie molecules)  this is especially evident in the case of single crystals", "such single crystals can be formed by polymers upon careful cooling of highly dilute solutions (0.01-0.1%)", "their formation starts from a nucleus which subsequently grows to a lamella through the back-and-forth folding of the macromolecules", "evidence for chain folding comes from x-ray diffraction and electron microscopy of single crystals of polymers like polyethylene and polypropylene", "moreover, there is rational evidence for this model: the lamella thickness is of the order of 10 nm", "in the fully extended form, the macromolecules have a contour length of 10-1,000 mm (depending on the molecular weight)", "hence, they must be folded in the crystallites, with the molecular chains aligned perpendicular to the lamellae", "a further conse- quence of this model is that the crystals are generally not completely crystalline: not all the chains will be tightly folded, and chain ends may project from the lamellae, giving rise to a disordered portion", "these disordered sections form the amorphous lamella stacks are bound together by so-called tie regions", "the individual molecules", "these tie molecules prevent movements of lamella stacks against each other except when mechanical forces are applied", " the shape of macromolecules within a folded lamella is not the same for all polymers", "in crystalline polyethylene, for example, the chains assume a planar \u201czigzag\u201d conformation, but in some other polymers like polypropylene and polyoxymethylene the chains prefer a helical shape, as in proteins", "the helix might have three, four, or five monomer units per turn, i.e., the helices are three-, four-, or five-fold (fig", "1.12)  finally, it should be mentioned that polymers can exhibit polymorphism, i.e., they can crystallize in different types of lattices", "the different crystal forms generally differ in their physical properties, e.g., crystallite melting point and density", " if the crystallization is carried out in a flowing solution in which a certain amount of so-called elongational flow is present, the morphology of a polymer like polyethylene may be completely different from that formed from the   26  1 introduction  fig", "1.12 the three-fold helix of isotactic polypropylene (a \u00bc carbon chain; b \u00bc cross-section; c \u00bc position of h atoms)  undisturbed solution", "the elongational flow forces the coiled macromolecules to become extended to some degree so that crystallization from such a solution results in the formation of fibrillar crystals; the stretched molecules stack together side-by- side in the fibrils, somewhat like a piece of string", "at regular distances the fibrils contain laterally arranged lamellar packets", "the morphology resembles a shish kebab and is described by this term", " during crystallization from the melt, the situation is very complicated because of the mutual interactions of different macromolecules", "nevertheless, crystallites are formed according to similar principles", "ordered regions are formed containing lamellae in which there is a chain folding", "however, the chain folding is not as regular as in single crystals since numerous chain molecules are built into different lamellae", "these tie molecules substantially influence the mechanical properties of polymers", "compared to crystallization from solution, the overall shape of the chains can undergo relatively minor changes during crystallization from the melt", " upon cooling of a polymer melt, the macromolecules generally crystallize as spherulites, containing both amorphous and crystalline regions", "these morphologi- cal units are larger than the crystallites and can attain a diameter of several tenths of a millimeter, recognizable under the polarizing microscope by the characteristic \u201cmaltese cross\u201d shape (fig", "1.13)", " the structure of the spherulites is determined by the radial disposition and longitudinal extension of lamellae and amorphous interlayers", "the circular banding around the center point of the spherulites can be attributed to a periodic twisting of the lamellae", "the morphology also depends on the temperature at which the crystallization from the melt is carried out", "this temperature is always below the melting point of the polymer crystal", "moreover, the number and size of the spherulites depend strongly on external conditions (pressure, orientation) and the number of nuclei", "by the use of added nucleating agents, the number of spherulites per unit volume can be substantially raised and their resulting diameter diminished   1.3 states of order in polymers  27  fig", "1.13 spherulites of polypropylene  (heterogeneous nucleation)", "some of the physical properties are thereby affected, especially optical properties such as transparency", " whether, and to what degree a polymer crystallizes depends on various factors, notably on its structure, on the symmetry along the main chain, on the number and length of side chains, and on branching (e.g., in high-density and low-density polyethylene)", "polar groups that lead to the formation of hydrogen bonds, and thus an association of chain segments in the molten state (e.g., amide groups in polyamides), substantially promote crystallization", "some polymers, such as poly- ethylene, can be obtained in the amorphous state only under special conditions; others, such as isotactic polystyrene, can be prepared in both amorphous and crystalline states", "even others, such as poly(ethylene
