Repository: JonathanOnorato/ChemLP

# ChemLP
A Chemistry Natural Language Processing Tool

File: Bowman/textbook_files/Principles_of_Polymer_Chemistry_by_Ravve.json (part 3 of 49)
homopolymer or copolymer that was formed during the \ufb01rst stage of the synthesis. Should this be a graft copolymer then this will represent the backbone polymer. For instance, if polystyrene is graft copolymerized with polyethyl- ene, the product is called poly(ethylene-g-styrene). A more complex example can be poly(butadi- ene-co-styrene-g-acrylonitrile-co-vinylidine chloride). Similarly, examples of block copolymers would be poly(acrylonitrile-b-methyl methacrylate) or poly(methyl methacrylate-b-acrylonitrile). 6. Conventional pre\ufb01xes indicating cis and trans isomers are placed in front of the polymer name.  An example is cis-1,4-polybutadiene, or in trans-1,4-polyisoprene.  \f1.3 Nomenclature of Polymers  Table 1.2 Illustration of some step-growth polymers and monomers used in their preparation Poly(ethylene terephthalate)  OH  O  + HO  HO  HOOC  H2N  OH  O  O  O  COOH  +  NH2  O  C  H  N  O  C  Poly(hexamethylene  adipate); nylon 6,6  Polycaprolactam; nylon 6  Poly(ethylene oxide)  Poly(lactic acid)  Poly(benzimidazole)  Poly(p-xylylene)  Poly(butyrolactone)  O  O  O  N  H  O  O  O  +  O  O  O  O  O  O  O  N  n  H  N  H  n  O  n  O  O  9  n  n  H2N  H2N  NH2  N  NH2  HN  N  HN  O  O  O  n  n  C  O  7. The nomenclature adopted by IUPAC rests upon selection of preferred constitutional repeating units [5] from which the polymer is a multiple. The unit is named wherever possible according to the de\ufb01nitive rules for nomenclature of organic chemistry [24]. For single-stranded polymers this unit is a bivalent group. An example is a polymer with oxy(1-\ufb02uoroethylene) constitutional repeat unit:  O  n  F  poly[oxy(1-fluoroethylene)]  \f10  1 Introduction and Nomenclature  The following are examples of simple constitutional repeat units:  O  n  n  n  polymethylene  polyoxyethylene  poly(1-butenylene)  8. Polymers with repeating units consisting of more than one simple bivalent radical should be named according to the order of seniority among the types of bivalent radicals: (a) heterocyclic rings, (b) chains containing hetero atoms, (c) carbocyclic rings, and (d) chains containing only carbons. This is illustrated below:  O  n  n  N  poly(3,5-pyridinediylmethyleneoxy -1,4-phenylene)  poly(2,6-biphenyleneethylene)  9. Double-stranded or \u201cladder\u201d polymers that have tetravalent repeat units are named similarly to bivalent units. The relation of the four free valences is denoted by pairs of locants separated by a chain:  n  poly(1,2:1,2-ethane diylidene)  poly(2,3,6,7-naphthalenetetrayl-6,7-dimethylene)  n  10. For polymers that contain heteroatoms or acyclic subunits containing heteroatoms there is a decreasing seniority in naming. It is in the following order, O, S, Se, Te, N, , Sb, Bi, Si, Ge, Sn, Pb, B. Similarly, for polymers containing ring structures, the seniority if for the heterocyclic ring to have greater seniority that heteroatoms or acyclic subunits. Similarly, heterocyclic subunits have greater seniority than do carbocyclic ring and they in turn have greater seniority than acyclic substructures. An example would be,  N  n  poly(2,4-pyridinediiyl-1,4-phenylene)  \f1.4 Steric Arrangement in Macromolecules  11  1.3.2 Nomenclature of Step-Growth Polymers  The nomenclature for step-growth polymers is more complicated due to the possibility of having many different repeat units. Usually, the polymers are referred to according to their functional units. A polyester from ethylene glycol and terephthalic acid is called poly(ethylene terephthalate). A product from ring opening polymerization, like, for instance, a polymer of caprolactam might be called polycaprolactam. Here, it is based on the source. The repeat unit is actually not a lactam but rather an open chain polyamide. Because it is derived from a lactam, it may still carry that name. In this particular instance, however, it is more common to call the polymer by its generic name, namely, nylon 6. The same would be true for a polymer from a lactone, like poly(b-propiolactone). The IUPAC name for this polymer, however, is:  O  O  n  poly[oxy(1-oxotrimethylene)]  The name is based on a presence of two subunits. Note that the carbonyl oxygen is called an oxo substituent. In addition, the presence of a 1-oxo substituent requires that parentheses enclose the subunit.  1.4 Steric Arrangement in Macromolecules  In linear polymers, due to the polymerization process, the pendant groups can be arranged into orderly con\ufb01gurations or they can lack such orderliness. Propylene, for instance, can be polymerized into two types of orderly steric arrangement. It can also be polymerized into one lacking steric order. The same can be true of other monosubstituted vinyl monomers. The steric arrangement in macromolecules is called tacticity. Polymers can be isotactic, where all the chiral centers have the same con\ufb01guration (see Fig. 1.2). By picturing the chain backbone as drawn in the plane of the paper and by picturing all the phenyl groups as oriented above the plane (Fig. 1.2a), isotactic polystyrene can then be visualized. The orderliness can also be of the type where every other chiral center has the same con\ufb01guration. Such an arrangement is called syndiotactic (Fig. 1.2b). A lack of orderliness or randomness in the steric arrangement is called atactic or heterotactic. Stereospeci\ufb01c polymers can also be prepared from 1,2 disubstitued ole\ufb01ns. These macromolecules can be distereoisomers, or ditactic polymers. To describe the arrangement of such polymers, a threo\u2013erythro terminology is used. An erythrodiisotactic polymer is one possessing alternating substituents\u2014(\u2013CHR0CHR\u2013)\u2013n. If we draw the carbon chain backbone in the plane of the paper, then all the R groups would \ufb01nd themselves on one side of the chain and all the R0 groups on the other. They would, however, all be on the same side of the chain in a Fischer or in a Newman projection (Fig. 1.2c). A threo isomer or a threodiisotactic polymer is illustrated in Fig. 1.2d.  Polymerization of 1,4-disubstituted butadienes can lead to products that possess two asymmetric carbon atoms and one double bond in each repeat unit. Such tritactic polymers are named with pre\ufb01xes of cis or trans together with erythro or threo (see Fig. 1.3).  In polymers with single carbon to carbon bonds, there is free rotation, provided that steric hindrance does not interfere. This allows the molecules to assume different spatial arrangements or conformations. Most of the possible isomers, however, represent prohibitively high-energy states. The three lowest energy states that are most probable [8] are one trans and two gauche.  \f12  1 Introduction and Nomenclature  Fig. 1.2 Steric arrangement in macromolecules (R \u00bc phenyl). (a) Isotactic polymer, (b) syndiotactic polymer (c) erythrodiisotactic polymer, and (d) threodiisotactic polymer  a  c  b  H  d  H  H  H  R'  H  H  R'  H  R'  R H  R H R H H  H  H  H  H  H  H R'  H R'  R H H  R  RH  H  H  H  H  H  R  R' H H  H  H  H  H  R  H  H  R'  H  R' H R  H  H  H  H  R'  R  H  H R H  H  R'  H  R  H  R'  Fig. 1.3 Tritactic polymers. (a) Trans-erythro tritactic polymer, (b) trans-threo tritactic polymer, (c) cis-erythro tritactic polymer, and (d) cis-threo tritactic polymer  Several rules that govern the con\ufb01guration of repeat units along the polymeric chains were elucidated by Natta and Carradini [24]. A basic assumption is used to predict the lowest energy conformation. This assumption is known as the equivalence postulate. It says that all the structural units along the chain are geometrically equivalent with regard to the axis of the chain. All stereoreg- ular polymers appear to meet this condition, with a few exceptions [25].  \fReview Questions  13  It should be possible to calculate (in principle) the lowest internal conformational energy of a given polymer molecule. To do that it is necessary to know: (1) the energy vs. the bond rotation curve that relates the interactions within the structural units; and (2) the interaction energy vs. the distance curve for the neighboring pendant groups of the adjacent structural units. It should be noted that the neighboring units approach each other close enough for substantial interaction. As a result, the interaction energies between the groups may distort the basic energy\u2013rotation curves. The core electron repulsion between the units contributes most signi\ufb01cantly to the deviations from the simple trans or gauche conformation. The speci\ufb01c chain conformation, therefore, is very dependent upon the exact nature of the repulsive potential. A contour plot, which represents the internal energy per mole of the polymer, can be prepared. The variables in such a plot are the relative bond rotations of the successive bonds.  Appendix  Additional De\ufb01nitions:  Term Tensile strength Flexural strength Tensile stress (s) Tensile strain (e) Tensile modulus (E)  De\ufb01nition Ability to resist stretching Resistance to breaking or snapping s \u00bc force/cross-section area s \u00bc F/A Change in sample length (when stretched) divided by the original length e \u00bc Dl/l Ratio of stress to strain E \u00bc s/e  Recommended Reading  R.B. Seymour, History of Polymer Science and Technology, Dekker, New York, 1982 H. Morawetz, The Origin and Growth of a Science, Wiley-Interscience, New York, 1982 M.P. Stevens, Polymer Chemistry, 3rd Ed., Oxford University Press, 1998, (Chapter 1) G. Odian, Principles of Polymerization, 3rd Ed. Wiley, New York, 1991, (Introduction)  Review Questions  Section 1.2  1. De\ufb01ne the degree of polymerization. 2. Polystyrene has a DP of 300. What is the molecular weight of the polymer? 3. What is a linear, a branched, a star-shaped, a comb-shaped, and a ladder polymer? Explain. 4. What is a network structure? 5. How can a network structure be formed by step-growth polymerization and also by chain-growth  6. What is the difference between random and alternating copolymers? 7. What is meant by graft and block copolymers? Illustrate such copolymers of styrene and methyl  polymerization?  methacrylate?  \f14  1 Introduction and Nomenclature  8. What are the important features of chain-growth and step-growth polymerizations. Explain the difference between the two? Can you suggest an analytical procedure to determine by what mechanism a particular polymerization reaction takes place?  9. What is the DP of polystyrene with molecular weight of 104,000 and poly(vinyl chloride) with  molecular weight of 63,000?  10. Explain the differences between thermosetting and thermoplastic polymers and de\ufb01ne gel point.  How would you determine the gel point of a thermoset polymer?  11. Give the de\ufb01nitions of oligomer, telomer, and telechelic polymers. 12. What is a dendrimer polymer and what is a rotaxane polymer? 13. Illustrate three chain-growth polymers and three step-growth polymers.  Section 1.3  names:  1. Name the following chain-growth polymers by the IUPAC system and by giving them trivial  \f15  1. What is meant by tacticity? 2. Give a de\ufb01nition of and illustrate by examples on polystyrene, isotactic, syndiotactic, and atactic  arrangement of the macromolecules. This should include Fischer and Newman projections.  3. Explain what is meant by erythrodiisotactic, threodiisotaactic polymers. Illustrate. Do the same for  erythrodisyndiotactic and threodisyndiotactic.  4. What are tritactic polymers? Draw cis and trans tritactic polymers.  References  Section 1.4  References  1. F.M. Raoult, Compi. Rend., 98, 1030(1882): Ann. Chim. Phys. 2(6), 66, (1884): Coinpi. Rend., 101, 1056 (1885). 2. J. H. van\u2019t Hoff, Z. Physik. Chem., 1,481(1887); Phil. Mag., 26(5), 81(1888). 3. P. J. Flory, Principles of Polymer Chemistry, Cornell Univ. Press, Ithaca, N. Y., 1953. 4. M. Berthelot, Bul. Soc. Chim. France, 6(2), 294 (1866). 5. G. Bouchardat, Compi. Rend., 89, 1117 (1879). 6. G. Wagner, Ber., 11, 1260 (1878). 7. R. Fittig and F. Engelhorn, Ann., 200, 65 (1880). 8. R. Willst\u20acatter and L. Zechmeister. Ber. 46, 2401 (1913). 9. L. H. Baekeland, md. Eng. Chem., 5,506(1913).  10. H. Staudinger, Ber., 53, 1073 (1920). 11. H. Staudinger and J. Fritschi, Helv. Chim. Acta, 5, 785 (1922). 12. H. Staudinger. Ber., 59, 3019 (1926). 13. H. Staudinger, K. Frey, and W. Starck, Ber., 60, 1782 (1927). 14. H. Staudinger and M. Luthy, HeIv. Chim. Ada, 8,41(1925); H. Staudinger, ibid. 8,67(1925). 15. H. Staudinger, H. Johner, R. Signer, G. Mie, and J. Hengstenberg, Z. Physik. Chem., 126,434 (1927). 16. O. L. Sponsler, J. Gen. Phvsiol., 9, 677(1926); O. L. Sponsler and W. K. Dore, Colloid Sumposium Monograph,  Vol. IV, Chemical Catalog Co., New York, 1926, p. 174.  17. W. N. Carothers, J. Am. Chem. Soc., 51, 2548 (1929); Chem. Rev., 8, 353 (1931); Collected Papers of Wallace Hume Carothers on High Polymeric Suhstance.s (H. Mark and G. S. Whitby, eds.), Wiley (lnterscience) New York, 1940.  18. J. Cairns, J. Mol. Biol., 4,407 (1962). 19. W. H. Carothers, J. Am. Chem. Soc., 51, 2548 (1929); Chem. Rev., 8, 353 (1931); Collected Papers of Wallace Hume Carothers on Hiqh Polymeric Substances, H. Mark and G.S.Whitby, (eds.), Wiley-Interscience, New York, 1926.  20. P. J. Flory, Principles of Polymer Chemistry, Cornell Univ. Press, Ithaca, N.Y., 1951; M. L. Huggins, P.Carradini,  V. Desreux, O. Kratsky, and H. Mark, J. Polymer Sci., B,6, 257 (1968).  21. A.D. Jenkins and J.L. Koening, \u201cNomenclature\u201d, Chap.2 in Comprehensive Polymer Science, Vol.I, C. Booth and  C. Price, (eds.), Pergamon Press, Oxford, 1989.  22. International Union of Pure and Applied Chemistry, Macromolecular Nomenclature Commission, J. Polymer Sci., Polymer Letters, 11, 389 (1973); Macromolecules, 6, 149 (1973); Pure and Applied Chemistry, 40, 479 (1974)  23. R.S. Cahn, An Introduction to Chemical Nomenclature, 3rd Ed., Butterworth, London, England, 1968 24. G. Natta and P. Corradini, J. Polymer Sci., 39, 29 (1959) 25. F. P. Redding, J. Polymer Sci., 21, 547 (1956)  \fChapter 2 Physical Properties and Physical Chemistry of Polymers  2.1 Structure and Property Relationship in Organic Polymers  For a very large proportion of polymeric materials in commercial use, mechanical properties are of paramount importance, because they are used as structural materials, \ufb01bers, or coatings and these properties determine their usefulness. Properties that also determine their utilization are compressive, tensile, and \ufb02exural strength, and impact resistance. Hardness, tear, and abrasion resistance are also of concern. In addition, polymers may be shaped by extrusion in molten state into molds or by deposition from solutions on various surfaces. This makes the \ufb02ow behaviors in the molten state or in solution, the melting temperatures, the amount of crystallization, as well as solubility parameters important.  The physical properties of polymer molecules are in\ufb02uenced not only by their composition, but also by their size and by the nature of their primary and secondary bond forces. They are also affected by the amount of symmetry, by the uniformity in their molecular structures, and by the arrangements of the macromolecules into amorphous or crystalline domains. This, in turn affects melting or softening temperatures, solubilities, melt and solution viscosities, and other physical properties [1]. Due to the large sizes of polymeric molecules, the secondary bond forces assume much greater roles in in\ufb02uencing physical properties than they do in small organic molecules. These secondary bond forces are van der Waal forces and hydrogen bonding. The van der Waal forces can be subdivided into three types: dipole\u2013dipole interactions, induced dipoles, and time varying dipoles.  2.1.1 Effects of Dipole Interactions  Dipole interactions result from molecules carrying equal and opposite electrical charges. The amounts of these interactions depend upon the abilities of the dipoles to align with one another. Molecular orientations are subject to thermal agitation that tends to interfere with electrical \ufb01elds. As a result, dipole forces are strongly temperature dependent. An example of dipole interaction is an illustration of two segments of the molecular chains of a linear polyester. Each carbonyl group in the ester linkages sets up a weak \ufb01eld through polarization. The \ufb01eld, though weak, interacts with another \ufb01eld of the same type on another chain. This results in the formation of forces of cohesion. Because polymeric molecules are large, there are many such \ufb01elds in polyesters. While each \ufb01eld is weak, the net effect is strong cohesion between chains. The interactions are illustrated in Fig. 2.1.  A. Ravve, Principles of Polymer Chemistry, DOI 10.1007/978-1-4614-2212-9_2, 1st and 2nd editions: # Kluwer Academic/Plenum Publishers 1995, 2000, 3rd edition: # Springer Science+Business Media, LLC 2012  17  \f18  2 Physical Properties and Physical Chemistry of Polymers  Fig. 2.1 Intramolecular forces  O  O  O  O  O  R'  R'  R  O  O  R  O  O  R  O  O  O  O  O  R'  R'  R  O  O  R  O  O  R  2.1.2  Induction Forces in Polymers  Electrostatic forces also result from slight displacement of electrons and nuclei in covalent molecules from proximity to electrostatic \ufb01elds associated with the dipoles from other molecules. These are induced dipoles. The displacements cause interactions between the induced dipoles and the perma- nent dipoles creating forces of attraction. The energy of the induction forces, however, is small and not temperature-dependent.  There are additional attraction forces that result from different instantaneous con\ufb01gurations of the electrons and nuclei about the bonds of the polymeric chains. These are time varying dipoles that average out to zero. They are polarizations arising from molecular motions. The total bond energy of all the secondary bond forces combined, including hydrogen bonding, ranges between 2 and 10 kcal/mole. Of these, however, hydrogen bonding takes up the greatest share of the bond strength. In Table 2.1 are listed the intramolecular forces of some linear polymers [2, 3].  As can be seen in Table 2.1., polyethylene possesses much less cohesive energy than does a polyamide. This difference is primarily due to hydrogen bonding. A good illustration is a comparison of molecules of a polyamide, like nylon 11, with linear polyethylene. Both have similar chemical structures, but the difference is that nylon 11 has in its structure periodic amide linkages after every tenth carbon, while such linkages are absent in polyethylene. The amide linkages participate in hydrogen bonding with neighboring chains. This is illustrated in Fig. 2.2.  Due to this hydrogen bonding, nylon 11 melts at 184\u2013187(cid:1)C and is soluble only in very strong solvents.  Linear polyethylene, on the other hand, melts at 130\u2013134(cid:1)C and is soluble in hot aromatic solvents.  The energy of dipole interactions, (\u0404k) can be calculated from the equation [1]:  C(cid:3) k \u00bc (cid:3)\u00f02m4=3RT\u00der(cid:3)6  where, m represents the dipole moment of the polarized section of the molecule, r is the distance between the dipoles, T is the temperature in Kelvin, and R is the ideal gas constant.  Intermolecular forces affect the rigidity of all polymers. Should these forces be weak, because the cohesive energy is low (1\u20132 kcal/mole), the polymeric chains tend to be \ufb02exible. Such chains respond readily to applied stresses and can exhibit typical properties of elastomers. High cohesive energy, on the other hand, (5 kcal/mole or higher) causes the materials to be strong and tough. These polymers exhibit resistance to applied stresses and usually possess good mechanical properties. The temperatures and the \ufb02exibility of polymeric molecules govern both the sizes of molecular segments,  \f2.1 Structure and Property Relationship in Organic Polymers  19  Table 2.1 Molecular cohesion of some linear polymersa Polymer Polyethylene  Cohesion/5 A\u02da chain length Polymer structure 1.0  Polybutadiene  1.1  Polyisobutylene  1.2  Polyisoprene (cis)  1.3  Poly(vinyl chloride)  2.6  Poly(vinyl acetate)  3.2  Polystyrene  4.0  Poly(vinyl alcohol)  4.2  Polyamides  5.8  Cellulose  6.2  n  n  n  n  n  n  O  n  Cl  O  n  OH  O  R  N  H  R'  n  OH  OH  O  O  OH  a From refs [2, 3], and other literature sources  the motion, and the frequency at which that occurs. This in turn determines the rate at which the polymer molecules respond to molecular stresses. In \ufb02exible polymers, if the thermal energy is suf\ufb01ciently high, large segments can disengage and slip past each other quite readily in response to applied stress. All elastomers possess such properties. Properties of polymers depend also upon morphology or upon the arrangement of their polymeric chains. This arrangement can be amorphous or crystalline. The term amorphous designates a lack of orderly arrangement. Crystalline  \f20  2 Physical Properties and Physical Chemistry of Polymers  Fig. 2.2 Hydrogen bonding in (a) nylon 11, and absent in (b) polyethylene  O  H  N  H  N  O  O  H  N  nylon 11  polyethylene  morphology, on the other hand, means that the chains are aligned in some orderly fashion. Generally, the freedom of molecular motion along the backbones of polymeric chains contributes to lowering the melting temperature. Substituents that interfere with this motion tend to raise the melting point. For instance, isotactic polypropylene melts at a higher temperature than does linear polyethylene. If the substituent is bulky or rigid it raises the melting point because it interferes with molecular motion. Dipole interactions, as discussed above, have a similar effect [4]. A good illustration is a comparison of poly(ethylene terephthalate) that melts at 265(cid:1)C with poly(ethylene adipate) that melts at only 50(cid:1)C. In the \ufb01rst polyester, there is a rigid benzene ring between the ester groups while in the second one there is only a \ufb02exible chain of four carbons.  O  O  O  O  O  2  O  n  4  O  O  2  n  poly(ethylene terephthalate)  poly(ethylene adipate)  This \ufb02exibility of the four carbon segment in poly(ethylene adipate) contributes signi\ufb01cantly to the  lowering of the melting point.  Linear polymers that possess only single bonds between atoms in their backbones, C\u2013C, or C\u2013O, or C\u2013N, can undergo rapid conformational changes [5]. Also ether, imine, or cis-double bonds reduce energy barriers and, as a result, \u201csoften\u201d the chains, causing the polymer to become more rubbery and more soluble in various solvents.  The opposite is true of cyclic structures in the backbones, as was shown in poly(ethylene terephthalate). Actually, cyclic structures not only inhibit conformational changes but can also make crystallization more dif\ufb01cult. Among the polymers of a-ole\ufb01ns the structures of the pendant groups can in\ufb02uence the melting point [6]. All linear polyethylene melts between 132 and 136(cid:1)C [7]. Isotactic polypropylene, on the other hand melts at 168(cid:1)C [8].  n  n  m.p. = 132-136 \u00b0C  m.p. = 168 \u00b0C  \f2.2 The Amorphous State  21  As the length of the side chain increase, however, melting points decrease and are accompanied by increases in \ufb02exibility [7] until the length of the side chains reached six carbons. At that point, the minimum takes an upturn and there is an increase in the melting points and decrease in \ufb02exibility. This phenomenon is believed to be due to crystallization of the side-chains [9].  Alkyl substituents on the polymers of a-ole\ufb01ns that are on the a-carbon yield polymers with the highest melting points. Isomers substituted on the b-carbon, however, if symmetrical, yield polymers with lower melting points. Unsymmetrical substitutions on the b-carbon, on the other hand, tend to lower the melting points further. Additional drop in the melting points result from substitutions on the g-carbon or further out on the side-chains. Terminal branching yields rubbery polymers [10].  Copolymers melt at lower temperatures than do homopolymers of the individual monomers. By increasing the amount of a comonomer the melting point decreases down to a minimum (this could perhaps be compared to a eutectic) and then rises again.  The tightest internal arrangement of macromolecules is achieved by crystallinity. As a result, the density of a polymer is directly proportional to the degree of crystallinity, which leads to high tensile strength, and to stiff and hard materials that are poorly soluble in common solvents [11]. The solubility of any polymer, however, is not a function of crystallinity alone, but also of the internal structure and of the molecular weight. The solubility generally decreases with increases in the molecular weight. The fact that crystalline polymers are less soluble than amorphous ones can be attributed to the binding forces of the crystals. These binding forces must be overcome to achieve dissolution. Once in solution, however, crystalline polymers do not exhibit different properties from the amorphous ones. One should also keep in mind the fact that crosslinked polymers will not melt and will not dissolve in any solvent. This is due to the fact that the crosslinks prevent the chains from separating and slipping past each other.  2.2 The Amorphous State  A number of macromolecules show little tendency to crystallize or align the chains in some form of an order and remain disordered in solid form. This, of course, is also the condition of all molten polymers. Some of them, however, due to structural arrangement, remain completely amorphous upon cooling. The crystalline polymers, which crystallized from the melt, on the other hand, while containing areas of crystallinity, also contain some amorphous material. All crystalline polymers are also amorphous above their melting temperature. When suf\ufb01ciently cooled, amorphous polymers can resemble glass. Above this glassy state, long-range segmented motions are possible and the molecular chains are free to move past each other. On the other hand, in the rigid, glass like state, only short- range vibrational and rotational motions of the segments are possible. At temperatures above the glassy state, amorphous polymers resemble rubbers, if crosslinked. If not crosslinked, amorphous polymers resemble very viscous liquids in their properties and there is molecular disorder. Tobolsky suggested [12] that polymer molecules in an amorphous state might be compared to a bowl of very long strands of cooked spaghetti. When molten, such molecules are in a state of wriggling motion, though the amplitude and speed depend very much on the temperature [13]. The important thing is to know that the chains possess random conformations. These conformations were characterized with the aid of statistical analysis [14].  2.2.1 The Glass Transition and the Glassy State  When the polymer cools and the temperature lowers, the mobility in the amorphous regions of the polymer decreases. The lower the temperature, the stiffer the polymer becomes until a point of  \f22  2 Physical Properties and Physical Chemistry of Polymers  transition is reached. This transition is called glass transition or second-order transition [15]. The temperature at that transition is called the glass transition temperature, designated by Tg. Beyond stiffness, a change is manifested in speci\ufb01c volume, heat content, thermal conductivity, refractive index, and dielectric loss.  Bueche illustrated glass transition as follows [16]. In measuring the force necessary to force a needle into a polymer, like polystyrene, at various temperatures, there is a relationship between the force required to insert the needle and the temperature [16]. As the temperature is being lowered, maximum resistance to penetration is reached at Tg.  As stated, above Tg chains undergo cooperative localized motion. It is actually estimated that above Tg segmental motion of anywhere between 20 and 50 chain atoms is possible. Below the second-order transition temperature, however, there is insuf\ufb01cient energy available to enable whole segments of the polymeric chains to move. The structure is now stiff and brittle and resists deformation. When, however, suf\ufb01cient amount of heat energy enters the material again and the temperature rises above Tg larger molecule motion involving coordinated movement returns. This requires more space, so the speci\ufb01c volume also increases and the polymer is in a rubbery or a plastic state. Above Tg, because large elastic deformations are possible, the polymer is actually both tougher and more pliable. Chemical structures of the polymers are the most important factors that affect the glass transition temperatures. Molecular weights also in\ufb02uence Tg, as it increases with the molecular weight. In addition, Tg also varies with the rate of cooling. Table 2.2. shows the structures of and lists relative Tg values of some common polymers.  One way to obtain Tg is by studying thermal expansion of polymers. It is generally observed that the thermal coef\ufb01cient of expansion is greater above the glass transition temperature than below it, though the magnitude of the change differs from one polymer to another. By plotting volume vs. temperature for a polymer, one can obtain Tg as shown in Fig. 2.3, which illustrates obtaining Tg from speci\ufb01c volume-cooling temperature curves [17].  Polymers with bulky, tightly held side groups or stiff bulky components in the backbone have high Tg values. This is due to the fact that such side groups or bulky components interfere with segmental motion. Such polymers require higher temperatures to acquire suf\ufb01cient free volume for segmental motion. This can be observed in Table 2.2. which shows that the glass temperature of polystyrene with stiff benzene ring side groups is much higher than that of polyethylene.  Also polymers with high attractive forces between chains will require more heat energy to go from a glassy to a rubbery or a plastic state. On the other hand, polymeric chains with loose hanging side chains that tend to loosen the polymer structure and increase the free volume for segmental movement will have lower Tg. For instance, the glass transition temperature of poly(methyl methacrylate) is higher than that of poly(n-butyl methacrylate) as can be seen from Table 2.2.  The transition to the glassy state from an equilibrium liquid results in changes in enthalpy, H, and  volume, V. The speci\ufb01c heat is related to the enthalpy by de\ufb01nition:  Cp \u00bc \u00f0@H=@T\u00dep  The glassy state is nonequilibrium in nature and exhibits a tendency to undergo structural relaxation toward equilibrium. This tendency of the glassy state to relax structurally toward equilib- rium is often referred to as structural recovery. It was observed, however, that the progress towards structural recovery with time varies signi\ufb01cantly between a down-quench and an up-quench. This is referred to as asymmetry of structural recovery. The nonlinearity of the process is described by the following equation [16]:  d\u00f0u (cid:3) u0\u00de=dt \u00bc (cid:3)\u00f0u (cid:3) u0\u00de=t  \f2.2 The Amorphous State  23  Table 2.2 Glass transition temperatures, Tg, of some common polymersa Tg ((cid:1)C) Polymer Repeat unit 81; 90 Polystyrene  NO2  O  Cellulose nitrate  O  O  Nylon 6,6  N  H  4  N  6 H  O  CH3OC  Poly(vinyl chloride)  75  Poly(methyl methacrylate)  57\u201368  53  47  30  22  (cid:3)22  (cid:3)39  (cid:3)56  (cid:3)70  Poly(vinyl acetate)  Poly(butyl methacrylate)  Poly(ethyl acrylate)  Poly(vinyl \ufb02uoride)  Poly(butyl acrylate)  Polyisoprene  Cl  COOCH3  O  NO2 O  ONO2  COOC4H9  COOC2H5  COOC4H9  F  n  O  Si  Polyethylene  (cid:3)80; (cid:3)90  Silicone rubber  (cid:3)123  a From ref [15] and other sources in the literature  where, t is the relaxation time and u is the speci\ufb01c volume. The value of Tg is also affected by other parameters, such as molecular weight, diluent concentration, tacticity, external pressure, crosslinking, chain stiffness, and mechanical deformation. For linear polymer, the Fox\u2013Flory equation [18] described the relationship between Tg and the molecular weight:  Tg\u00f0M\u00de \u00bc Tg\u00f01\u00de (cid:3) K=M  \f24  2 Physical Properties and Physical Chemistry of Polymers  Fig. 2.3 The relationship of the speci\ufb01c volume of a polymer to the temperature  This equation, however, is limited in scope. It is actually neither valid for very high molecular  weight polymers nor is it applicable to low molecular weight polymers.  The transition in a polymer from a molten state to a glassy one actually occurs over a temperature range. This range also includes Tg. At the glass transition temperature, however, the change in viscosity is rapid, from very viscous to a glassy one. Polymeric materials that undergo rearrangements in response to outside stimulus, like light, are becoming increasingly important in various industrial application (see Chap. 10). Urban and coworkers [19] studied stimuli-responsive (TSR) transitions and correlated them to the glass transition temperatures (Tg). Based on their empirical data obtained from a copolymer, they concluded that the relationship between Tg and TSR is  log\u00f0V1=V2\u00de \u00bc \u00f0P1\u00f0TSR (cid:3) Tg\u00de\u00de=\u00f0P2\u00f0TSR (cid:3) Tg\u00de\u00de  where the V1 and V2 are the copolymer\u2019s total volumes below and above the TSR, respectively, Tg is the glass transition temperature of the copolymer, and P1 and P2 are the fraction of the free volume ( ffree) at Tg (P1) and (Tg, midpoint (cid:3) TSR)50/50 for each random copolymer (P2), respectively. They feel that this relationship can be utilized to predict the total volume changes as a function of TSR (cid:3) Tg for different copolymer compositions.  2.2.2 Elasticity  The phenomenon of elasticity of rubber and other elastomers is a result of a tendency of large and very \ufb02exible amorphous polymeric chains to form random, thermodynamically favorable, conformations [18]. If a certain amount of crosslinking is also present, then these random conformations occur between the crosslinks. In a vulcanized (crosslinked) rubber elastomer, the crosslinks may occur at every \ufb01ve hundred to a thousand carbon atoms. The distance between the ends in such polymers is much shorter than when these elastomers are fully stretched. Deformation or stretching of rubber straightens out the various conformations in the molecules. They tend to return to the original state, however, when the forces of deformation are removed. So each segment behaves in a manner that resembles a spring. Some elastomeric materials are capable of high elongation and yet still capable of returning to the original conformation. Some soft rubbers, for instance, can be extended as high as 800% and even higher with full recovery. There is a preference for trans conformation, a planar zigzag at high extension. Rigidity of the chains, however, or crystallinity would hinder extension and, particularly, the recovery. High viscosity and a glassy state would do the same.  The high degree of elasticity of rubbers is due in part to the effects of thermal motions upon the long polymeric chains. These motions tend to restrict vibrational and rotational motions about the single bonds in the main chain. Such restrictive forces in the lateral direction, however, are much  \f2.2 The Amorphous State  25  weaker than are the primary valence forces in the longitudinal direction. Greater amplitudes of motion also take place perpendicular to the chains rather than in the direction of the chains. These increased motions in the perpendicular direction result in repulsive forces between extended or parallel chains. Such forces cause them to draw together after stretching. So, the stretched rubber molecules retract due to longitudinal tension until the irregular arrangement of molecules is achieved again. This more random conformation is actually a higher entropy state.  When unstretched rubber is heated it increases in dimension with an increase in the temperature, as one might expect. At higher temperatures, however, rubbers, upon elongation, have a higher tendency to contract. This can be written as follows:  retractive force, f \u00bc (cid:3)T\u00f0@S=@L\u00deTv  \u00f0@f =@T\u00deadiabatic \u00bc (cid:3)\u00f0@L=@T\u00deT=Cp  In summary, polymeric materials exhibit rubber elasticity if they satisfy three requirements: (a) the polymer must be composed of long-chain molecules, (b) the secondary bond forces between molecules must be weak, and (c) there must be some occasional interlocking of the molecules along the chain lengths to form three-dimensional networks. Should the interlocking arrangements be absent, then elastomers lack memory, or have a fading memory and are not capable of completely reversible elastic deformations.  2.2.2.1 Thermodynamics of Elasticity  Stretching an elastomer reduces its entropy and changes its free energy. The retractive force in an elastomer is primarily the result of its tendency to increase the entropy towards the maximum value it had in the original deformed state Current explanations of rubber-like elasticity are based on several assumption [20]. The \ufb01rst one is that rubber-like elasticity is entirely intramolecular in origin. The second one is that the free energy of the network is separable into two parts, an elastic one and a liquid one. The liquid one is presumably not dependent on deformation. When an elastomer is stretched, the free energy is changed, because it is subjected to work. If we consider the stretching in one direction only, the work done Wel is equal to f\u2202l, where f is the retractive force and \u2202l is the change in length. The retractive force is then [19\u201321].  f \u00bc \u00f0@F=@L\u00deT;p \u00bc \u00f0@H=@L\u00deT;p (cid:3) T\u00f0@S=@L\u00deT;p  where F is the free energy, H is the enthalpy, and S is the entropy of the system. An ideal elastomer can be de\ufb01ned as one where (\u2202H/\u2202L)T,p \u00bc 0 and f \u00bc (cid:3)T(\u2202S/\u2202L)T,p. The negative sign is due to the fact that work has to be done to stretch and increase the length of the elastomer. This description of an ideal elastomer is based, therefore, on the understanding that its retractive force is due to a decrease in entropy upon extension. In other words, the entropy of elasticity is the distortion of the polymer chains from their most probable random conformations in the unstretched condition. The probability that one chain end in a unit volume of space coordinates, x, y, z is at a distance r from the other end is [21, 22]:  where b2 \u00bc 3/2xL2. The number of links is x and the length is L. The entropy of the system is proportional to the logarithm of the number of con\ufb01gurations. Billmeyer expresses it as follows [7]:  W\u00f0x; y; z\u00de \u00bc \u00f0b=p0:5\u00de3e(cid:3)b2r2  S \u00bc \u00f0constant\u00de (cid:3) kb2r2  \f26  2 Physical Properties and Physical Chemistry of Polymers  where k is the Boltzmann\u2019s constant. The retractive force for a single polymer chain, f 0 stretched to a length dr at a temperature T is, therefore,  f 0 \u00bc (cid:3)T\u00f0dS=dr\u00de \u00bc 2kTb2r  It is generally assumed that the total retractive force of a given sample of an elastomer is the sum of all the f 0 forces for all the polymeric chains that it consists of. This is claimed to be justi\ufb01ed in most cases, though inaccurate in detail [22].  Tobolsky wrote the equation for the entropy change of an unstretched to a stretched elastomer as  depending upon the number of con\ufb01gurations in the two states [12]:  S (cid:3) Su \u00bc k ln O=Ou  where O and Ou represent the number of con\ufb01gurations. The evaluation
