Repository: JonathanOnorato/ChemLP

# ChemLP
A Chemistry Natural Language Processing Tool

File: Bowman/textbook_files/Polymer_Chemistry_by_Koltzsenburg_Maskos_and_Nuyken.json (part 4 of 30)
is considered in equilibrium with the liquid solvent with the  solute (2)", "mentioned above, it is assumed that the solute is not included in the crystal  structure of the solid solvent", " (3.23)  (3.24)  (3.25)  (3.26)  (3.27)     48  chapter 3 \u00b7 polymer analysis: molar mass determination  at equilibrium:  \u00b5 1  (  solid  ) =  pure \u00b5 1  (  fl  ) +  rt  \u22c5 ln  x 1     by  making  use  of  the  identical  argumentation  as  for  the  boiling  point  elevation,  one  obtains  3  \u2206  t  f  =  t  pure f  \u2212  t  f  =  \u22c5 r t \u2206  2  pure f  h fus m  \u22c5  x 2  =  \u22c5 r t \u2206  2  pure f  m  1  h fus m  \u22c5  n 2 \u2261 m  k  fp  \u22c5\u22c5 n 2 m     the  dt f  is defined in (3.29) inversely to the definition of  dtb  given above and is the  freezing point depression", "here, too, kfp is an empirical constant specific to the solvent,  which is referred to as the cryoscopic constant and \u03b4fushm is the molar enthalpy of melting", " the index \u201cfp\u201d stands for freezing point", " 3.2.3    membrane osmometry  another important method for determining the number average molar mass is osmome- try, which is based on the change in the osmotic pressure of a polymer solution as com- pared to the pure solvent", " osmometry is an absolute method which, in the same way as the boiling point eleva- tion and the freezing point depression, relies on colligative properties", "an osmotic pres- sure  is  created  when  the  solution  and  solvent  are  separated  by  a  semipermeable  membrane, which ideally is only permeable for the solvent molecules, not for the solute", " if that part of the apparatus which contains the solution is sealed and connected to a  manometer, the solvent passes through the membrane until a pressure difference of \u03c0 is  built up, which is as large as is necessary for the chemical potentials to be equal on both  sides of the membrane (", "fig", "3.3)", "the hydrostatic pressure is given by the height change  in the manometer \u03b4h", " in contrast to the boiling and freezing point measurements, carried out at a constant  pressure, the measurement of the osmotic pressure is carried out at a constant temperature  and this is important for the mathematical treatment of the results", " at equilibrium at a constant temperature, the chemical potential of the pure solvent at  a pressure p is equal to the chemical potential of the solvent of a solution whose mole frac- tion is x1 at a pressure p +\u03c0:  pure p ( \u00b5 1  ) =  \u00b5 1  (  , x p 1  +  \u03c0  )     (  1x p, +  )\u03c0  need to be examined more closely", "the free enthalpy    p + \u03c0  from  1= ,  p  one  can  conceptually  increase  the  pressure  and  then  add  solute  2", " because   the different terms  \u00b51 and thus the chemical potential is a function of state", "to derive  x 1 x1 d\u03bc/dp=vm, it follows for the chemical potential:  1= \u2212  x 2  \u00b5 1  (  , x p 1  +  \u03c0  ) =  pure \u00b5 1  \u03c0  ) +  rt  ln  \u22c5  x 1  +( p p +  \u03c0 1 v d m  \u2032\u2032p  \u222b  p     =  pure \u00b5 1  (  p  ) +  rt  ln  \u22c5  x 1  +  (3.28)  (3.29)  (3.30)  (3.31)   3.2 \u00b7 absolute methods    49  3  1 is the molar volume of the solvent and p\u2032 is an auxiliary variable for the pres-  where vm sure to facilitate integration", "combining (3.30) and (3.31) and rearranging gives  \u2212  rt  \u22c5  ln 1 x  =  \u03c0 1 v dp m  \u2032  +  p  \u222b  p     if the molar volume is constant, with  rt  \u2212  \u22c5  \u2212( ln 1  x 2  ) \u2248  rtx  2 ,     it follows that  \u22c5 rt x  =2  1\u03c0  vm     \u2248 with  x 2 equation:  = \u03c0v n rt  2     n 2  /  n 1   (dilute solution) and  n v  vm1 1 =  , one obtains a variant of the van\u2019t hoff   however, for solutions of large molecules such as polymers, deviations from this equation  often arise even at low concentration", "to account for such deviations, real solutions are  described, e.g., by a virial equation", "for the case in hand, this is a polynomial of the con- centration", "hereby the nonlinear portions of the concentration, which according to the  derivation above should not need to be accounted for, are mathematically included", "in this  virial equation the quotient n2/v is expressed by the quotient of the mass concentration c2  and the molar mass m2 and  \u03c0 =  rt  c 2  +  a c 2 2  2  3  +  a c 3 2  +\u2026  1 m  \uf8eb \uf8ec \uf8ed  2  \uf8f6 \uf8f7 \uf8f8      ", "fig", "3.3  principle of an  osmometer (pfeffer cell)  (3.32)  (3.33)  (3.34)  (3.35)  (3.36)  \u2206h  solvent  solution  semi-permeable membrane   lim c 0 \u2192 2  \uf8ee \uf8ef \uf8f0  \u03c0 c 2  \uf8f9 \uf8fa = \uf8fb  r  t  1 m  2     3    50  chapter 3 \u00b7 polymer analysis: molar mass determination  by taking measurements at various concentrations and extrapolating the results to c2 = 0,  the molar mass can be obtained from  (3.37)  (3.38)  (3.39)  the value obtained is the number average molar mass", " if, rather than a simple extrapolation which ignores the nonlinear terms, the results are   analyzed, one obtains a measure of the non-ideality of the system", " the parameters a2, a3, \u2026 are referred to as the virial coefficients of the osmotic pres- sure", " with  the  aid  of  the  algebraic  sign  one  can  determine  whether  the  solvent  can  be  considered as \u201cgood\u201d (positive sign) or \u201cpoor\u201d(negative sign)", "with this method a relation- ship can be established to the experimental determination of the flory-huggins param- eter (7 chap", "2) for dilute solutions", "thus, it holds (without proof) that:  a 2  =  1 m ru  \u03c1 2  1 \u2212(  ) \u03c7     where mru is the molar mass of the repeating unit, \u03c12 the polymer density (or 1/\u03c12 the  specific volume of the polymer), and \u03c7 the flory-huggins parameter", " thus, with membrane osmometry the osmotic pressure between a polymer solution  and the pure solvent is measured", "this can be accomplished by using a simple manometer  or, more usually, by direct pressure measurement in a closed system", " this absolute method can be used successfully in the molar mass range of 104 to106 g/mol", " the lower limit is given by the quality of the membranes, which usually become permeable for  smaller molecules", "the upper limit is because of \u03c0 being proportional to x2 (\u03c0 being inversely  proportional to m2)", "thus, the effect being measured becomes smaller as the size of the mole- cules increases and at some point the margin of error makes reliable measurement impossible", " example in a membrane osmometer, the pressure differences between pure water and polyethylene  oxide solutions are determined for a range of concentration", "the results are then plotted  as a graph of \u03c0/c2 vs c2 (", "fig", "3.4) to give a straight line", "standard osmometers are often  calibrated with a hydrostatic pressure difference so that the osmotic pressure  \u03c0 = \u03c1gh    sured height difference", " where \u03c1 is the density of the solvent, g the gravitational acceleration, and h the mea-  often only the height difference h is provided rather than the osmotic pressure \u03c0", "]  = 256 cm4 g\u22121, from which, accord- \u2192 [ extrapolation to c2 = 0 results in  lim 0 ing to (3.37), the medium molar mass mn = 103 kg mol\u22121 can be determined", "from the  gradient one can obtain a2 = 8.7 \u00b7 10\u22124 mol cm3 g2", " h c / 2  c 2  3.2.4    vapor pressure osmometry  as well as membrane osmometry, vapor pressure osmometry is also an important method for  determining the molar mass of polymers and this method is now discussed in more detail", "  51  3  3.2 \u00b7 absolute methods    ", "fig", "3.4  plot of the quotient   of osmotic pressure and the  polymer concentration vs  polymer concentration,  normalized with the density   of the solvent \u03c1 and the  acceleration produced by   gravity g", "the extrapolation to  c2 = 0 gives from the intercept  with the vertical axis", " lim / ( \u22c5 \u03c0 r g c \uf8ee\uf8f0 2 0 c \u2192 2 lim / [ = 0 c 2  \uf8f9\uf8fb / rt m  h c 2  ] =  \u2192  )  \u22c5  n  600  500  400  300  200  100  ] g / 4  m c [   ) 2 c g \u03c1     ( /  \u03c0  0  0  1  2  3  6  7  8  9  4  5 c2 [g/l]  as explained in 7 sect", "3.2.3, the vapor pressure of a solution is less than that of the  pure solvent", "thus, if, in a closed chamber, both a compartment of pure solvent and one  containing a solution are side by side in the same gas volume, solvent diffuses from the  compartment  with  pure  solvent  (higher  vapor  pressure)  to  that  of  the  solution  (lower  vapor pressure) via the gas phase", "as the solvent condenses into the solution the heat of  vaporization warms the solution, leading to an increase in its vapor pressure", "the diffusion  of solvent continues until the solution attains the same vapor pressure as the pure solvent", "  technical setup the floor of a tempered measuring cell (", "fig", "3.5) is covered with solvent and equilibrated  to ensure a constant vapor pressure", "in the vapor chamber of the measuring cell there are two  thermal sensors (e.g., thermistors)", "one drop of solution is applied to one of these tempera- ture sensors, e.g., with a syringe and a drop of solvent to the other", "as the vapor pressure of  the drop of solution is less than the vapor pressure of the pure solvent, solvent condenses on  the drop of solution", "the temperature difference \u03b4t between the two sensors is measured", " to simplify, we can assume that this experiment corresponds to a boiling point eleva- tion experiment-conducted with the partial pressure of the solvent-and that the exper- imentally  determined  temperature  difference  is  evaluated  (in  which  the  boiling  point  temperature is to be replaced with the medium temperature of the chamber)", " however, there is no real state of equilibrium inside the measuring chamber", "a fixed state  prevails in which material transfer and heat conduction balance each other", "moreover, the tem- perature of the chamber is often so distant from the boiling point that the assumption that the  enthalpy of vaporization is independent of temperature is not always justifiable", "these effects  can be corrected, at least empirically, so that it is possible to determine reliably the medium  value of the molar mass mn of an unknown sample by calibrating the device as indicated by the  manufacturer or by calibrating with a substance of known molar mass", "with this method, it is  also necessary to measure a concentration series and to extrapolate to c2 (or m2/m1 ) = 0", "using  a calibration constant k which has to be determined for each apparatus and each solvent:  m k = n  \u22c5  lim m m /2 1  \u2192  0  m m / 1 2 0 t t \u2212  \uf8ee \uf8ef \uf8f0  \uf8f9 \uf8fa \uf8fb     52  chapter 3 \u00b7 polymer analysis: molar mass determination  3  4  5  2  3  1 solvent 2 thermistor with solvent droplet 3 thermistor with solvent droplet 4 analyzer for very small dt 5 thermostatted measuring cell  1   ", "fig", "3.5  simplified sketch of a vapor pressure osmometer  or  m k = n  \u22c5  lim m m /2 1  \u2192  0  m m / 2 1 t \u2206  \uf8ee \uf8ef \uf8f0  \uf8f9 \uf8fa \uf8fb     (3.40)  this method also yields a number average molar mass and is less time consuming than  membrane osmometry", "it also requires less sample and is suitable for molar masses (m2)  less than 104 g/mol", "although the exact recording of absolute temperatures is difficult, it is  comparatively easy to measure even minute temperature differences", "thus, vapor pressure  osmometry is also suitable for polymers of high molar mass", " 3.2.5    ultracentrifuge  the ultracentrifuge (uc) is a centrifuge which rotates at very high speeds and was origi- nally developed by svedberg for his research on inorganic and organic colloids (svedberg  and pedersen 1940)", "in a solid rotor made of light alloy, two cuvettes are embedded oppo- site each other, normally within a few centimeters of the axis of rotation, their top and  bottom walls consist of two parallel glass plates and the two sides are parallel to radial lines  originating from the axis of rotation to prevent the development of convection patterns", "in  most cases a powerful optical imaging of the cuvette inside the rotor during the centrifu- gal process is integrated into the ultracentrifuge", "  3.2 \u00b7 absolute methods   53  3  with an ultracentrifuge, essentially three types of experiment are possible, which allow  conclusions about the shape, conformational changes, and size distribution of dispersed  particles or dissolved macromolecules", "(maechtle and boerger 2006)", " 3.2.5.1   analysis of sedimentation velocity polymers usually have a density greater than that of smaller molecules", "this can be easily  explained by considering that, during polymerization, the distances between the mono- mer  molecules  determined  by  van  der  waals  forces  are  replaced  by  (shorter)  covalent  bonds", "in the ultracentrifuge, a centrifugal force fz is imposed on a dispersed particle or a  dissolved polymer chain and this force is dependent on the difference in density between  that  of  the  particle  and  that  of  the  surrounding  liquid  (\u03c12 \u2212 \u03c11),  its  volume  v2,  and  the  rotational speed of the rotor:  f  z =  v 2  2 \u03c1 \u03c1 \u03c9 1  \u2212  ) \u22c5  2  (  \u22c5  x     \u03c9   x   angular velocity  distance to the axis of rotation  the  particle  is  accelerated  radially  outwards  by  the  centrifugal  force", " the  resulting  movement induces a frictional force fr acting opposite to the centrifugal force and depen- dent on the shape and size of the particle", "it is usually also proportional to the viscosity of  the surrounding fluid \u03b7 and the velocity of the particle, dx/dt:  f r  = \u22c5 f  dx dt     f  sphere  = 6\u03c0\u03b7  r h     because the shape of the particle is usually unknown, in the first instance the shape depen- dency is expressed by an unknown friction factor f", "if the particles are spheres, the friction  factor fsphere is proportional to the hydrodynamic radius rh of the particle according to  stokes\u2019 law and the viscosity of the surrounding liquid:  in the centrifuge, the particle is accelerated until the centrifugal force is balanced by the  frictional force and the particle moves outwards with a constant velocity", "if the particles  are all the same size and shape they all move with the same velocity, and it is possible to  observe a \u2018front\u2019 moving outwards leaving a solution free of particles or polymer mole- cules behind it and moving with a constant speed from the surface of the liquid towards  the bottom of the cuvette (", "fig", "3.6)", " the movement of the front can be determined, e.g., by so-called schlieren optics which  can detect even small changes in the refractive index and thus also in the concentration  (dc/dx) (", "fig", "3.6)", "as soon as the particle has reached a constant velocity the forces are  in equilibrium, fz = fr, so that  v 2  \u22c5  2 \u03c1 \u03c1 \u03c9 1  \u2212  ) \u22c5  2  (  x  = \u22c5 f  dx dt     (3.41)  (3.42)  (3.43)  (3.44)     54  chapter 3 \u00b7 polymer analysis: molar mass determination  a  b  c  d  3  c  c  c  c  c0  c d  x d  c d  x d  c d  x d  c d  x d  \u03c7  \u03c7  \u03c7  \u03c7   ", "fig", "3.6  four characteristic stages of sedimentation in the cuvette of an ultracentrifuge", "(a) uniformly  distributed particles", "(b) formation of a maximum in the concentration gradient", "(c) movement of the  gradient towards the base of the cuvette", "(d) \u201cfront\u201d reaches the base of the cuvette  the ratio of the sedimentation velocity, dx/dt, and the strength of the centrifugal accelera- tion, \u03c92x, is denoted as the sedimentation coefficient s, so that  s  =  / dx dt 2 \u03c9  x  =  v 2  \u22c5  (  \u2212 \u03c1 \u03c1 1  )  2 f     the sedimentation coefficient has the dimensions of time (s)", "in honor of the pioneer of  centrifugal  technology,  the  sedimentation  coefficient  is  usually  expressed  in  the  unit  \u2018svedberg,\u2019 = 10\u221213 s (abbreviated by the symbol s)", "without the knowledge of the shape,  size, or density of the particle, this experiment alone does not allow an assertion extending  beyond the sedimentation coefficient", "in many biopolymers, this assertion suffices and the  sedimentation coefficient becomes the identifier", " notwithstanding, the diffusion coefficient d of the particle can be determined, e.g., via  dynamic  light  scattering  (7 sect", " 3.2.6.2),  which  is  linked  to  the  friction  factor  f  by  the  einstein relation:  (3.45)  (3.46)  d  k t b= f     if the density \u03c12 of the particle is also known, its volumev2 can be derived from its molar  mass m2 and the avogadro\u2019s constant na by using   55  3  (3.47)  (3.48)  (3.49)  (3.50)  (3.51)  3.2 \u00b7 absolute methods   v 2  =  m 2 \u03c1 2  =  m n a  2 \u22c5 \u03c1 2  and the molar mass can be obtained from  s v = 2  \u22c5  (  \u2212 \u03c1 \u03c1 1  2  ) \u22c5  =  \u22c5  (  \u2212 \u03c1 \u03c1 1  2  ) \u22c5  m n  a  2 \u03c1 2  d k t b     ,     1  f  m  =  2  s  \u22c5  \u22c5  r t d  \uf8eb \uf8ec \uf8ed  \u03c1 2 \u2212 \u03c1 \u03c1 1  2  \uf8f6 \uf8f7 \uf8f8     both  the  sedimentation  coefficient  s  and  the  diffusion  coefficient  d  depend  on  the  concentration so that measurements at different concentrations and the extrapolation of  the measured values to c2 = 0 are necessary", " for spherical particles for which the density is independent of the molar mass (e.g.,  inorganic particles or non-swollen polymer particles but not swollen polymer entangle- ments),  the  volume  is  proportional  to  the  cube  of  the  radius", " thus,  for  such  spherical  particles:  s  =  \u03c0  \u22c5  3 r h  \u22c5  (  \u2212 \u03c1 \u03c1 1  2  ) \u22c5  r \u21d4 = h  1  6 \u03c0\u03b7  r h  4 3  9 2  s \u03b7 \u2212 \u03c1 \u03c1 1  2     according to (3.50), a radius can be calculated which a solid sphere with an equivalent  sedimentation coefficient would have irrespective of the actual shape of the particle", "this  radius is called the hydrodynamic radius", " because the molar mass m2 of non-swollen spherical particles is obtained by multiply- =  \u03c0   using  m  2  =  3 r nh \u22c5  \u03c0  3 r n \u22c5 h  a  \uf8eb ing the density \u03c12 with the molar volume  v \uf8ec \uf8ed it follows for such particles that  \u22c5  \u03c1 ,   2  a  4 3  4 3  m 2  \uf8f6 \uf8f7 \uf8f8  m  =  2  9 2  \u03c0\u03c1 2  n  a  s \u03b7 \u2212 \u03c1 \u03c1 1  2  \uf8eb \uf8ec \uf8ed  \uf8f6 \uf8f7 \uf8f8  3 2     for particles or polymer chains having a distribution of molar mass, not all of the particles  at the same distance to the rotor have the same sedimentation velocity", "thus, a sharp front  which moves outwards without alteration is not observed", "in a mixture of multiple, easily  distinguishable  sub-groups  of  uniform  particles  (e.g.,  protein  mixtures),  concentration  stages can be recognized and evaluated individually", "for particles or polymer chains with a  broad molar mass distribution, the border between the \u2018particle-free\u2019 and \u2018particle- containing\u2019  volumes  becomes  more  diffuse  within  the  cuvette  as  the  duration  of  the  centrifugation  increases", "in this case, an average position for the border area can be determined and an  average  molar  mass  determined  from  its  movement", " depending  on  the  method  used  to  determine the average border area, the number, weight, or centrifugal average molar mass is  determined; all three average values can be determined from ultracentrifuge measurements", " this is a considerable advantage of this method over the other methods discussed above", "    56  chapter 3 \u00b7 polymer analysis: molar mass determination  3.2.5.2   measurement at thermodynamic equilibrium in a centrifugal force field, a particle has a potential energy e which is dependent on its  distance from the rotor, its volume, and the difference between its density and that of the  surrounding fluid:  3  e x  ( ) = \u2212  \u22c5  (  \u03c1 \u03c1 \u03c9 1  \u2212  2  ) \u22c5  2 2 x  1 v 2 2     if the ultracentrifuge is rotated at a velocity at which the difference between the potential  energy of a particle at the bottom of the cuvette and that of a particle in the solution is of  the magnitude of the product of the boltzmann constant kb and the temperature t, the  particles  are  not  all  spun  outwards  but  become  arranged  in  the  cuvette  according  to  a  boltzmann distribution, so that the ratio of the concentration c(x) at some distance x from  the rotor axis to the concentration c0 at a given point x0 (e.g., the cuvette floor) is defined by  c x ( ) c o  c x ( ) c o  =  exp  \u2212  =  exp  \u2212  e x  e x ( ) \u2212 ( o k t 2 b  )  \uf8fc \uf8f4 \uf8fd \uf8fe\uf8f4    2 \u03c1 \u03c1 \u03c9 1  \u2212  2  ) \u22c5 k t 2 b  v 2  \u22c5  (  \uf8f1 \uf8f4 \uf8f2 \uf8f3\uf8f4  \uf8f1 \uf8f4 \uf8f2 \uf8f3\uf8f4  (  2  x o  \u2212  2  x  )  \uf8fc \uf8f4 \uf8fd \uf8fe\uf8f4     a descriptive analogy to this dependence is the barometric formula, which describes the  dependence of the density of our atmosphere on the height above sea level", "however, this  is with the boundary conditions that, in this case, it is not the particles in solution but  rather the gas molecules in empty space which are involved and that the potential energy  is, in this case, a linear and not a quadratic function of the distance from the axis (height)", "from  (3.54)  it  follows  that  a  graph  of  ln(c(x)/c0)  vs  \u03c92x2/(2kbt)  should  result  in  a  ) \u2212 \u03c1 \u03c1 ", "if the densities of the particle and the surrounding liquid are known, the molar mass   straight line with a gradient of  \u2212  v2  (  \u22c5  2  1  can be calculated from  m  =  2  v \uf8ee\uf8f0 2  \u22c5  (  \u2212 \u03c1 \u03c1 2 1 (  ) \uf8f9\uf8fb \u22c5 ) \u03c1 \u03c1 \u2212 1  2  n a  \u03c1 2     if the sedimentation coefficient s is known from an analysis of the sedimentation velocity,  the friction factor f (from (3.45)), the hydrodynamic radius rh (from (3.43)), and the dif- fusion coefficient d (from (3.46)) can be calculated from  (3.52)  (3.53)  (3.54)  (3.55)  (3.56)  (3.57)  (3.58)  v 2  \u22c5  (  \u2212 \u03c1 \u03c1 1  )  f  =  2 s  v 2  r  h =  d  =  v 2  \u22c5  \u22c5  ( \u2212 \u03c1 \u03c1 1 2 6 s \u03c0\u03b7 s k t \u22c5 b ( \u03c1 \u03c1 \u2212 1  2  )    )         3.2 \u00b7 absolute methods   57  3  compared to the analysis of the sedimentation velocity, the analysis of the sedimentation  equilibrium has the advantage that, although the densities of the particle and the surround- ing solution still need to be known to calculate the molar mass, the diffusion coefficient is  no longer required", "however, it has the disadvantage of being far more time consuming", " for the measurement of sedimentation velocity, rotor speeds of up to 70,000 rpm can be  selected", "a single experiment suffices and one doesn\u2019t even need to wait for equilibrium to  be established", "equilibrium measurements usually require a variation of rotation speeds in  the region of a few thousand rpm and waiting until equilibrium is established in order to  approach incrementally a sedimentation equilibrium which can be evaluated", " according to (3.54), a semi-logarithmic graph of ln c vs x2 should result in a straight  line", "however, if the particles being analyzed are not of a single molar mass, the graph  deviates from a straight line", "in such cases it is possible to obtain number, weight, and  centrifugal averages using appropriate equations", "for more details, the interested reader is  referred to the specialist literature", "(e.g., maechtle and boerger 2006)", " 3.2.5.3   sedimentation equilibrium in a density gradient when a liquid mixture of two low molar mass substances, e.g., an aqueous cesium chlo- ride solution, is centrifuged in an ultracentrifuge at a high rotation speed, the substance of  lower density moves to the volume facing the axis of rotation and the substance of higher  density moves to the outer volume", "as described in 7 sect", "3.2.5.2, a concentration gradi- ent  of  the  two  low  molar  mass  substances  develops", " if  additional  particles  or  polymer  chains are present in the mixture, they move to that part of the cuvette where there is no  difference between their density and that of the surrounding solution", "the position of the  polymers in the density gradient can be determined by analyzing the refractive index at  different points with suitable imaging optics (e.g., schlieren optics), and thus the density  of particles can be determined", " as far as it is justified to assume that the two low molar mass substances used in this  experiment  do  not  influence  the  density  of  the  particle  or  the  polymer,  the  density   determined with this method can be used to define the molar mass in conjunction with  the method of sedimentation equilibrium already described (7 see (3.55))", " a particularly nice example of such an experiment is shown in ", "fig", "3.7", "the photo- graphs of the uv spectra taken during a density gradient ultracentrifuge experiment show  that the genetic material in a living cell stays essentially unchanged during \u2018normal\u2019 meta- bolic processes", "during cell division exactly half of the genetic material is transferred to  each of the daughter cells and in each new cell the missing half is regenerated", "for these  experiments,  microorganisms  were  grown  in  a  culture  medium  containing  nutrients  enriched with the isotope 15n as the sole nitrogen source", "these cells were then transferred  to a culture medium which only contained the lighter isotope 14n as its nitrogen source  and allowed to continue to multiply", "at regular intervals organisms were removed, their  genetic  material  extracted,  and  their  density  determined  in  an  ultracentrifuge", " the   blackening in the bands seen in the figure is a measure of the concentration of genetic  material present in the cuvette, the position of a band reflecting the density of that mate- rial (increasing from left to right)", "from top to bottom of the figure, the duration spent by  the organisms in the new culture medium increases", "it is clear that the density does not  decrease  with  time  but  instead  three  discrete  bands  form:  the  original  genetic  material  with 100% 15n-labeling (right hand band), a middle band with 50% 15n-labeling, and a  third band (left hand band) which no longer contains any 15n", "    58  chapter 3 \u00b7 polymer analysis: molar mass determination  a  exp", "no", " b  generations  3   ", "fig", "3.7  uv-absorption  measurements of dna-bands of  bacterial lysates after density  gradient ultracentrifugation at  varying times after addition of an  excess of a 14n-substrate to a  15n-labeled cell culture", "the  degree of isotopic labeling of a  dna-species corresponds with  the relative position of the band  and lies between completely  labeled and unlabeled dna, as  can be seen in the lowest  photograph", "further details can  be found in the literature  (meselson and stahl 1958)  1  1  1  2  1  1  1  2  2  2  1  2  0  0.3  0.7  1.0  1.1  1.5  1.9  2.5  3.0  4.1  0 and 1.9 mixed  0 and 4.1 mixed  3.2.6    light scattering  to describe electromagnetic radiation in a dielectric it is assumed that the dielectric con- sists of polarizable entities stimulated and made to oscillate by an electromagnetic wave so  that  these  in  turn  emit  electromagnetic  radiation  of  a  frequency  identical  to  the  initial  wave", "the  waves  radially  expanding  from  these  individual  sources  of  induced  radiation  interfere with each other", "if the polarizable entities are all identical and equally distributed  on a longitudinal scale of at least 1/20 of the wavelength, the interference of the induced  waves forms a wave which leads to constructive interference with the incident wave", "thus,  stimulation by an even wave also leads to an even wave or, in other words, a ray of light  shines through this medium without deflection", "however, in polymer solutions the seg- ments  of  the  macromolecules  are  not  homogeneously  distributed  within  the  solution  (7 chap", "2)", " in  this  case,  components  can  develop  from  the  interference  of  the  induced  radiation which deviates from the original direction of the incident wave", "for a polymer  solution, the polarizable entities are the repeating units of macromolecules distinguishable  by  their  polarizability  from  their  surroundings  (the  solution)", " on  the  other  hand,  pure  solvents also display a certain scattering behavior", "this is caused by local fluctuations in  density  and  the   associated  inhomogeneities", " in  solutions  of  dissolved  substances,  addi- tional density variations occur", "  3.2 \u00b7 absolute methods   59  3  thus, an uneven distribution of polarizable entities can originate from the molecules  or particles being larger than 1/20 of the wavelength of the incident radiation used and  having a characteristic shape or from the molecules being unevenly distributed", "a deflec- tion  of  electromagnetic  radiation  by  large  objects  of  defined  shape  or  from  a  regular  arrangement of objects is usually referred to as diffraction", "it is usually distinguished by  sharp intensity maxima in characteristic directions", "examples of this are the opalescence  of  opal,  moonstone,  and  other  semi-precious  stones  as  well  as  the  iridescent  colors  of  mother of pearl, insect wings, some liquid crystals, and modern effect pigments", "a deflec- tion of light by randomly arranged molecules, however, is called scattering", "examples of  this are the blue color of the cloudless sky or the softening of sunlight by mist", " as  the  intensity  of  the  scattered  light  depends  on  the  shape  and  distribution  of  the  particles or molecules of interest, one can draw conclusions concerning shape, distribu- tion, and their molar mass from the angular dependence of this intensity  3.2.6.1   static light scattering in static light scattering, the time-average intensity as a function of the observation angle  is measured and time-averaged information about the form and distribution of the mol- ecules is obtained", " a polymer solution is illuminated by a light beam (", "fig", "3.8)", "the intensity of the scat- tered  light  is  is  determined  as  a  function  of  the  observation  angle \u03b8", " if  a  light  beam  of  intensity i0 is sent through a medium, it is reduced by heat development and scattering", " primary  and  scattered  light  are  distinguishable  by  their  intensity,  the  direction  of  propagation, and their state of polarization", " the following  section is concerned with  the  derivation of  the relevant light scatter- ing equations", "for information concerning the experimental application and the evalua- tion of measured data, please refer to 7 sect", "\u201cexperimental execution and evaluation of the  measurements\u201c", " for  reasons  of  length  and  complexity  of  the  theoretical  basics  of  light  scattering,  the  essential  results  of  the  derivation  are  again  briefly  summarized  in  7 sect", "\u201cexperimental  execution and evaluation of the measurements\u201c so that the following detailed discussion is not  absolutely necessary for understanding the subsequent sections", " theoretical basics to begin with, it is first assumed that the stimulation occurs by a plane wave and that this  interacts with a scattering center (e.g., an isolated gas molecule or particle) which is situ- ated in empty space", "additionally, it is assumed that the scattering centers are considerably    ", "fig", "3.8  principle of a light  scattering analyzer", "incident and  observation directions cross in  the cuvette and span a plane  laser  cuvette with polymer solution  \u03b8  detector     60  chapter 3 \u00b7 polymer analysis: molar mass determination  smaller than the wavelength of the incident light so that their shape has no influence on  the process and no interactions occur which could force them into preferred pattern", "the  scattering centers can thus be described as being randomly distributed and without short  range order", " the stimulating plane wave produces an electrical field e at the site of the scattering   3  center, which oscillates with the frequency \u03bd:  \u03b5 \u03b5=  0 cos 2\u03c0\u03bd t ( \u22c5 \u22c5  )     e  e0  \u03bd   t   electrical field of the light-wave  amplitude of the electrical field  frequency of the incident light  time  the intensity i0 of the incident wave, i.e., the time average of the ratio of the strength   of the radiation and the irradiated area, equals  i  0  =  c \u03b5 0  \u2329  e  \u232a  =  c e \u03b5 0 0  2  2  2  cos  2 \u03c0\u03bd  \u22c5  t  (  ) =  c \u03b5 0  (3.60)  2  e 0 2     \u03b50  c   permittivity of a vacuum  speed of light  the angular brackets \u2329 \u2026 \u232a denote the formation of the average value over a longer time", "if  the  electromagnetic  wave  encounters  a  scattering  center,  a  dipole  moment  \u03bc  is  induced by the electrical field of the light-wave e, whose strength is proportional to its  polarizability \u03b1:  this induced dipole moment oscillates with the frequency of the incident light-wave:  \u00b5 \u03b1= \u22c5 \u03b5    = \u22c5 \u00b5 \u03b1  \u03b50 cos 2 ( \u22c5  \u03c0\u03bd  \u22c5  t  )     the  oscillating  dipole  creates  an  electromagnetic  wave  which  spreads  radially  from  the  dipole  with  velocity  c", " this  electromagnetic  wave  contains  components  of  both  electric and magnetic fields, which are perpendicular to each other and to the direc- tion of propagation", "at a large enough distance from the dipole, the strength of the  electrical  field  is  given  by  the  distance  to  the  dipole,  r,  and  the  angle  between  the  direction of propagation and the dipole axis, \u03d1", "if the field strength of the scattered  light is given by es:  e  s =  1  1 r  \u22c5  2  4 \u03c0\u03b5 0  c  sin  \u03d1  \u22c5  2  d  dt  \u00b5 2     substituting (3.62) in (3.63) gives  (3.59)  (3.61)  (3.62)  (3.63)   61  3  3.2 \u00b7 absolute methods   e  s = \u2212  \u03c0 \u03b1 \u03bd \u22c5 \u22c5 2 c  \u03b5 0  2  1 r  \u22c5  sin  \u03d1  \u22c5  cos\u03b50  2 \u03c0\u03bd  \u22c5  t  (  )     the detector of the light scattering apparatus registers the intensity, i.e., the ratio of the  strength of the light impacting on the detector and its area, or, more exactly, the time aver- age of this intensity", "this intensity is identical to the product of \u03b50c  and the square of the  wave\u2019s electrical field strength", "thus, the intensity of the scattered light is given by  i  o= \u03b5  c  \u22c5  \u22c5  sin  \u03d1  \u22c5  e 0  cos  2 \u03c0\u03bd  \u22c5  t  (  )  2  \uf8ee \uf8ef \uf8ef \uf8f0  \u2212  \u22c5 \u22c5 \u03c0 \u03b1 \u03bd 2 c  \u03b5 0  1 r  2  i  =  i  =  2  \u03c0 \u03b1 \u03bd \u22c5 \u22c5 2 c  \u03b5 0  \u22c5  2 \u03c0 \u03b1 \u03bd \u22c5 2 c  \u03b5 0  \uf8eb \uf8ec\uf8ec \uf8ed  \uf8eb \uf8ec\uf8ec \uf8ed  \u22c5  \u22c5  1 r  1 r  sin  sin  \uf8f6 \u03d1 \u03b5 \uf8f7\uf8f7 o \uf8f8  \u22c5  2  \uf8f6 \u03d1 \u03b5 \uf8f7\uf8f7 \uf8f8  \u22c5  2  \uf8f9 \uf8fa \uf8fa \uf8fb        2  ce 0  \u22c5  2  cos  2 \u03c0\u03bd  \u22c5  t  (  )  ceo 0  2  \u22c5  1 2     the intensity of the stimulating wave equals 1/2\u03b5oce0 the reciprocal wavelength 1/\u03bb0", "thus, for the ratio of scattered to incident intensity, i/i0,  2 and the relation \u03bd/c is identical to   in a light scattering experiment, the illuminating light beam and the connecting line from  the scattering volume to the detector form a plane", "the stimulated wave can now take two  marked polarization directions relative to this plane", "if the irradiated wave is polarized  vertical to the plane (", "fig", "3.9a), then the angle between the direction of observation and  the dipole axis \u03d1 is always 90\u00b0, regardless of the angle \u03b8 between the direction of irradia- tion and that of observation", "as a result, for the case of vertical polarization  i\u22a5 :  if the irradiated wave is polarized parallel to this plane (", "fig", "3.9b), then \u03d1 = 90\u00b0 \u2012 \u03b8 ", "in  this case (scattering intensity for the case of parallel (horizontal) polarization  i|| ):  i i  o  =  2 2 \u03c0 \u03b1 \u22c5 4 2 \u03b5 \u03bb 0 0  \u22c5  1 2  r  2  sin  \u03d1     i \u22a5 = i o  2 2 \u03c0 \u03b1 \u22c5 4 2 \u03b5 \u03bb 0 0  \u22c5  1 2  r     i  i  ||  o  =  \u03c0 \u03b1 \u22c5 2 2  \u03b5 \u03bb 2 4 0  \u22c5  1 r 2  2  \u03b8  cos     i i  o  =  2 2 \u03c0 \u03b1 \u22c5 4 2 \u03b5 \u03bb 0 0  2  \u03b8  +  1 1 \u22c5 2  \u22c5  r  cos 2     if the scattering center is stimulated by non-polarized light, this corresponds to a simulta- neous stimulation in both polarization directions and the scattered intensity corresponds  to the average of (3.69) and (3.70):  (3.64)  (3.65)  (3.66)  (3.67)  (3.68)  (3.69)  (3.70)  (3.71)     62  chapter 3 \u00b7 polymer analysis: molar mass determination   ", "fig", "3.9  dependence of the  intensity of the scattered light   on the observation angle \u03b8", "  (a) vertical polarization", "  (b) parallel (horizontal)  polarization   3  a  b  j  = 90\u00b0  j  if it is assumed that  5 not only one, but n scattering centers are present in the stimulated volume v under    5 the scattering centers are small enough to exclude interference occurring within the   observation  scattering centers   5 the distances between the scattering centers are large enough  5 the centers are distributed arbitrarily in the volume   then the scattering processes can be considered to be mutually independent", "in this case, the  intensity of the scattered light is given by (3.71) multiplied by the number of scattering centers  if this is divided by those parameters that solely depend on the apparatus (r, \u03b8, and v), one  obtains  the  so-called  rayleigh  ratio  r\u03b8,  which  describes,  for  example,  the  scattering  of  light through dilute gases:  i i  o  =  2 2 \u03c0 \u03b1 \u22c5 4 2 \u03b5 \u03bb 0 0  +  1 1 \u22c5 2  \u22c5  r  cos 2  2  \u03b8  \u22c5  n     r \u03b8 \u2261  i i  o  2  r  +( 1  2  cos  \u03b8  )  1 v  =  2 2 \u22c5 \u03c0 \u03b1 4 2 2 \u03b5 \u03bb 0 0  n v  \u22c5     (3.72)  (3.73)  three conclusions can be drawn from (3.73):  5 the intensity of the scattered light increases linear to the concentration (number/  volume) of the scattering centers, n/v   5 the intensity is proportional to the polarizability \u03b1 of the scattering centers  5 the intensity is inversely proportional to the wavelength \u03bb0   3.2 \u00b7 absolute methods   63  3  the last point should be familiar from daily life: the sky or faraway mountains appear  to be blue because the atmosphere preferentially scatters the short-wavelength rays from  the sun laterally and the scattered radiation is superimposed by our perception onto dis- tant objects", "if one looks directly at the sun, for example during sunset, it appears to be  yellow or red because the scattering preferentially reduces the shorter wavelength parts of  the sun\u2019s light", " with a knowledge of the polarizability of the scattering centers and their concentra- tion (number), and therefrom the corresponding mass concentration, the molar mass of  the centers can be calculated", "this is possible, for example, with dilute gases, for which it  can be assumed that each atom is a mutually independent scattering center", "however, in  this case, (3.73) is more likely to be employed to determine the polarizability of the indi- vidual molecules or
