Repository: JonathanOnorato/ChemLP

# ChemLP
A Chemistry Natural Language Processing Tool

File: Bowman/textbook_files/Polymer_Synthesis_Theory_and_Practice_by_Braun_Cherdron_Rehahn_Ritter_and_Voit.json (part 4 of 28)
terephthalate), can be brought into the amorphous state by rapid cooling to a temperature far below the crystalli- zation temperature; they remain stable if kept at low temperature, but begin to crystallize if warmed above the glass transition temperature", "some other polymers do not crystallize immediately, but must be induced to crystallize by appropriate treatment such as nucleating, long heating at a certain temperature (annealing), slow cooling of the molten polymer, or contact with a suitable swelling agent", " crystalline polymers exhibit the following basic properties: they are opaque as long as the size of the crystallites or spherulites, respectively, lies above the wavelength of light", "their solubility is restricted to few organic solvents at elevated temperature", "the following crystalline polymers have attained technical importance as thermoplastic materials: polyethylene, polypropylene, aliphatic polyamides, ali- phatic/aromatic polyamides, aliphatic/aromatic polyesters, polyoxymethylene, polytetrafluoroethylene, poly(phenylene sulfide), poly(arylene ether ketone)s", " 1.3.4 liquid-crystalline polymers (lcp)  conventional liquids - those of low-molecular-weight materials as well as those formed by polymers - do not exhibit any order: they are amorphous or isotropic", "in some specific cases so-called liquid-crystalline mesophases are however,   28  1 introduction  fig", "1.14 the mesogen is built into the main chain  fig", "1.15 the mesogen is attached as side chain to the mobile backbone, mostly via a flexible spacer  formed", "the characteristic orientational order of such mesophases is between that of perfect crystals and that of amorphous liquids: while crystalline materials show long-range periodic order in three dimensions and an isotropic liquid has no orientational order, liquid-crystalline substances are less ordered than crystals in their mesophase state, yet having some degree of alignment, referred to as liquid crystallinity", "these mesophases can be considered as ordered liquid states, i.e., anisotropic liquids", "this fact can easily be recognized because these phases are liquid but not fully transparent", "the opaqueness results from vectorial molecule assemblies forming neighboring domains which cause diffraction of visible light at the borderline of adjoining regions having different preferential orientations of their molecules", "it is only on further heating that the liquid crystalline state is lost and an isotropic clear melt is achieved, provided no intermediate decomposition occurs", "this final phase transition is called the clearing point", "the phase transitions can be determined by dsc and by polarizing microscopy", "x-ray diffraction provides information on the arrangement of the molecules in the lc-microphase (figs", "1.14 and 1.15)", " the term mesophase is used in reference to the liquid crystalline phase, and the molecular (sub)structures that give rise to this phase are termed mesogens", "macromolecules with rod-like or a flat, disc-like geometries tend to form such mesophases, in particular when the mesogens have strong dipole moments and/or are easily polarizable", "such polymers are called liquid-crystalline polymers (lcps)", "rod-like mesogens must be at least three times as long as they are wide (aspect ratio) in order to display the characteristics of liquid crystals", "lcps may have their rod- or disc-like mesogens either within their main chains or as lateral substituents", "  1.3 states of order in polymers  29  a  b  c  d  fig", "1.16 common mesophases of rodlike mesogens: a nematic, b smectic-a, c smectic-c, d cholesteric nematic  in main chain lcps the mesogens are part of the polymer backbone, while side chain lcps are formed when the mesogens are connected as lateral substituents to the polymer, in most cases via a flexible \u201cspacer\u201d", "also, combinations of main chain and side chain lcps are known", " lcp phases are subdivided into thermotropic or lyotropic", "lyotropic liquid crystals are formed by macromolecules that show liquid crystalline behavior in solution", "this behavior is strongly concentration dependent", "thermotropic liquid crystals are molecules that show liquid crystalline behavior above the melting point of their crystallites", " the degree and the nature of order vary between the different liquid crystalline phases and are further classified accordingly (see fig", "1.16)", "in the nematic phase all mesogens point in the same direction - at least locally - but there is no positional order with respect to each other", "the cholesteric phase is similar to a nematic one but the mesogens are twisted about an axis perpendicular to the director in a periodic manner due to their chiral nature", "because chirality of the mesogens is required, this phase is also referred to as chiral cholesteric", "the most ordered mesophase, however, is termed smectic", "here, the rods are all aligned towards some director, but in addition, the individual rods arrange themselves in a layered structure", "the two most common types of smectic phases are smectic a and smectic c", "the former occurs when the director is perpendicular to the ordering of the layers and the latter when the director is skewed from this layer", " like their low-molecular-weight analogs, lcps display characteristic colored textures in polarized light", "thus, the opalescence of lyotropic polyaramides in solution can be viewed with the naked eye", "for thermotropic polymers the birefrin- gence of the anisotropic melt is often easily detectable in a polarizing microscope", "  30  1 introduction  on the other hand, there are some essential differences between low- and high- molecular-weight lc compounds", "for example, the latter retain their oriented morphologies in the solid state when rapidly cooled from their mesophase", "low- molecular-weight substances, on the other hand, return to their initial crystalline state on account of their higher mobility", "also, in lyotropic phases, the lcps become orientated with each other, and randomly oriented domains of highly oriented chains develop", "under shear forces, these randomly oriented domains become fully oriented in the direction of the shear and emerge with near-perfect molecular orientation", "high-modulus fibers can thus be produced, for example", "other typical properties of lcps are low stretch or elongation, resistance to cutting, excellent thermal properties (heat resistance), high strength, and high impact resistance", "polymers with the mesogen located in the main chain yield unusually good mechanical properties in their chain direction, e.g., stiffness and strength", "they are employed as high modulus fibers (lyotropic polyamides, see example 4.12) or in the so-called self-reinforcing polymers (thermotropic polyesters, exam- ple 4.6)", "for thermotropic polymers with mesogenic backbone chains, the relatively low viscosity of the nematic phase is of special practical interest", "it affords the following peculiarities when a melt of these polymers is subjected to an extensional flow by, e.g., pressing it through a die: not only the microscopic orientation is retained, but, in addition, there is a preferred transregional orientation of the respective domains in the direction of flow", "one advantage is that this macroscopic order of the total system results in a considerable melt viscosity depression which means ease in processability", "moreover, the macroscopic orientation of the total system is largely retained on rapid cooling of the melt, i.e., also in the solid state", "there will only be a minor volume dilatation and consequently a high precision of the molded (or extruded) part", "finally, the specific state of order is the reason for a number of unusual solid state properties", "the physical properties that make lcps unique include good barrier properties, high thermal stability, high modulus and strength, dimensional stability, and high chemical and solvent resistance", " if the mesogens are pendant to the polymer backbone, materials are obtained with special magnetic, electrical, and optical properties", "they provide for nonlinear optics (nlos) applications in numerous optoelectronic elements", " bibliography  textbooks  eisele u (1990) introduction to polymer physics", "springer, berlin/heidelberg/new york elias hg (2002a) an introduction to polymer science", "wiley, weinheim elias hg (2002b) makromolek\u20acule, vol 1-4", "wiley-vch, weinheim flory pj (1953) principles of polymer chemistry", "cornell university press, ithaca furukawa y (1998) inventing polymer science staudinger, carothers and the emergence of  macromolecular chemistry", "university of pennsylvania press, philadelphia  morawetz h (1985) polymers, the origins and growth of science", "willey, new york   bibliography  31  staudinger m, hopf h, kern w (eds) (1969-1976) das wissenschaftliche werk von hermann staudinger", "gesammelte arbeiten nach sachgebieten geordnet, vol 7", "h\u20acuthig wepf verlag, basel/heidelberg  strobl gr (1999) the physics of polymers, 2nd edn", "springer, berlin/heidelberg/new york  monographs and handbooks  allen g, bevington j (eds) (1989) comprehensive polymer science, vol 1-7", "pergamon, oxford brandrup j, immergut eh, grulke ea (eds) (1999) polymer handbook, 4th edn", "wiley, new york braun d (2003) simple methods for identification of plastics, 4th edn", "hanser, munich/vienna collings pj (ed) (1997) handbook of liquid crystals", "oxford university press, oxford dautzenberg h, jaeger w, k\u20acotz j, philipp b, seidel c, stscherbin d (1994) polyelectrolytes -  formation, characterization and application", "hanser, munich  flory pj (1969) statistical mechanics of chain molecules", "interscience, new york gelin br (1994) molecular modeling of polymer structures and properties", "hanser, munich/  glenz w (1993) a glossary of plastics terminology in five languages, 2nd edn", "hanser, munich kricheldorf hr (ed) (1992) handbook of polymer synthesis, parts a and b", "marcel dekker, new  vienna  york/basel/hong kong  lal j, mark je (eds) (1986) advances in elastomers and rubber elasticity", "plenum, new york legge nr, holden g, schroeder he (eds) (1987) thermoplastic elastomers", "hanser, munich lewis rj (1999) sax\u2019s dangerous properties of industrial materials, 10th edn", "wiley, new york mark je, bikales nm, overberger cg, menges g (eds) (2004) encyclopedia of polymer science  and engineering, vol 1-12", "wiley, new york  northolt mg, sikkema dj (1990) lyotropic main chain liquid crystal polymers", "adv polym sci  rempp p, merrill ew (1991) polymer synthesis", "h\u20acuthig und wepff verlag, basel/heidelberg/  rohn cl (1995) analytical polymer rheology - structure, processing, property relationship", " schl\u20acuter ad (2000) synthesis of polymers", "wiley-vch, weinheim van krevelen dw (1990) properties of polymers, their estimation and correlation with chemical  structure, 3rd edn", "elsevier, amsterdam  ward im (1983) mechanical properties of solid polymers, 2nd edn", "wiley, new york woodward ae (1995) understanding polymer morphology", "hanser, munich/vienna  98:119  new york  hanser, munich  laboratory manuals  1-3, thieme, stuttgart  houben-weyl (1987) methoden der organischen chemie, vol e20", "makromolekulare stoffe, teil  moore ja (ed) (1978) polymer syntheses", "wiley, new york sandler sr, karo w (eds) (1996) polymer syntheses, vol 1-3, 2nd edn", "academic, new york sandler sr, karo w (1998) sourcebook of advanced polymers laboratory preparation", "academic,  san diego  sandler sr, karo w, bonesteel em, pearce em (1998) polymer synthesis and characterization - a  laboratory manual", "academic, san diego  sorenson wr, sweeny f, campbell tw (2001) preparative methods of polymer chemistry", " wiley-vch, weinheim   32  1 introduction  publications about nomenclature  j", "kahovec, p", "kratochvil, a.d", "jenkins, i", "mita, i.m", "papisov, l.h", "sperling, r.f.t", "stepto (1997)  source based names of non-linear polymers", "pure appl chem 69:2511  r.b", "fox, n.m", "bikales, k", "hatada, j", "kahovec (1994) structure-based nomenclature for irregular  single-strand organic polymers (recommendations 1993)", "pure appl chem 66:873  bareiss re, kahovec j, kratochvil p (1994) graphic representation (chemical formulae) of  macromolecules (recommendations 1994)", "pure appl chem 66:2469  jenkins ad, loening kl (1989) nomenclature", "in: allen g, bevington jc, booth c, price c (eds)  comprehensive polymer science, vol 1", "pergamon, oxford, p 13  jones rg, jaroslav kahovec, robert stepto, wilks es, michael hess (1994) basic classifications  and definitions of polymerization reactions", "pure appl chem 66:2483  metanomski wv (1999) nomenclature of polymers", "in: brandrup j, immergut eh, grulke ea  (eds) polymer handbook, 4th edn", "wiley, new york  metanomski wv, bareiss re, kahovec j, loening kl (1993) nomenclature of regular double- strand (ladder and spiro) organic polymers (recommendations 1993)", "pure appl chem 65:1561  journals and periodicals  in view of more than 150 journals and periodicals world wide which publish original papers on polymers, we refrained from listing these even in extracts", "we recommend the internet - and chemical abstracts (cas) - services", "  methods and techniques for synthesis, characterization, processing, and modification of polymers  2  in this chapter, the fundamentals and the most common methods and techniques for the synthesis, processing, characterization, and modification of macromolecular materials are described briefly, as an introduction to the special chaps", "3, 4, and 5", "the main emphasis is on the description of methods and techniques used in laboratories, but some examples from industrial practice are also mentioned", " 2.1  methods for synthesis of polymers  the formation of synthetic polymers is a process which occurs via chemical connection of many hundreds up to many thousands of monomer molecules", "as a result, macromolecular chains are formed", "they are, in general, linear, but can be branched, hyperbranched, or crosslinked as well", "however, depending on the number of different monomers and how they are connected, homo- or one of the various kinds of copolymers can result", "the chemical process of chain formation may be subdivided roughly into two classes, depending on whether it proceeds as a chain-growth or as a step-growth reaction", " 2.1.1 chain growth polymerizations  chain growth polymerizations (also called addition polymerizations) are characterized by the occurrence of activated species (initiators)/active centers", "they add one monomer molecule after the other in a way that at the terminus of each new species formed by a monomer addition step an activated center is created which again is able to add the next monomer molecule", "such species are formed from compounds which create radicals via homolytic bond scission, from metal complexes, or from ionic (or at least highly polarized) molecules in the initiating steps (2.1) and (2.2)", "from there the chain growth can start as a cascade reaction  d", "braun et al., polymer synthesis: theory and practice, doi 10.1007/978-3-642-28980-4_2, # springer-verlag berlin heidelberg 2013  33   34  2 methods and techniques for synthesis, characterization, processing  (propagation; 2.3) upon manifold repetition of the monomer addition and reestab- lishment of the active center at the end of the respective new product:  i  i*  i*  +   m  i m*  \u00f02:1\u00fe  \u00f02:2\u00fe  \u00f02:3\u00fe  i m*  +  n m  i m m*   (=p*) n  finally, growth of an individual macromolecule is arrested in either a termina-  tion or a transfer step (2.4) or (2.5)  i m m*   +   s n  i m m  (+  s\u00b4) n  \u00f02:4\u00fe  i m m*   +   t n  i m m  +  t* n  t m  m*  n-1  \u00f02:5\u00fe  + n m  s: chain-terminating agent (stopper) t: chain-transfer agent (solvent, monomer, initiator, polymer, regulator, ", "", ".) while termination leads to the irreversible disappearance of an active center, chain transfer results in the growth of a second chain while the first one is terminated", "here, the active center is transferred to another molecule (solvent, initiator, monomer, ", "", ".) where it is able to initiate further chain growth", "the resulting \u201cdead\u201d polymer, on the other hand, can continue its growth only when activated in a subsequent transfer step", "because this re-activation in general does not occur at the terminal monomer unit but somewhere in the chain, branched or cross-linked products will result:  i m m  m  x  m y  i m m*  m  x  m y  i m m  m  x  m y  + n m  + z*  - z  m  m*  n-1  \u00f02:6\u00fe  in conclusion, chain-growth polymerizations are typical chain-reactions involv- ing a start-up step (initiation) followed by many identical chain-reaction steps (propagation) - stimulated by the product of the first start-up reactions", "transfer processes may continue until, finally, the active center disappears in a termination step", " monomers appropriate for chain-growth polymerizations either contain double  or triple bonds or are cyclic, having a sufficiently high ring strain   2.1 methods for synthesis of polymers  depending on the nature of the active center, chain-growth reactions are subdivided into radicalic, ionic (anionic, cationic), or transition-metal mediated (coordinative, insertion) polymerizations", "accordingly, they can be induced by different initiators or catalysts", "whether a monomer polymerizes via any of these chain-growth reactions - radical, ionic, coordinative - depends on its constitution and substitution pattern", "also, external parameters like solvent, temperature, and pressure may also have an effect", "monomers able to grow in chain-growth polymerizations are listed in table 2.2 of sect", "2.1.4", " 2.1.2 step growth polymerizations  in step growth reactions, on the other hand, neither are specific activated centers present to force the connection of the monomers, nor does the process occur as a cascade reaction", "instead, the monomers are tied together in discreet, independent steps via conventional organic reactions such as ester-, ether-, amide-, or urethane formation", "depending on whether small molecules are set free in the connection step, one distinguishes between polycondensations eq", "2.9 and polyadditions eq", "2.10  35  \u00f02:7\u00fe  \u00f02:8\u00fe  \u00f02:9\u00fe  \u00f02:10\u00fe   36  2 methods and techniques for synthesis, characterization, processing  table 2.1 criteria for chain and stepwise reactions in polymer synthesis chain growth reactions start of the reaction (chain initiation) generally requires initiators or catalysts only active species (e.g., macro radicals or macro ions) can add further monomer molecules in the propagation process activation energy for chain initiation is higher than that for propagation monomer concentration decreases with reaction time  step growth reactions reaction often proceeds without the need for catalysts both monomer and polymer molecules with suitable functional end groups can react  activation energy is about the same for each reaction step monomer molecules disappear very quickly; more than 99% of monomer molecules have already reacted when the degree of polymerization is 10 monomer molecules first give oligomers; high polymer is formed only towards the end of the reaction the average molecular weight increases steadily with reaction time; long reaction times are usually necessary to produce high molecular weights  macromolecules are formed from the very beginning of the reaction  the average molecular weight of the poly-mer normally changes little with reaction time (exception: living polymerization)  evidently, monofunctional molecules cannot result in polymer chains via step growth polymerizations", "instead, each monomer molecule as well as all inter- mediates must possess two functional groups", "when more than two reactive groups are present in a monomer, branched or crosslinked products will result", "moreover, step growth polymerizations are categorized according to how the functional groups are assigned to the monomers", "when each monomer bears two identical functional units, the process is called aabb-type polycondensation/polyaddition", "here, mixtures of at least two different types of monomers are required, bearing the complementary functional groups (see eqs", "2.9 and 2.10)", "if, on the other hand, each monomer molecule bears the two complementary functional groups required for step growth polymerization, the process is called ab-type polycondensation/ polyaddition (see eqs", "2.11 and 2.12)", " \u00f02:11\u00fe  \u00f02:12\u00fe  as a consequence of the lack of special active centers, the chain formation in step growth polymerizations occurs via a sequence of accidental and independent reaction events", "it proceeds via dimers, short and longer oligomers until, finally, at conversions higher than 99% long chains are formed which are called condensation polymers (polycondensates) or addition polymers, respectively", "apart from high   2.2 techniques for manufacturing of polymers  37  degrees of conversion also a very precise 1:1 equivalence of the complementary functional groups is essential to achieve very high molar masses", "a summary of the most significant differences between step-growth and chain-growth polymeri- zations are given in table 2.1", " 2.1.3 modification of polymers  the third possibility for synthesizing polymeric substances is the modification of existant natural or synthetic macromolecules (see chap", "5)", "these processes can either be chemical or physical", "chemical modifications are reactions on macro- molecules without degradation of the main chain (macromolecular substitution routes, \u201cpolymer-analogous reactions\u201d) like, for example, hydrolysis, esterification, and etherification of side groups", "physical modifications include addition of stabilizers as well as the addition of (inorganic) reinforcing agents and also the mixing of different polymers (polymer blends)", " 2.1.4 polymer recipes reference list  the present book contains about 110 detailed polymer recipes", "yet, for quite a number of common polymers recipes are missing", "the following tables 2.2, 2.3, 2.4, and 2.5 attempt to fill this gap", "the information provided includes the name of the monomer, the formula of the basic unit of the polymer, and references for detailed recipes", "table 2.2 lists polymers prepared by chain growth polymeriza- tion, tables 2.3 and 2.4 those prepared by step growth polymerization, and table 2.5 contains polymers obtained by chemical modifications of (natural) macromolecules", " 2.2  techniques for manufacturing of polymers  the processes for manufacturing macromolecules can be divided into three differ- ent categories (scheme 2.1)", " processes for manufacturing macromolecular compounds  processes in solution: \u00b7   aqueous solution \u00b7   organic solution  processes in dispersion: \u00b7   suspension \u00b7   emulsion  processes in bulk: \u00b7   liquide state \u00b7   solid state \u00b7   gas phase  scheme 2.1   38  2 methods and techniques for synthesis, characterization, processing  table 2.2 synthesis of macromolecules by chain growth polymerization", "note: the citation of literature in the right-hand column of the following tables should be understood as follows: the number(s) in the first line(s) refer(s) to this book", "for example, 3.2 means experiment number 2 in chap", "3", "the following line refers to: houben weyl, methoden der organischen chemie, vol", "e20, makromolekulare stoffe teil 1-3, thieme verlag, stuttgart, new york, 1987 (abbreviated: hw)", "for example, the citation hw:135 refers to an experimental procedure described on page 135 thereof", "the bottom line refers to h", "r", "kricheldorf, handbook of polymer synthesis, vols", "1 and 2, dekker, new york, 1992 (abbreviated: k)", "for example, k:34 refers to further references given on page 34 of that book  basic unit of the polymer  monomera 1", "olefins ethylene (r, c, z/n)  propylene (c, z/n)  isobutylene (c)  styrene (r, c, a, z/n)  \u03b1-methylstyrene (r, c, a) (r only copolymerization)  n  n  n  n  n  tetrafluoroethylene (r)  2", "diolefins butadiene (r, c, a, z/n)  f  f  f  f  n  preparation examples, literature  (z/n) 3-28 (r+c) hw: 689 k: 3 (z/n) 3-29/3-32 (c) hw: 769 k: 26 (c) 3-16 hw: 769 k: 53  (r) 3-1/3-2/3-6/ 3-7 (z/n) 3-30 hw: 762 k: 77  (c) 3-18 (a) 3-19 hw: 1012 k: 90  hw: 1028 k: 197  n  n  1,4e (trans)            1,4z (cis)                1,2  (z/n) 3-31 hw: 798 k: 386  n  (continued)   2.2 techniques for manufacturing of polymers  39  table 2.2 (continued)  monomera 2-methyl-1,3-butadiene (isoprene) (r, c, a, zn)  2-chloro-1,3-butadiene (chloroprene) (r)  3", "vinyl derivatives vinyl chloride (r, a)  vinyl acetate (r)  isobutyl vinyl ether (r, c)  vinylsulfonic acid (r)  methyl vinyl ketone (r, c)  n-vinylpyrrolidone (r, c)  basic unit of the polymer  n  n  1,4e (trans)            1,4z (cis)  n  n  1,2                       3,4  n  cl  1,4z (cis)  cl  n  oac  n  o  n  o  s o oh  n  o  n  n  o  n  preparation examples, literature (r) 3-12 (a) 3-21 hw: 822 k: 393  hw: 842 k: 396  (a) hw: 1042 k: 172  3-3/3-4 hw: 1115 k: 164  (c) 3-17 hw: 1072 k: 145  hw: 1259  hw: 1138 k: 360  hw: 1267 k: 114  (continued)   40  2 methods and techniques for synthesis, characterization, processing  basic unit of the polymer  table 2.2 (continued)  monomera 4", "acryl compounds acrylic acid (r)  methacrylic acid (r)  methyl acrylate (r, a)  methyl methacrylate (r, a)  acrylonitrile (r, a)  acrylamide (r, a)  5", "allyl compounds allyl alcohol (r)  allyl chloride (r, c)  o  o  no h  no h  o  no  o  no  c n  n  n  oh  n  cl  o  nh2  n  acrolein (1: r, c; 2: a)  o  o  h  n  1  n  2  preparation examples, literature  hw: 1148 k: 268  3-5 hw: 1148 k: 268  hw: 1144 k: 223  (r) 3-8 (a) 3-20 hw: 1144 k: 223  (r) 3-11 (a) hw: 1192 k: 280  (r) 3-9 (a) hw: 1176 k: 256  hw: 1127 k: 337  hw: 2013  hw: 1013  (continued)   2.2 techniques for manufacturing of polymers  41  table 2.2 (continued)  monomera allyl acetate (r)  basic unit of the polymer  6", "monomers with c=o bonds formaldehyde (c, a)  acetaldehyde (c, a)  7", "ring-opening polymerization (a) cyclic ethers ethylene oxide (c, a)  propylene oxide (c, a)  epichlorohydrin (c, a)  tetrahydrofuran (c)  cyclosiloxanes (e.g., 2,4,6- hexamethyl-cyclotrisiloxane) (c, a)  (b) cyclic acetals 1,3,5-trioxane (c)  (c) cyclic amides, oxazolines \u03b2-propiolactam (a)  oac  n  n  n  o  o  o  o  o  o  h n  cl  o  si  n  o  n  n  n  n  n  o n  preparation examples, literature hw: 1013  (a) 3-22 (c) hw: 1388 k: 618 hw: 1380 k: 632  k: 481 hw: 1367 k: 484  hw: 1367 k: 501  hw: 1367 k: 503  3-23 hw: 1367 k: 521 4-21/4-22 hw: 2219 k: 1144  k: 630 3-24 hw: 1388 k: 633 k: 807, 876  hw: 1505 k: 890  (continued)   42  2 methods and techniques for synthesis, characterization, processing  table 2.2 (continued)  monomera \u03b3-butyrolactam (a)  \u03b5-caprolactam (c, a)  2-alkyloxazolines (c)  (d) cyclic esters \u03b2-propiolactone (c, a)  \u03b4-valerolactone (c, a)  \u03b5-caprolactone (c, a)  basic unit of the polymer  o  n  o  n  o  r  n  n  no  h n  h n  o  o  o  no  o  n  preparation examples, literature hw: 1505 k: 891  (a) 3-26 hw: 1505 k: 892  3-27 k: 747  k: 652 hw: 448 k: 653  hw: 448 k: 660  hw: 448 k: 661  apolymerizability: radical (r), cationic (c), anionic (a), ziegler/natta (z/n)  the basic characteristics as well as some advantages and disadvantages are illustrated in sects", "2.2.2 (polyreactions in bulk), 2.2.3 (polyreactions in solution), and 2.2.4 (polyreactions in dispersion)", "prior to this some special features that must be considered in the preparation of polymers (sect", "2.2.1) and some suitable techniques for the preparation in the laboratory (sect", "2.2.5) are described", " 2.2.1 particularities in the preparation of polymers  especially in the case of macromolecular materials, not only the method of synthesis, but also the manufacturing process has a large influence on size and structure of the molecules, and consequently on the physical properties", "for example, poly(vinyl chloride), produced by radical polymerization in suspension, differs in some practical properties from pvc obtained by radical polymerization in bulk", "changes in the   2.2 techniques for manufacturing of polymers  43  ) d e u n i t n o c (  e r u t a r e t i l  5 5 5  :  w h  6 4 6  :  k  7 - 4  o t  1 - 4  5 5 5  :  w h  9 4 6  :  k  7 7 6  ,  4 7 6  :  k  5 5 5  :  w h  7 9 4 1  :  w h  0 1 8  :  k  9 - 4  3 1 - 4  o t  0 1 - 4  9 2 8  ,  8 1 8  :  k  7 9 4 1  :  w h  1 6 5 1  :  w h  7 8 6  :  k  1 2 7 1  :  w h  5 1 7  :  k  0 0 4 1  :  w h  8 6 6 1  :  k  o  o  n  y  ) 2 h c  (  o  x  ) 2 h c  (  o  x  ) 2 h c  (  o  n  n  o  o  n  o  nh  y  ) 2 h c  (  x  ) 2 h c  (  x  ) 2 h c  (  y  ) 2 h c  (  o  x  ) 2 h c  (  y  ) 2 h c  (  x  ) 2 h c  (  nh  n  x  ) 2 h c  (  o  o  hn  nh  nh  nh  n  o  n  o  o  o  o  o  o  nh  nh  nh  s r e t s e y l o p  s e v i t a v i r e d  r i e h t  r o  d e k n i l s s o r c  r o  d e h c n a r b  s d i c a  c i l y x o b r a c - y l o p  r o  - i  d  s l o y l o p  r o  - i r t  s e d i m a y l o p  r a e n i l  c i l y x o b r a c  o n i m a - o  s d i c a  s e d i m a y l o p  r a e n i l  s e v i t a v i r e d  r o  s d i c a  c i l y x o b r a c i d  s e n i m a i d  s r e t s e y l o p  r a e n i l  s e v i t a v i r e d  r o  s d i c a  c i l y x o b r a c i d  s d i c a  s l o i d  s e n a h t e r u y l o p  r a e n i l  s r e t s e  d i c a  c i l y x o b r a c - o r o l h c - s i b  s e n i m a i d  s a e r u y l o p  r a e n i l  e n e g s o h p  s e n i m a i d  s e d i r d y h n a - y l o p  s d i c a  c i l y x o b r a c i d  , s e l p m a x e  n o i t a r a p e r p  r e m y l o p  e h t  f o  t i n u  c i s a b  s r e t s e y l o p  r a e n i l  r e m y l o p  2  r e m o n o m  1  r e m o n o m  c i l y x o b r a c - y x o r d y h - o  ) n o i t a s n e d n o c y l o p (  n o i t a z i r e m y l o p  h t w o r g  p e t s  y b  s e l u c e l o m o r c a m  f o  s i s e h t n y s  3 2  ", " e l b a t   44  2 methods and techniques for synthesis, characterization, processing  , s e l p m a x e  n o i t a r a p e r p  r e m y l o p  e h t  f o  t i n u  c i s a b  s e n a x o l i s y l o p  r e m y l o p  2  r e m o n o m  1  r e m o n o m  l o i d - e n a l i s - l y h t e m d  i  ) d e u n i t n o c (  3 2  ", " e l b a t  9 1 2 2  :  w h  e r u t a r e t i l  9 4 1 1  :  k  8 5 4 1  :  w h  2 9 9  :  k  4 6 7 1  :  w h  4 8 4 1  :  k  4 1 - 4  1 1 8 1  :  w h  9 8 4 1  :  k  5 1 - 4  1 1 8 1  :  w h  6 1 - 4  0 8 3 1  :  w h  6 4 5  :  k  7 1 - 4  n  n  n  n  n  o  i  s  x  ) 2 h c  (  s  h o  o  nh  nh  h n  n  n  h n  nh  nh  n  nh  nh  s e d fi l u s  e n e l y k l a y l o p  e d fi l u s y l o p m u i d o s  s e n a k l a - o l a h i d - o a  ,  e d y h e d l a m r o f / l o n e h p  e t a s n e d n o c  e d y h e d l a m r o f  s l o n e h p  e d y h e d l a m r o f / e n i m a l e m  e t a s n e d n o c  e d y h e d l a m r o f / a e r u  e t a s n e d n o c  e d y h e d l a m r o f  a e r u  e d y h e d l a m r o f  e n i m a l e m  o  e n e l y n e h p  l y h t e m i d ( y l o p  ) r e h t e  l o n e h p - l y h t e m d - 6 , 2  i   2.2 techniques for manufacturing of polymers  45  3 6 4 1  :  w h  7 9 3 1  :  k  5 7 4 1  :  w h  8 3 0 1  :  k  8 1 - 4  2 8 1 2  :  w h  3 4 9  :  k  0 2 - 4  6 8 1 2  :  w h  7 4 2 1  :  k  n  n  n  r  a  n  h  n  n  r  a  n  o  o  o  r  a  o  o  r  a  o  o  n  o  h  n  n  o  o  s  n  s  9 1 - 4  o  ) e n o t e k  r e h t e  r e h t e  e n e l y r a ( y l o p  e n o n e h p - o z n e b o r o u fl i d  - 0 4 , 4  l o n e h p s i b  ) e d fi l u s  e n e l - y n e h p ( y l o p  e d fi l u s  m u i d o s  e n e z n e b - o r o l h c i d  ) e n o f l u s  r e h t e  e n e l y r a ( y l o p  e n o f l u s  l y n e h p i d - o r o l h c i d  - 0 4 , 4  l o n e h p s i b  ) s e l o z a  d i m i z n e b ( y l o p  e n i m a r t e t - l y n e h p i b  l y n e h p i d  c i t a m o r a  e t a l y x o b r a c  s e d i m i y l o p  s e n i m a i d  c i t a m o r a  e d i r d y h n a s i b   46  2 methods and techniques for synthesis, characterization, processing  e r u t a r e t i l  , s e l p m a x e  n o i t a r a p e r p  r e m y l o p  e h t  f o  t i n u  c i s a b  r e m y l o p  2  r e m o n o m  1  r e m o n o m  ) n o i t i d d a y l o p (  n o i t a z i r e m y l o p  n o i t i d d a  h t w o r g  p e t s  y b  s e l u c e l o m o r c a m  f o  s i s e h t n y s  4 2  ", " e l b a t  s e n a h t e r u y l o p  ) e n e l y k l a  r o  e n e l y r a \u00bc x  (  s e t a n a y c o s i i  d  s l o i d  r e h t e y l o p  ", "g ", "e  , s l o i d  1 6 5 1  :  w h  5 8 6  :  k  3 2 - 4  1 2 7 1  :  w h  3 1 7  :  k  1 9 8 1  :  w h  6 9 4 1  :  k  8 5 4 1  :  w h  1 1 0 1  :  k  4 2 - 4  nh  n  n  n  o  o  o  x  ) 2 h c  (  o  x  ) 2 h c  (  nh  o  o  nh  nh  x  x  nh  nh  y  ) 2 h c  (  x  ) 2 h c  (  s  s  s r e h t e o i h t y l o p  s e l o i h t i  d  s e n e i d  d e t a g u j n o c - n o n  s n i s e r  e d i x o p e  s e d i r d y h n a  r o  s e n i m a  s e d i x o p e - y l o p  r o  - i  d  s a e r u y l o p  ) e n e l y k l a  r o  e n e l y r a \u00bc x  (  s e t a n a y c o s i i  d  s e n i m a i d   2.2 techniques for manufacturing of polymers  47  table 2.5 modification of macromolecules via polymer analogous reactions  educt cellulose  chemical reaction esterification  product cellulose esters  cellulose  etherification  cellulose ethers  cellulose  poly(vinyl acetate)  poly(vinyl alcohol)  crosslinked polystyrene  polysulfone  etherification with chloroacetic acid (carboxymethylation)  carboxymethyl cellulose  saponification  poly(vinyl alcohol)  acetalization  poly(vinyl butyral)  sulfonation  cation exchanger  sulfonation  sulfonated polysulfone  preparation examples, literature 5-5/5-7 hw: 2042 k: 1528 5-6 hw: 2042 k: 1518 5-6 hw: 2042 k: 1521 5-1 hw: 2042 k: 1504 5-2 hw: 2042 k: 1506 5-9 hw: 1944 hw: 1944  properties of the products can be realized even within the same manufacturing process by changing the reaction conditions", "thus, in radical polymerization of styrene in bulk, polymers with the same molecular weight, but different distributions of molecular weight can be obtained solely by use of different reaction conditions", "this is noticeable in the rheological characteristics of the molten polymer (process- ability) and in some properties of the solid material", " the reaction kinetics of polyreactions have their own characteristics", "radical and ionic polymerizations proceed as chain reactions, whereby the stationary concentration of the active ends of the chain, i.e., of the growing macro radicals or macro ions, is very small", "in radical polymerizations, this concentration is about 10-8 mol/l", "for this reason, chain polymerizations are remarkably sensitive towards impurities that can react with radicals or ions", "reactions of such impurities with the growing ends of the chains can cause a deceleration or interruption of the polymer- ization or a decrease of the molecular weight by chain transfer", "a reaction with the initiator or catalyst can cause inhibition as well as acceleration (redox catalysis, co- catalysis)", "in addition, the steric arrangement of the monomers (cis-trans isomer- ism, tacticity) is strongly influenced by small amounts of certain substances", "in condensation polymerizations and stepwise addition polymerizations of bifunc- tional monomers, conversion rates of more than 99% must be reached in order to obtain high molecular weights; this is only possible when monofunctional compounds are largely excluded", "therefore, the requirements in purity of the   48  2 methods and techniques for synthesis, characterization, processing  monomers and auxiliary materials are very high", "in many cases, the tolerance limit for certain impurities is in the range of a few ppm", "methods for laboratory use which meet these requirements are described in sect", "2.2.5", " one more feature is that polymer melts as well as polymer solutions have a very high viscosity due to the size and shape of the macromolecules", "thus, in polymerizations in the melt or in homogeneous solution, the viscosity of the reaction mixture increases, often by many orders of magnitude", "beside an impairment of mass transfer, high viscosity also causes difficulties in pumping, stirring, and mixing", "in principle, the increase of the viscosity can be compensated by increasing the temperature, but this is strictly limited by the thermal stability of some polymers and, especially, by kinetic factors", "an increase of the temperature in particular causes a strong decrease in molecular mass and an increase in side reactions (chain transfer, crosslinking) in many polymerizations", "finally, the high viscosity of the reaction mixture also substantially hinders heat transfer", "due to the fact that nearly all chain growth polymerizations and step growth polymerizations are strongly exothermic, the rapid removal of large amounts of heat creates severe difficulties, especially if one works in bulk or solution", "furthermore, polymers are poor heat conductors, thus the heat transfer coefficient decreases with increasing concentration of polymer", "in addition, the heat transfer is reduced by the laminar boundary layer at the inner wall of the reactor, which is enlarged with increasing viscosity", "in this respect, polymerizations in dispersion are distinctly more favor- able because the reaction mixture retains a low viscosity and therefore turbulent stirring is possible and relatively high heat transfer coefficients can be reached", "if the polyreaction is performed in aqueous medium, the high specific heat capacity of water additionally contributes to the heat dissipation", "one more characteristic difference in comparison to the preparation of low-molecular-weight substances is the limitation in subsequent purification of the polymers", "thus, the complete removal of low-molecular-weight substances, such as solvents, oligomers, initiator residues, catalysts, and monomers can be very difficult", "because of this, purification is time- and cost-intensive in the laboratory and especially on an industrial scale", "special apparatus is often required (for laboratory techniques, see sect", "2.2.5)", "industrially, it is nearly impossible to separate the resulting polymer mixture into macromolecules of the same molecular size, structure, and composition, but for analytical use, some methods are available (see sect", "2.3.3.4)", " 2.2.2 polyreactions in bulk  polyreactions in bulk are carried out without solvents or diluents", "in this way, high molecular weights can be obtained frequently with high rates of reaction", "the resulting products are very pure, because only monomers and, if necessary, initiators and catalysts are added", "polyreactions in bulk are also advantageous for economical and ecological reasons because recycling and purification of solvents or dispersants as well as the disposal of liquid waste (as in the case of aqueous suspension or emulsion polymerizations) are not necessary", "on the other hand,   2.2 techniques for manufacturing of polymers  49  considerable difficulties in running the process are often caused by the removal of the heat of polymerization and the handling of the viscous reaction mixtures", "furthermore, polyreactions in highly viscous media show intensified side reactions such as chain transfer, thus influencing the properties of the resulting product", " polyreactions in bulk are divided into homogeneous and heterogeneous reactions, depending on whether the polymer remains dissolved in its monomer or not or, respectively, whether the
