Repository: JonathanOnorato/ChemLP

# ChemLP
A Chemistry Natural Language Processing Tool

File: Bowman/textbook_files/Principles_of_Polymer_Chemistry_by_Ravve.json (part 4 of 49)
of these con\ufb01gurations by numerous methods allows one to write the equations for the change in entropy as:  where N0 and L and Lu are the relative lengths of the unstretched and stretched elastomer. Tobolsky derived the tensile strength as being [12]:  S (cid:3) Su \u00bc (cid:3)  N0k\u00bd\u00f0L=Lu\u00de2 \u00fe 2L=Lu (cid:3) 3(cid:4)  1 2  X \u00bc \u00f0N0kT=Lu\u00de\u00bd\u00f0L=Lu\u00de (cid:3) \u00f0L=Lu\u00de2(cid:4)  By dividing both sides of the equation by the cross-sectional area of the sample, one can obtain the  stress\u2013strain curve for an ideal rubber.  The retractive force of an elastomer, as explained above, increases with the temperature. In other words, the temperature of elastomers increases with adiabatic stretching [21, 22]. The equation for the relationship was written by Kelvin back in 1857 [22]:  \u00f0@f =@T\u00dep;l \u00bc \u00f0Cp=T\u00de\u00f0@T=@L\u00dep;adiabatic  where Cp is speci\ufb01c heat and \u2202l again is the change in length of the elastomer. Experimental evidence supports this, as the temperature of elastomers, like rubber, rises upon stretching. This equation can also be written in another form:  \u00f0@T=@f 0\u00dep;adiabatic \u00bc T=Cp\u00f0@l=@T\u00dep; f 0  In actual dealing with polymers, stretching rubber and other elastomers requires overcoming the energy barriers of the polymeric chains with the internal energy of the material depending slightly on elongation, because  \u00f0@H=@L\u00deT;p \u00bc \u00f0@E=@l\u00deT;p \u00fe p\u00f0@V=@L\u00deT;p  \u2202V is the change in volume. At normal pressures the second term on the right becomes negligible. It represents deviation from ideality. The contribution of the internal energy E to the force of retraction is  f \u00bc \u00f0@E=@L\u00deT;p (cid:3) T\u00f0@S=@L\u00deT  Bueche [16] expressed differently the work done on stretching an elastic polymeric body. It describes deforming an elastomer of x length, stretched to an increase in length a in a polymeric  \f2.2 The Amorphous State  27  chain composed of N freely oriented segments. The other dimensions of this polymeric chain are y and z. These are coordinates that become reduced as a result of stretching to 1/(a)0.5.  Work done per chain \u00bc \u00f03kT=2Na2\u00de\u00bd\u00f0a2 (cid:3) a(cid:3)1\u00dex0  2 \u00fe \u00f0a(cid:3)1 (cid:3) 1\u00der0  2(cid:4)  where the chain ends are initially r0 distance apart [16],  r0  2 \u00bc x2 \u00fe y2 \u00fe z2  Bueche [16] also described the average energy per chain as  Ave: energy/chain \u00bc \u00f03kT=2\u00de\u00f01=3\u00de\u00bd\u00f0a2 (cid:3) a(cid:3)1\u00de \u00fe \u00f0a(cid:3)1 (cid:3) 1\u00de(cid:4)  The modulus of elasticity, G, was shown to be related to strain in elongation of polymeric  elastomers. For up to 300% elongation, or more, the following relationship [22] applies:  Where k is Boltzmann\u2019s constant, m represents the number of polymeric chains in the sample, and g is the strain. The relationship of stress to strain is:  G \u00bc 2mkTb2\u00f01 \u00fe 2=g3\u00de  Stress \u00bc 2mkTb2\u00f0g \u00fe 2=g3\u00de  There are several molecular theories of rubber-like elasticity The simplest one is based on a Gaussian distribution function for the end to end separation of the network chains: [23] (the dimensions of the free chains as unperturbed by excluded volume effect are represented by (r2)0)  o\u00f0r\u00de \u00bc \u00f03=2p\u00f0r2\u00de0\u00de3=2 exp\u00f03r2=2\u00f0r2\u00de0\u00de  Within this Gaussian distribution function (r2)0 applies to the network chains both in the unstretched and stretched state. The free energy of such a chain is described by a Boltzmann relationship [23]:  F\u00f0T\u00de \u00bc (cid:3)KT ln o\u00f0r\u00de \u00bc C\u00f0T\u00de \u00fe \u00f03kT=2\u00f0r2\u00de0\u00der2  C(T) is a constant at a speci\ufb01ed absolute temperature T. The change in free energy for a stretched elastomer can be expressed as follows:  DF \u00bc \u00bd3kT=2\u00f0r2\u00de0(cid:4)\u00bd\u00f0a2  xx2 \u00fe a2  yy2 \u00fe a2  z z2\u00de (cid:3) \u00f0x2 \u00fe y2 \u00fe z2\u00de(cid:4)  where a is the molecular deformation ratio of r components in x,y,z directions from the unstretched or elastomer to one that was stretched and deformed. Additional discussions of this theory and other theories of elasticity are not presented here because thorough discussions of this subject belong to books dedicated to physical properties of polymers.  2.2.3 Rheology and Viscoelasticity of Polymeric Materials  When an amorphous polymer possesses a certain amount of rotational freedom, it can be deformed by application of force. Application of force will cause the polymer to \ufb02ow and the molecules will  \f28  2 Physical Properties and Physical Chemistry of Polymers  move past each other. The science of deformation and \ufb02ow is called rheology. In the event that the force is applied quickly, and then withdrawn rapidly, the polymer molecules will tend to revert back to their previous undisturbed con\ufb01guration. This is called relaxation. Thus, the amorphous polymers exhibit some elastic behavior due to disruption of thermodynamically favorable arrangements. If, however, the force is applied gradually and consistently, the molecules will \ufb02ow irreversibly. Due to chain entanglement that increases with molecular weight and due to frictional effects, the viscosity of the \ufb02owing liquid will be high. Thus, molecular weight control is very important in polymer processing. In a way this is a paradoxical situation. Higher molecular weights usually yield better mechanical properties. On the other hand, higher molecular weight materials are harder to process. The molecular weight control, therefore, is quite critical. The combination of properties of polymeric liquids, elasticity, and viscous \ufb02ow is referred to as viscoelasticity. It means reversible uncoiling of the polymeric chains. By the same terminology, viscous \ufb02ow means irreversible slipping of the chains past each other. Thus, viscoelastic materials exhibit simultaneously a combination of elastic and viscous behavior. This type of behavior is particularly prominent in polymeric materials. The \ufb02ow behavior of polymeric liquids is also in\ufb02uenced by the molecular weight distribution.  At proper temperatures the mechanical properties of many amorphous polymers may approach the  physical properties of three idealized materials individually. These are [20, 22, 24]:  1. A Hookian or an ideal elastic solid, whose small reversible deformations are directly proportional  to the applied force.  2. A Newtonian liquid that \ufb02ows with a viscosity independent of the rate of shear. 3. An ideal elastomer that is capable of reversible extension of several hundred percent, with a much  smaller stiffness than that of a Hookian solid.  In the elastic response for a Hookian liquid the stress\u2013strain relationship is: s(t) \u00bc Gg(t). For the Newtonian liquid it is s(t) \u00bc (cid:2)g0(t). In these equations, g(t) and g0(t) represent shear strain and shear rate at time t, while s(t) is the shear stress.  Many forces can be applied to polymer deformation. The force that rheologists are particularly concerned with is tangential stress or shear. This is due to the fact that many polymers are extruded and forced to \ufb02ow into dies for shaping and commercial use. If a shearing force f is applied to a cube of molten polymer per unit area it causes the top layer of the liquid to move a distance x from a \ufb01xed point at the bottom of the material with a velocity v. Shear causes the molecules to move past each other. This is illustrated in Fig. 2.4.  The above assumes that the viscosity of the material is suf\ufb01ciently small so that the cube is not very distorted during the process. The viscosity of the material, (cid:2) is de\ufb01ned as the ratio between the applied force and the velocity gradient, \u2202v/\u2202x or as the rate of shear g, where  free energy, F \u00bc (cid:2)\u00f0v=x\u00de  The above equation can be rearranged into another form,  Fv is the energy used up per second on the cube.  The shear stress, t is de\ufb01ned as  (cid:2) \u00bc Fv=v2  t \u00bc (cid:2)@v=@x \u00bc (cid:2)g  \f2.2 The Amorphous State  Fig. 2.4 Illustration of the movement of the upper layer due to applied force  29  where g is the shear rate. In this instance it should be equal to v. If the viscosity (cid:2) is independent of the shear rate, the liquid exhibits ideal \ufb02ow and is a Newtonian liquid. Tobolsky commented [12] that probably all Newtonian liquids, even those like water and benzene, that are very \ufb02uid, possess some elastic as well as viscous behavior. However, \ufb02ow of most polymer liquids deviates strongly from an ideal behavior and either the viscosity decreases with the rate of shear, or no \ufb02ow occurs until a certain minimum force is applied. The decrease of viscosity with the rate or shear is called shear thinning. It is believed to be a result from the tendency of the applied forces to disturb the long chains from their favored equilibrium conformations. In this case, the polymer is at an yield point or at an yield value. A liquid with an yield point is called a Bingham Newtonian \ufb02uid, provided that it exhibits Newtonian behavior once it starts \ufb02owing. It is de\ufb01ned by  t \u00bc tc \u00fe (cid:2)g  where tc is the critical shear stress, or threshold stress that is needed to initiate the \ufb02ow. The Bingham \ufb02uid behavior might be attributed to structural arrangements of the molecules that give rise to conformational and secondary bonding forces. The non-Newtonian behavior occurs when shear stress does not increase in proportion to shear rate. In addition, there are thixotropic liquids that exhibit high viscosity or even resemble gelation at low shear rate but \ufb02ow readily and exhibit low viscosity upon application of high shear. High shear rates can cause chain rupture and result in loss of molecular weight. In some cases, the shear rate may increase due to increase in molecular entanglement. In the case of \ufb02exible chain polymers, there is a critical molecular weight at which chain entanglement may show an increase. For most common polymers this may be in the molecular weight range of 4,000\u201315,000. Flow is also in\ufb02uenced by chain branching. The higher the degree of branching in a polymer, the lower will be the degree of entanglement at a given molecular weight. In general, the viscosity is higher with linear polymers than with branched ones at a given shear rate and molecular weight. Flow behavior is also in\ufb02uenced by molecular weight distribution (see Sect. 2.7.1). Usually, the broader the molecular weight distribution in polymers the lower is the shear rate that is needed to cause shear thinning. On the other hand, for polymers with narrow molecular weight distribution, shear thinning, once it starts, is more pronounced. This is due to absence of chain entanglement of the higher molecular weight polymeric chains.  The viscosity of low molecular weight polymers is related to their temperature by an Arrhenius-  type relationship [19, 22, 25]:  M(cid:2) \u00bc Ae(cid:3)E=RT  where E is the activation energy for viscous \ufb02ow, and A is a constant related to molecular motion, and M(cid:2) is the viscosity average molecular weight. For branched polymers, the larger or bulkier the side chains the greater is the activation energy, E. The same is true of polymers with large pendant groups. The activation energy of \ufb02ow, E does not increase proportionately to the heat of vaporization for polymers but rather levels off to a value that is independent of molecular weight. This implies that for long chains the unit of \ufb02ow is much smaller than the whole molecule. Instead, segments of the molecules, no larger than 50 carbon atoms move by successive jumps.  \f30  2 Physical Properties and Physical Chemistry of Polymers  Fig. 2.5 Illustration of a physical crosslink in molten polymers  This is accomplished with some degree of coordination, but results in the whole chain shifting. Based on experimental evidence, the viscosity can be de\ufb01ned as,  ln (cid:2) \u00bc 3:4 ln Mw \u00fe C \u00fe E=RT  where C is a constant. Mw is weight average molecular weight (see Sect. 2.7) Chain length, Z, or the molecular weight of polymers is an important variable that in\ufb02uences \ufb02ow properties of polymers. The relationship of a Newtonian viscosity of an amorphous polymer to the chain length when shear stress is low can be expressed as [19, 22, 25],  log (cid:2) \u00bc 3:4 log Zw \u00fe k  where the constant k is temperature-dependent. By the same token, based on experimental evidence, the relationship of viscosity to temperature and to chain length at low shear rates, for many polymers can be expressed as follows:  log (cid:2) \u00bc 3:4 log Zw (cid:3) 17:44\u00f0T (cid:3) Tg\u00de=\u00f051:6 \u00fe T (cid:3) Tg\u00de \u00fe k0  where constant k0 is speci\ufb01c for each polymer and Tg is the glass transition temperature (Tg is discussed in Sect. 2.2.3). Although linear molten polymers exhibit well-de\ufb01ned viscosities, they also exhibit elastic effects. These effects are present even in the absence of any crosslinks or a rubber network. It is referred to as creep. This creep is attributed to entanglement of polymeric chain to form temporary physical crosslinks: This is illustrated in Fig. 2.5.  Deviations from Newtonian \ufb02ow can occur when shear stress does not increase in direct proportion to shear rate. Such deviation may be in the direction of thickening (called dilatent \ufb02ow) and in the direction of thinning (called pseudo plastic). Related to non-Newtonian \ufb02ow is the behavior of thixotropic liquids when subjected to shear, as explained above. Flow behavior can be represented by the following equation:  t \u00bc AgB  where A is a constant and B is the index of \ufb02ow. For Newtonian liquids A \u00bc (cid:2) and B \u00bc 1. All polymers tend to exhibit shear thinning at high shear rates. This is commonly explained by molecular entanglement, as mentioned above. Certainly, in the amorphous state there is considerable entangle- ment of the polymeric chains. Low shear rates may disrupt this to a certain degree, but the chains will still remain entangled. As the shear rates increases, disruption can occur at a faster rate than the chain  \f2.2 The Amorphous State  Fig. 2.6 Illustration of a plot of modulus of elasticity against time  31  can reentangle. The decreased amount of entanglement results in lower viscosity of the liquid, allowing the molecules to \ufb02ow with less resistance. Actually, two factors can contribute to chain entanglement. These are high length of the chains for very large molecules and/or bulky substituents. Stress applied to a Newtonian liquid, outside of an initial spike, is zero. Stress, however applied to a viscoelastic \ufb02uid starts at some initial value. This value decreases with time until it reaches an equilibrium value due to the viscoelastic property of the material. Figure 2.6 illustrates what a plot of the modulus of elasticity G(t), which depends on the temperature, when plotted against time, looks like:  The equation for shear\u2013stress relaxation modulus that varies with temperature can be written as  follows:  G\u00f0t\u00de \u00bc s\u00f0t\u00de=g0  With constant stress, s(t) \u00bc Gg0, where creep strain g(t) is constant [g(t) \u00bc s0/G] for a Hookean solid. It would be directly proportional to time for a Newtonian liquid [(g(t) \u00bc s0/(cid:2))t]. Here t is the initial time at which recovery of the viscoelastic material begins. For a viscoelastic \ufb02uid, when stress is applied, there is a period of creep that is followed by a period of recovery. For such liquids, strains return back toward zero and \ufb01nally reach an equilibrium at some smaller total strain. For the viscoelastic liquid in the creep phase, the strain starts at some small value, but builds up rapidly at a decreasing rate until a steady state is reached. After that the strain simply increases linearly with time. During this linear range, the ratio of shear strain to shear stress is a function of time alone. This is shear creep compliance, J(t) The equation of shear creep compliance can be written as follows:  The stress relaxation modulus and the creep compliance are both manifestations of the same dynamic process at the molecular level and are closely related. This relationship, however, is not a simple reciprocal relations that would be expressed as G(t) \u00bc 1/J(t), but rather in an integral equation that is derived from the Boltzman superposition principle. It relates recoverable compliance, J0 s to (cid:2)0, zero shear viscosity [22].  J\u00f0t\u00de \u00bc g\u00f0t\u00de=s0  J0 s \u00bc  tG\u00f0t\u00dedt  1  1 (cid:2)2 0 0 Z  1  0 Z  (cid:2)0 \u00bc  G\u00f0t\u00dedt  In relaxation back to equilibrium, the polymer assumes a new conformation. At \ufb01rst, the response is glassy. The modulus for such an organic glass is large, Gg ~ 109 Pa. This modulus decreases with  \f32  2 Physical Properties and Physical Chemistry of Polymers  Fig. 2.7 Illustration of a cone and plate rheometer  time as the polymer begins to relax and continues along the whole length of the chain. For short chains this relaxation to zero takes place at a fairly constant rate. For very long chains, however, the relaxation rate tends to be in three stages. It starts at a certain rate at stage one, but after a while, noticeably slow down at some point, and at stage two the modulus remains relatively constant over some period of time. After that, at stage three, the relaxation is resumed again at a rapid rate until full equilibrium is reached. At stage two there is a period of relatively constant modulus that is not affected by the chain architecture and the material resembles a rubber network. The length of the third stage, however, is profoundly affected by the molecular weight, by the molecular weight distribution and by long-chain branching of the polymer.  Koga and Tanaka [23] studied the behavior of normal stresses in associated networks composed of telechelic polymers under steady shear \ufb02ow. They showed numerically that the \ufb01rst and second normal stress coef\ufb01cients reveal thickening as a function of shear rate and that the sign of the second normal stress coef\ufb01cient changes depending on the nonlinearity in the chain tension, the dissociation rate of the associative groups from junctions and the shear rate by analytic calculation they showed that in the limit of small shear-rate, the sign inversion occurs by the competition between the nonlinear stretching and dissociation of associative groups. Thus, the molecular mecha- nism of the sign inversion is shown to be similar to that of thickening of the shear viscosity.  In the behavior of polymeric liquids two quantities are important. These are steady-state recover- s (as shown above) and steady-state viscosity at zero shear rate, (cid:2)0. These  able shear compliance, J0 quantities are related:  recoverable shear compliance J0  s \u00bc gr=s0  zero shear viscosity (cid:2)0 \u00bc s0=g0 ss  where g0 ss is the shear rate and gr is the total recoil strain. Both shear compliance and shear viscosity can be obtained from creep studies. The product of the two, zero shear compliance and zero shear viscosity is the characteristic relaxation time of the polymer:  There are various techniques for determining the viscosity of molten polymers. One commonly used piece of equipment is a cone and plate rotational viscometer. The equipment is illustrated in Fig. 2.7: The molten polymer is placed between the bottom plate and the cone, and the cone is rotated at  constant speed. Shear stress is obtained from the following relationship:  where M is the torque in dynes per centimeter, and R is the cone radius in centimeters (or meters). The shear rate can be obtained from the following equation  t0 \u00bc J0  s (cid:2)0  t \u00bc 3M=2pR  \f2.2 The Amorphous State  Fig. 2.8 Illustration of a capillary viscometer  33  where a is the cone angle in radians or in degrees, and O is the angular velocity in radians per second or in degrees per second. The viscosity is obtained from the following relationship [15, 16]:  (cid:2) \u00bc t=g0 \u00bc 3aM=2pR3O \u00bc kM=O  k is a constant, speci\ufb01c for the viscometer used. It can be obtained from the relationship [7]:  The cone and plate rheometers are useful at relatively low shear rates. For higher shear rates capillary rheometers are employed. They are usually constructed from metals. The molten polymer is forced through the capillary at a constant displacement rate. Also, they may be constructed to suit various speci\ufb01c shear stresses encountered in commercial operation. Their big disadvantage is that shear stress in the capillary tubes varies from maximum at the walls to zero at the center. On the other hand, stable operation at much higher shear rates is possible. Determination, however, of Z0 is usually not possible due to limitations of the instruments. At low shear rates. one can determine the steady- state viscosity from measurements of the volumetric \ufb02ow rates, Q and the pressure drop:  where, P0 is the ambient pressure. A capillary viscometer is illustrated in Fig. 2.8, where the diameter of the capillary can be designated as D. For Newtonian liquids the viscosity can be determined from the following equation:  where L represents the length of the capillary. The shear stress at the capillary wall can be calculated from the pressure drop:  g0 \u00bc O=a  k \u00bc 3a=2pR3  DP \u00bc P (cid:3) P0  (cid:2) \u00bc pD4DP=128LQ  swall \u00bc DDP=4L  Also, the shear rate at the walls of the capillary can be calculated from the \ufb02ow rate [22]:  g0 wall \u00bc 8Q 3 \u00fe  (cid:2)  d log Q d log DP  pD3  (cid:3)  (cid:4)  Wang et al. studied the homogeneous shear, wall slip, and shear banding of entangled polymeric liquids in simple-shear rheometry, such as in capillary viscometry, shown above [20]. They observed that recent particle-tracking velocimetric observations revealed that well-entangled polymer solutions and melts tend to either exhibit wall slip or assume an inhomogeneous state of deformation and \ufb02ow during nonlinear rheological measurements in simple-shear rheometric setups.  It is important to control the viscoelastic properties of con\ufb01ned polymers for many applications. These applications are in both, microelectronics and in optics. The rheological properties of such  \f34  2 Physical Properties and Physical Chemistry of Polymers  \ufb01lms, however, are hard to measure. Recently, Chan et al. [27] reported that the viscoelasticity can be measured through thermal wrinkling. Thermally induced instability develops when polymer \ufb01lms are compressed between rigid, stiffer layers. This is due to differences in coef\ufb01cients of thermal expansion between the polymer and the inorganic layers. A net compressive stress develops at the polymer\u2013substrate interface when the composite layers are heated to temperatures that promote mobility of the polymer layer. Such wrinkling substrate surface is characterized by an isotropic morphology that can be approximated as a sinusoidal pro\ufb01le. Chan et al. utilized the thermal wrinkling to measure the rubbery modulus and shear viscosity of polystyrene thin \ufb01lms as a function of temperature. They used surface laser-light scattering to characterize the wrinkled surface in real- time in order to monitor the changes in morphology as a function of annealing time at \ufb01xed annealing temperatures. The results were compared with a theoretical model, from which the viscoelastic properties of the PS thin \ufb01lm are extracted.  2.3 The Crystalline State  Mendelkern [5] pointed out that essentially all properties of polymers are controlled by the molecular morphology. In contrast to the amorphous or liquid state, the crystalline state is relatively inelastic and rigid. In the crystalline state, the bonds adopt a set of successive preferred orientations, while in the liquid state the bond orientation is such that the chains adopt statistical conformations. In the crystalline state the properties of the polymers differ considerably. If a polymer molecule is coiled randomly, then it cannot \ufb01t readily into a geometrically arranged, regular crystalline lattice. So the molecules must change into a uniform shape to \ufb01t into a crystal pattern. In many cases they assume either a helix or a zigzag conformation. Such arrangements are more regular than in a random coil [29\u201340]. This can even be detected by spectral and thermodynamic studies. During crystallization, polymers with bulky substituents that are spaced close to each other on the polymeric chains tend to form helical conformations that remain in the crystalline phase. The arrangement allows close packing of the substituents without much distortion of the chain bonds. That is particularly true of many isotactic polymers that crystallize in helical conformations, taking on gauche and trans positions. For the gauche position steric hindrance always forces the rotation to be such as to place the substituents into a juxtaposition generating either a right-hand or a left-had helix. The helical conformations of isotactic vinyl polymers were illustrated by Gaylord and Mark [41] as shown in Fig. 2.9:  When macromolecules possess a certain amount of symmetry, then there is a strong accompanying tendency to form ordered domains, or crystalline regions. Crystallinity, however, in polymers differs in nature from that of small molecules. When the small molecules crystallize, each crystal that forms is made up of molecules that totally participate in its makeup. But, when polymers crystallize from a melt, which means that certain elements of the polymeric system or segments of the polymeric chains have attained a form of a three-dimensional order. Complete crystallization, from the melt, however, is seldom if ever achieved The ordered conformations may be fully extended or may be in one of the helical forms as shown above. This resembles orderly arrangement of small molecules in crystals. The crystalline domains, however, are much smaller than the crystals of small molecules and possess many more imperfections.  2.3.1 Crystallization from the Melt  Certain basic information was established about the crystallization from the melt [5]: The process is a \ufb01rst-order phase transition and follows the general mathematical formulation for the kinetics of a  \f2.3 The Crystalline State  Fig. 2.9 Illustration of the helical conformation of isotactic vinyl polymers  35  phase change. Equilibrium conditions, however, are seldom if ever attained and as a result complete crystallinity, as stated above, is not reached. The tendency to crystallize depends upon the following:  1. Structural regularity of the chains that leads to establishment of identity periods. 2. Free rotational and vibrational motions in the chains that allow different conformations to be  assumed.  3. Presence of structural groups that are capable of producing lateral intermolecular bonds (van der  Wall forces) and regular, periodic arrangement of such bonds.  4. Absence of bulky substituents or space irregularity, which would prevent segments of the chains from \ufb01tting into crystal lattices or prevent laterally bonding groups from approaching each other close enough for best interaction.  Natta and Carradini [30] postulated three principles for determining the crystal structures of  polymers These are:  1. It is possible to assume that all mer units in a crystal occupy geometrically equivalent positions  with respect to the chain axis. This is known as the Equivalence Postulate.  2. The conformation of the chain in a crystal is assumed to approach the conformation of minimum potential energy for an isolated chain oriented along an axis. This is the Minimum Energy Postulate.  3. As many elements of symmetry of isolated chain as possible are maintained in the lattice, so equivalent atoms of different mer units along an axis tend to assume equivalent positions with respect to atoms of neighboring chains. This is the Packing Postulate.  X-ray diffraction studies of polymers crystallized from the melt show recognizable features in some of them. The Bragg re\ufb02ections, however, appear more broad and diffuse than those obtained from well-developed single crystals. Such broadening could be the result of the crystals being small. It could also be the result lattice defects. Because diffraction patterns are too weak, it is impossible to reach a conclusion. The majority opinion, however, leans toward the small crystal size as being the  \f36  2 Physical Properties and Physical Chemistry of Polymers  Fig. 2.10 Illustration of a fringed micelle  cause of the broadening [5]. The crystals from the melt are approximately 100 (cid:5) 200 (cid:5) 200 A\u02da in size. Rough estimates from these diffraction studies indicate that the size of crystals, or crystallites, rarely exceeds a few hundred angstroms. The fact that there is a substantial background of diffuse scattering suggests that considerable amorphous areas are also present. Because the chains are very long, it has often been suggested that individual chains contribute to several different crystalline and amorphous domains. This resulted in a proposal of a composite single-phase structure [5], a fringed micelle or a fringed crystallite model. This is illustrated in Fig. 2.10. The fringes are transition phases between the crystalline and the amorphous regions. Some analytical studies, however, failed to support this concept.  The proportion of crystalline matter in a polymer is de\ufb01ned as the degree of crystallinity. It can be  expressed in volume or in mass. By expressing it in volume, it would be:  degree of crystallinity Xv \u00bc Vc=\u00f0Vc \u00fe Va\u00de \u00bc Vc=V  where, Vc, Va, and V represent the respective volumes of the crystalline and amorphous regions and the total volume.  When expressed in terms of mass, the equation would be:  Xm \u00bc mc=\u00f0mc \u00bc ma\u00de \u00bc mc=m  where, mc, ma, and m are the masses of crystalline, amorphous phases, and the total mass.  2.3.2 Crystallization from Solution  For many polymers, crystal growth can also take place from dilute solutions and from such solutions they yield single crystals. Crystal formations in polymers were studied intensively almost from the time of recognition of their existence in macromolecules. Single crystals of organic polymers were recognized as early as 1927 [26]. It became the subject of intensive investigations after observations that linear polyethylene can crystallize into single crystals. The observations made on polyethylene were followed by observations that it is possible to also grow single crystals of other polymers. Some of them are polyoxymethylene [30], polyamides [31], polypropylene [32], polyoxyethylene [33],  \f37  2.3 The Crystalline State  Fig. 2.11 Electron diffraction pattern and single crystal of polyacrylonitrile (from ref [50])  Fig. 2.12 Models of chain folding. (a) adjacent reentry model, and (b) nonadjacent reentry model  cellulose [34], and others [35]. The electron diffraction pattern and a single crystal of polyacryloni- trile are shown in Fig. 2.11.  There is good correlation between the structural regularity of a speci\ufb01c polymer and the appear- ance of its single crystals. Relatively larger single crystals with smooth, sharp edges, and little random growth are formed only from polymers that are known to have high regularity in their structures.  To explain the arrangement of the chains in the single crystals a theory of folded chain lamella was proposed in 1947 [36]. It states that the basic units in single crystals are lamellae about 100 A\u02da thick. The evidence for the existence of lamellae-like crystallites comes from microscopic observations. Direct microscopic observations, however, do not yield information about chain structure on the molecular level. The thickness of the lamellae relative to the chain length led some to postulate that the molecules are arranged perpendicular or nearly so to the layers. Also that sharp, folded con\ufb01gurations form with the fold length corresponding to the layer thickness. In this view, one polymer molecule is essentially constrained to one lamellae and the interface is smooth and regularly structured with the chain folding back and forth on itself like an accordion during crystallization. Two models of chain folding are visualized. In one model, the chain folding is regular and sharp with a uniform fold period. This is called the adjacent-reentry model. In the other one, the molecules wander through the irregular surface of a lamella before reentering it or a neighboring lamella. This mode is called switchboard or nonadjacent-reentry model. The two are illustrated in Fig. 2.12. Some early experimental evidence failed to support the lamellae concept [37]. Since, much evidence was presented to support it, today it is accepted as an established fact [5]. Recently, Hosoda and coworkers [37] reported studies of the morphology of specially synthesized polyethylene with n-butyl branches precisely spaced on every 39th carbon. This was compared with a commercial ethylene/1-hexene copolymer possessing the same branching probability. The goal of their work was to elucidate the effect of the intramolecular sequence length heterogeneity on the lamella crystal thickness and its distribution. The commercial copolymer was found to have an orthorhombic crystalline polymor- phism, which is normal for such polyethylenes and different from that of the specially synthesized material. The synthesized one exhibits a narrow lamella thickness distribution with the average thickness corresponding exactly to the space length between two consecutive branches. This suggests  \f38  2 Physical Properties and Physical Chemistry of Polymers  to them. complete exclusion of n-butyl branches from the crystal stem. On the other hand, the 1-hexene copolymer forms much thicker lamellae and a broader thickness distribution than the synthesized polyethylene with butyl branches. Here, the average thickness is 1.5 times larger than that calculated from the most probable ethylene sequence length obtained from NMR, or for a theoretical ethylene sequence Length distribution, indicating that the lamellae are composed predom- inantly of the sparsely branched longer ethylene sequences.  Linear polyethylene single crystals often exhibit secondary structural features that include corrugations and pleats. It was suggested that the crystals actually grow in form of pyramids, but that these pyramidal structures collapse when the solvent is removed during preparation for micros- copy [42]. Various investigators described other complex structures besides pyramidal. Typical among these descriptions are sheaf-like arrays that would correspond to nuclei. Also there were observations of dendridic growths, of clusters of hollow pyramids, of spiral growths, of epitaxial growths, of moire\u00b4 patterns, etc. [42, 43].  2.3.3 Spherulitic Growth  For polymers that crystallize from the melt, an important parameter in the characterization of the two-phase systems, is the weight fraction of the crystalline regions. The degree of crystallinity that can be reached is dependent on the temperature at which crystallization takes place. At low temperatures one attains a much lower degree of crystallization than at higher temperatures. This implies that crystallization remains incomplete for kinetic reasons [7].  Normal conditions of cooling of the molten polymer establish the crystalline texture of the polymer and usually result in formation of very tiny crystals. These crystals are part of a closely spaced cluster called spherulite. The formation of a single nucleus in a polymer cooled below its melting point favors the formation of another nucleus in its vicinity due to creation of local stresses. Microscopic examinations with polarized light of many polymeric materials that crystallized from the melt show the specimen packed with spherulites. Often these appear to be symmetrical structures with black crosses in the center [38]. It is believed [39] that these spherulites grow from individual nuclei. Ribbons of crystallites grow from one spherulitic center and fan out in all directions. Initially they are spherical but because of mutual interference irregular shapes develop. The diameters of spherulites range from 0.005 to 0.100 mm. This means that a spherulite consists of many crystalline and noncrystalline regions. The black crosses seen in the spherulites are explained [39] by assuming that the crystallites are arranged so that the chains are preferentially normal to the radii of the spherulites. Spherulitic morphology is not the universal mode of polymer crystallization. Spherulitic morphology occurs usually when nucleation is started in a molten polymer or in a concentrated solution of a polymer. Spherulitic growth is illustrated in Fig. 2.13.  The size and number of spherulites in the polymer tends to affects the physical properties. Thus, the impact strength of polymer \ufb01lms or their \ufb02ex life usually increases as the spherulite size decreases. On the other hand, there does not appear to be any correlation between the yield stress and ultimate elongation and the size of the spherulites.  Rhythmic crystal growth is generally encountered in thin \ufb01lms of semicrystalline polymers. This is believed to be due to formation of ring-banded spherulites and attributed to the periodical lamellae twisting along the radial growth direction of the spherulites [42]. Recently, Gu and coworkers [43] reported that by using mild methylamine vapor etching method, the periodical cooperative twisting of lamellar crystals in ring-banded spherulites was clearly observed.  When the melt or the solutions are stirred epitaxial crystallinity is usually observed. One crystalline growth occurs right on top of another. This arrangement is often called shish-kebab  \f2.3 The Crystalline State  39  Fig. 2.13 Spherulitic growth (from ref [50])  morphology. It contains lamella growth on long \ufb01brils. Drawing of a crystalline polymer forces the spherulites to rearrange into parallel arrangements known as drawn \ufb01brilar morphology.  In order for the ordered phase to crystallize from an amorphous melt a nucleation barrier must be overcome. This barrier is a result of interfacial energy between the ordered phase and the melt that causes super cooling. Sirota [44] suggested that in order for the nucleation barrier of the stable phase to be suf\ufb01ciently high to form out of the melt, another phase with a lower nucleation barrier and a free energy intermediate between that of the stable phase and the melt must form. This, he points out, is implied by Oswald\u2019s rule [45] and evidence presented by Keller [35] that crystallization in semicrys- talline polymer systems is mediated by a transient metastable phase [47, 48].  Stroble and coworkers demonstrated that lamellar thickness is determined by a transition between the metastable phase and the stable crystal phase [46\u201349]. In addition, by relating the crystallization temperature, melting temperature, and crystalline lamellar thickness, he suggested that lamellar growth fronts are thin layers of a mesomorphic phases. He feels that these phases thicken until such thickness is reached that stable crystal phases are favored. The conversion occurs in a block wise fashion but results in granular structures that were observed in many polymers [46\u201349]. This conver- sion is a stabilization process that lowers the
