Repository: JonathanOnorato/ChemLP

# ChemLP
A Chemistry Natural Language Processing Tool

File: Bowman/textbook_files/Polymer_Chemistry_by_Koltzsenburg_Maskos_and_Nuyken.json (part 5 of 30)
atoms from a knowledge of their number concentration", " if light scattering is not applied to the scattering centers in a dilute gas but rather to a   polymer solution, the situation is different in two respects:  1", " the electrical field polarizes not only the scattering center, but also its surroundings  2", " it cannot be assumed that the scattering centers are mutually independent  to understand the first difference, the influence of a non-conducting medium on an  electrical field needs to be considered", "if a dielectric is exposed to an external field e0, it is  polarized and inside it a diminished field ei prevails:  e i  e = 0 \u03b5 r     \u03b5r  n= \uf025 2     here the relative permittivity \u03b5r  is a material-specific and, usually, frequency-dependent  constant", "according to maxwell, in non-conducting materials, this is equal to the square  of the refractive index \u00f1:  when electromagnetic radiation encounters a non-conductor, the waves penetrate it", "the  radiation retains the same frequency and its propagation velocity is reduced to a speed  v  \u03b5  relative to the speed of light c in a vacuum", "r  c n =/ \uf025  =  c  /  conceptually, a polymer solution can be divided into closely packed small units of volume  dv=v/nsc, whose number nsc equals that of the scattering centers", "it is assumed that fluctua- tions in the composition lead to each of these individual elements having a relative permittiv- ity \u03b5r + \u03b4\u03b5r, which deviates from the permittivity of its surroundings by a small amount, \u03b4\u03b5r", "an  electrical field which interacts with this small volume causes it to be polarized so that, observed  from a suitably large distance, it appears as a simple dipole moment whose moment is propor- tional to the difference of its permittivity and that of its surroundings:  \u00b5 \u03b5 \u03b4\u03b5 0  =  \u22c5  r dv e \u22c5     this means that each of these small volumes can act as scattering centers and that \u03b12 in  (3.73) can be replaced by (\u03b50\u03b4\u03b5rdv)2", "considering a larger number of scattering centers,  the system has to retain the freedom that the permittivity of each and every scattering  center may differ from those of its neighbors", "thus, an average value for these deviations  2dv ", "thus the intensity of the scattered  2 needs to be employed and \u03b12 replaced by \u03b5 \u03b4\u03b50 0  2  (3.74)  (3.75)  (3.76)     64  chapter 3 \u00b7 polymer analysis: molar mass determination  light becomes a function of the variance of the relative permittivity", "next, the dependency  of the relative permittivity on composition needs to be defined", " 2  \u03b4\u03b5 r  =  2  \uf8eb \uf8ec \uf8ed  \u03b5 \u2202 r c \u2202 2  \uf8f6 \uf8f7 \uf8f8  2  c \u03b4 2     3  however, it is rather time-consuming to determine relative permittivities at the frequencies  of the incident light directly", "experimentally, it is considerably easier to determine changes  \uf03a / c \u2202n in the refractive index with concentration  \u2202 2  so that for convenience the following  equation is employed:  (3.77)  (3.78)  (3.79)  (3.80)  (3.81)  2  \u03b4\u03b5 r  =  \uf8eb \uf8ec \uf8ed  \u03b5 \u2202 r n \u2202 \uf025  2  2  \uf8f6 \uf8f7 \uf8f8  \uf8eb \uf8ec \uf8ed  n \u2202 \uf025 c \u2202 2  \uf8f6 \uf8f7 \uf8f8  2  c \u03b4 2     from (3.75) one obtains  \u2202 \u03b5r n \u2202 \uf025  =  \uf0252   n  inserting this into (3.73) gives  2  \u03c0  \u22c5  4  n \uf025  2  2 \u03b5 0  2  c \u03b4 2  dv  (  2  )  r \u03b8  =  \uf8eb \uf8ec \uf8ed  2  n \uf8f6 \u2202 \uf025 \uf8f7 c \u2202 \uf8f8 2 4 2 2 \u03b5 \u03bb 0 0  n sc v  \u22c5     2 \u03c0  \u22c5  2 \uf025 n  r \u03b8  =  2  n \u2202 \uf025 c \u2202 2  \uf8f6 \uf8f7 \uf8f8  2  \uf8eb \uf8ec \uf8ed 4 \u03bb 0  \u22c5  2  c \u03b4 2  dv     from (3.81) it can be seen that the intensity of the scattered light is a function of the vari- ance of the concentration of the dissolved component", "at first glance it may appear irritat- ing  that  the  intensity  is  also  dependent  on  the  arbitrarily  selected  size  of  the  small  scattering volume elements (dv)", "however, as shown below, this apparent dependency is  cancelled out by the variance of the composition increasing as the size of the elements  decreases", "in almost all areas of chemistry it is an admissible simplification to assume that  the density of a gas or the composition of a solution within a given volume is identical and  independent of any chosen point within the volume", "however, for an understanding of  light scattering and polymer solutions it is essential to go into more detail", "a strictly even  distribution of molecules can only be achieved if they are somehow periodically arranged  but this would necessitate allocating the molecules to precisely defined positions in space  and would only allow a limited number of distribution possibilities", "the highest number  of distribution possibilities of molecules in space and thus the largest entropy is attained if  we  assume  that  we  can  find  a  molecule  at  every  position  of  this  space  with  the  same   probability (independent of the proximity of another molecule)", "such a purely random  distribution  results  in  local  variations  in  density  and  composition", "these  may  be  small    3.2 \u00b7 absolute methods   65  3  compared to the average density or composition, but they can be exactly described using  statistical methods", "we now turn again to the concept that the polymer solution is made  up of many, closely packed small volume elements dv whereby the number concentration  or  the  molar  concentration  of  the  molecules  or  particles  contained  in  each  single  sub- volume can be described by a normal distribution whose breadth increases with decreas- ing size of the sub-volume", " to obtain the variance of the deviation of the concentration from the average concen- 2  and the probability of this   2 -the product of the square of the deviation \u03b4c2  tration  \u03b4c2 deviation p(\u03b4c2)-must be integrated over all possible deviations:  2  d  c 2  =  \u222b  p  ( d  )  c 2  2  d  c 2  d c d 2     )  of a deviation via the corresponding boltzmann dis- we receive the probability  p tributions  of  the  changes  of  the  free  enthalpy  of  mixing  \u03b4\u03b4gm(\u03b4c2)  inferred  by  the   deviation", "to make the following equations easier to understand, g is used rather than  dg  ( c\u03b4 2  m  c ( \u03b4 2  ) :  p  ( c \u03b4 2  ) =  exp  \u2212  d c \u03b4 2  \uf8f1 \uf8f2 \uf8f3 \uf8f1 \uf8f2 \uf8f3  g \u03b4 k t b g \u03b4 k t b  \uf8fc \uf8fd \uf8fe \uf8fc \uf8fd \uf8fe  exp  \u2212  \u222b  d c \u03b4 2     because  all  the  combined  compositions  of  all  the  sub-volumes  must  equal  the  average  composition,  the  composition  of  some  volumes  deviates  positively  from  the  average  composition whereas others deviate negatively", "to simplify, it is assumed that for every  sub- volume  that  deviates  from  the  average  composition  by  the  amount  \u03b4c2  there  exists  another sub-volume that deviates from the composition by the opposite amount, \u2212\u03b4c2", "the  free enthalpy of mixing of each of these volumes can be written as a taylor series which is  terminated here after the second element", "thus, combining the deviations from the two  volumes considered one obtains  g  \u03b4  =  c \u03b4 2  \u22c5  +  1 2  g \u2202 c \u2202 2  \uf8ee \uf8ef \uf8ef \uf8f0  1 2  2  g 2  \u2202 c \u2202 2  2  c \u03b4 2  \u22c5  +  c \u22c5 \u2212( \u03b4 2  ) +  g \u2202 c \u2202 2  1 2  2  g 2  \u2202 c \u2202 2  2  c 2 )) \u22c5 \u2212( \u03b4  \uf8f9 \uf8fa \uf8fa \uf8fb     \u03b4  g  =  1 2  g 2  2  \u2202  c \u2202 2  2  \u22c5  \u03b4 c 2     here the first two terms in the square bracket refer to the first sub-volume and the last  two refer to the second sub-volume with opposite deviation", "the factor \u00bd in front of the  bracket arises because the change of the free enthalpy for each sub-volume is considered  but the terms in parentheses are the sum of the free enthalpies for two sub-volumes", " the two linear terms in the parentheses cancel each other so that, to a first approxima- tion, the deviation of the free enthalpy from the average value is proportional to the square  of the deviation", " (3.82)  (3.83)  (3.84)  (3.85)     66  chapter 3 \u00b7 polymer analysis: molar mass determination  p  ( c \u03b4  ) =  exp  \u2212  \uf8f1 \uf8f4 \uf8f2 \uf8f3\uf8f4 \uf8f1 \uf8f4 \uf8f2 \uf8f3\uf8f4  1 2  2  \u2202  2  / g c \u2202 2 k t b  1 2  2  \u2202  2  / g c \u2202 2 k bbt  exp  \u2212  \u222b  \uf8fc \uf8f4 \uf8fd \uf8fe\uf8f4 \uf8fc \uf8f4 \uf8fd \uf8fe\uf8f4  2  \u22c5  c \u03b4 2  d c \u03b4 2  2  \u22c5  c \u03b4 2  d c \u03b4 2     3  thus, the function p(\u03b4c2) is described by a normal distribution with a variance given by  2  \u03b4c 2  =  k t b \u2202/ g c 2  2  2  \u2202     the  next  step  requires  the  second  derivative  of  the  free  enthalpy  as  a  function  of  concentration", "to obtain this it, is assumed that the free enthalpy of the system is given by  the sum of the chemical potentials of the two substances \u03bc1 and \u03bc2 multiplied by their  amounts, n1 and n2, respectively: n +\u00b5 1 1  (3.88)  \u00b5 2  g  n  =  2    the derivative with respect to the concentration of the dissolved substance is given by  dg dc 2  =  n 1  +  \u00b5 1  +  n  2  +  \u00b5 2  d \u00b5 1 dc 2  dn 1 dc 2  d \u00b5 2 dc 2  2  dn dc 2     according to the gibbs-duhem equation it holds that  n 1  d \u00b5 1 dc 2  d \u00b5 2 dc 2  +  n  2  0 = \u21d4  = \u2212  d \u00b5 2 dc 2  n 1 n  2  d \u00b5 1 dc 2     thus, the sum of the first and third terms on the right hand side of (3.89) equals zero", " furthermore, for the scattering center at constant volume, dv, one gets:  dc 2 dn  2  =  d dn  2  m n 2 dv  2  =  m 2 dv  d dn  n  2  m = \u21d4 2 dv  2  2  dn dc 2  =  dv m  2  dc 2 dn 1  =  d dn 1  m n 2 dv  2  =  m 2 dv  d dn 1  n  2  =  m 2 dv  d dn 1  \u2212 dv v n 1 1  v 2        dc 2 dn 1  = \u2212  v 1 v 2  m 2 dv  \u21d4  = \u2212  dn 1 dc 2  v 2 v 1  dv m  2     thus, from (3.89)-(3.92):  dg dc 2  \uf8eb \uf8ec\uf8ec \uf8ed  =  \u00b5 2  \u2212  \u00b5 1  v 2 v 1  dv m  2  \uf8f6 \uf8f7\uf8f7 \uf8f8     differentiating (3.94) with respect to c2 yields  (3.86)  (3.87)  (3.89)  (3.90)  (3.91)  (3.92)  (3.93)  (3.94)   67  3  3.2 \u00b7 absolute methods   2 d g 2  dc 2  =  d dc 2  \uf8eb \uf8ec\uf8ec \uf8ed  \u00b5 2  \u2212  v 2 v 1  d dc 2  \u00b5 1  dv m  2  \uf8f6 \uf8f7\uf8f7 \uf8f8     applying the gibbs-duhem equation (3.90) once more, one obtains  2 d g 2  dc 2  = \u2212  n 1 n  2  \uf8eb \uf8ec\uf8ec \uf8ed  +  v 2 v 1  dv m  2  \uf8f6 \uf8f7\uf8f7 \uf8f8  d \u00b5 1 dc 2  = \u2212  1 1  n v n v + 2 2 n v 2 1  dv m  2  d \u00b5 1 ddc2    2 d g 2  dc 2  = \u2212  1 1  n v n v + 2 2 n m 2  2  dv  v 1  d \u00b5 1 dc 2  = \u2212  1 c 2  dv  v 1  d \u00b5 1 dc 2     assuming that the chemical potential is dependent on the concentration, concentration-  dependent activity constants could be inserted", "however, when deriving the theory for  osmometry, an alternative approach was used", "thus, deviation from ideal behavior was  described with the aid of virial coefficients", "the same approach can be made in this case", " from the equation  = \u00b5 \u00b51 1  \u00b0 +  rt v \u22c5 1  \u22c5  c 2  +  2  a c \u22c5 2 2  +  3  a c \u22c5 3 2  +\u2026  ,  \uf8eb \uf8ec \uf8ed  1 m  2  \uf8f6 \uf8f7 \uf8f8     it follows that  and  d \u00b51 dc 2  1 m  2  \uf8eb \uf8ec \uf8ed  =  rt v \u22c5 1  +  2  a c \u22c5 2 2  +  3  a c \u22c5 2 3  2  +\u2026  2 d g 2  dc 2  =  dv c 2  rt  1 m  \uf8eb \uf8ec \uf8ed  2  +  2  a c \u22c5 2 2  +  3  a c \u22c5 2 3  2  +\u2026  if (3.100) is combined with (3.87) one obtains  2  \u03b4c  =  n  a  \uf8eb \uf8ec \uf8ed  1 m  2  c 2  +  2  a c \u22c5 2 2  +  3  a c \u22c5 2 3  2  +\u2026  substituting (3.101) into (3.80) yields  r \u03b8  =  2  4 \u03c0 4 \u03bb 0  2  n \uf025  2  n \u2202 \uf025 c \u2202  \uf8f6 \uf8f7 \uf8f8  \uf8eb \uf8ec \uf8ed  1 n  a  \u22c5  \uf8f6 \uf8f7 \uf8f8     \uf8f6 \uf8f7 \uf8f8     1 dv  \uf8f6 \uf8f7 \uf8f8     c 2  1 m  2  \uf8eb \uf8ec \uf8ed  +  2  a c \u22c5 2 2  +  3  a c \u22c5( 2 3  2 ) +\u2026  \uf8f6 \uf8f7 \uf8f8     the value of (3.102) can be more easily appreciated by introducing an optical constant k,  whereby  (3.95)  (3.96)  (3.97)  (3.98)  (3.99)  (3.100)  (3.101)  (3.102)     68  chapter 3 \u00b7 polymer analysis: molar mass determination  k  =  4 2 \u03c0 4 n \u03bb 0  a  2  n \uf025  2  ,  \uf8eb \uf8ec \uf8ed  n \u2202 \uf025 c \u2202  \uf8f6 \uf8f7 \uf8f8     so that (3.102) becomes  3  k  c 2 r \u03b8  =  1 m  2  +  2  a c \u22c5 2 2  +  3  a c \u22c5( 2 3  2 ) +\u2026     (3.103)  (3.104)  (3.105)  (3.106)  (3.107)  (3.108)  (3.109)  not only does (3.104) corroborate the expectation that the ratio of the scattering intensity  and concentration should increase proportional to the size of the dissolved molecules; it  also permits the quantitative determination of the molar mass of the scattering particles", " because  solutions  are  rarely  ideal,  considerable  dilution  is  necessary  to  ensure  that  the  non-ideal effects are negligible", "for very dilute solutions (3.104) reduces to  in practical experiments, the signal/noise ratio deteriorates with concentration so that the  scattering intensities are determined for a range of concentrations and the results fitted to  the above polynomial equation and this extrapolated to c2=0", "in most cases, a straight line  fitted to the data points at lowest concentrations suffices for a useful result", "this method not  only gives the molar mass of the dissolved substance; by determining the osmotic pressure  from the virial coefficient, information about the quality of the solvent can also be obtained", "if the polymer does not have a singular molar mass, it is interesting to consider the   following rearrangement of (3.105):  k  \u22c5  lim c 0 \u2192 2  \uf8eb \uf8ec \uf8ed  c 2 r \u03b8  \uf8f6 \uf8f7 = \uf8f8  1 m  2     1  =  k  \u22c5  lim c 0 \u2192 2  2  \uf8eb \uf8ec \uf8ed  c m 2 r \u03b8  \uf8f6 \uf8f7 \uf8f8     for a polymer with a distribution of molar mass, the contribution of each of the compo- nents to the scattering intensity can be considered as additive so that  1  =  k  \u22c5  lim \u2211 ci \u2192  0  1  =  k  \u22c5  lim \u2211 ci \u2192  0  \uf8eb \uf8ec \uf8ed  \uf8eb \uf8ec \uf8ec \uf8ed  1 r \u03b8  \u2211  c m i  i  \uf8f6 \uf8f7 = \uf8f8  k  \u22c5  lim \u2211 ci \u2192  0  \u2211 \u2211 c m c i i \u22c5 \u2211 r c i \u03b8  i  \uf8eb \uf8ec \uf8ec \uf8ed  \uf8f6 \uf8f7 \uf8f7\uf8f7 \uf8f8     \u2211 \u2211 m m c i i \u2211 r m i \u03b8  i  \uf8f6 \uf8f7 \uf8f7 \uf8f8  =  k  \u22c5  lim \u2211 ci \u2192  0  \u2211 c i r \u03b8  \uf8eb \uf8ec \uf8ec \uf8ed  m  w  \uf8f6 \uf8f7 \uf8f7\uf8f7 \uf8f8     1  =  k  \u22c5  lim c 0 \u2192 2  \uf8eb \uf8ec \uf8ed  c 2 r \u03b8  m  w  \uf8f6 \uf8f7 = \uf8f8  k  \u22c5  lim c 0 \u2192 2  \uf8eb \uf8ec \uf8ed  c 2 r \u03b8  \uf8f6 \uf8f7 \u22c5 \uf8f8  m  w     thus, static light scattering does not yield a number average molar mass as the other meth- ods described above, but a weight average molar mass", " up to this point it has been assumed that the dissolved molecules are small compared  to the wavelength of the employed light", "for particles whose size is larger than \u03bb/20 it is  necessary to take into account that radiation is emitted from various regions of the particle  and that the different portions of radiation interfere with each other (", "fig", "3.10)", "scattering    3.2 \u00b7 absolute methods   69  3  in the same direction as the incident light, i.e., at a scattering angle of approximately zero,  all  components  of  this  scattered  light  are  in  phase  and  interfere  constructively", " lateral  scattering leads to phase shifts between the different components and the scattered light is  reduced depending on the angle", " the  dependency  of  the  scattering  intensity  on  the  scattering  angle  is  specific  to  the  shape of the molecule or particle", "this can be expressed by multiplying the intensity of the  scattered light with an angle-dependent factor, the, so-called form factor", " at least for spherically symmetrical objects it is relatively easy to derive the form from  the dependence of scattering intensity on the scattering angle", "if two waves of the same  amplitude e and identical wavelength \u03bb originate from two points offset against each other  in the direction of the direction of propagation x by a line segment s, they can be added  together  using  the  rules  of  addition  for  trigonometric  functions  to  give  a  wave  whose  amplitude depends on the offset s according to  e  sin  \uf8ee \uf8ef \uf8f0  2 \u03c0 \u03bb  \uf8eb \uf8ec \uf8ed  x  \u2212  s 2  \uf8f6 \uf8f7 \uf8f8  \uf8f9 \uf8fa + \uf8fb  e  sin  \uf8ee \uf8ef \uf8f0  2 \u03c0 \u03bb  \uf8eb \uf8ec \uf8ed  x  +  s 2  \uf8f6 \uf8f7 \uf8f8  \uf8f9 \uf8fa = \uf8fb  2  e  sin  2 \u03c0 \u03bb  \uf8ee \uf8ef \uf8f0\uf8f0  x  \uf8f9 \uf8fa \u22c5 \uf8fb  cos  2 \u03c0 \u03bb  \uf8ee \uf8ef \uf8f0  s 2  \uf8f9 \uf8fa \uf8fb  (3.110)     the ratio of the amplitude at negligible offset, e*, and the interference reduced amplitude,  e, is given by  e *  e  =  cos  2 \u03c0 \u03bb  \uf8ee \uf8ef \uf8f0  s 2  \uf8f9 \uf8fa \uf8fb     (3.111)  the geometry of light scattering by a large object can be explained as shown in (", "fig", "3.11a)", " it is observed that all waves which originate from a plane along a single line parallel with    ", "fig", "3.10  scattered light in  different regions because of a  \"large\u201c object", "(a) negligible  phase difference where the  scattering angle is close to   zero", "(b) dependent on the   angle and no longer negligible  when the scattering angle is  considerably larger than zero", " this leads to destructive  interference so that the  scattering intensity is reduced  and dependent on the scattering  angle  a  a  b  a  b  b  phase shift     70  chapter 3 \u00b7 polymer analysis: molar mass determination  half the observation angle (dashed line), are in phase-the line segment  po  has the same  length as the line segment  po\u2032 ", "waves that originate from a plane lying parallel to this  plane, but shifted by a distance \u03b4x (e.g., the dotted line), compared to waves which origi- nate from the first plane, are phase shifted by an amount s:  3  + s o q qo d  =  =  \u2032\u2032  \u2032  sin  ( \u03b8  /  2  ) +  d  sin  ( \u03b8  /  2  ) =  2  d  sin  ( \u03b8  /  2  )  (3.112)     the simplest symmetrical, spherical object is a hollow sphere with extremely thin walls  and  uniform  density  (symbolized  by  the  gray  circle  in  ", "fig", " 3.11b)", " such  a  hollow  sphere can be divided into rings lying parallel to a plane which cuts the center of the  hollow sphere (represented by the dashed line in ", "fig", "3.11b) and halves the observa- tion angle", "two of these rings (symbolized by dotted lines in ", "fig", "3.11b) at an equal  distance in front of or behind this plane have an identical circumference", "the interfer- ence  of  the  radiation  scattered  by  each  pair  of  rings  leads  to  a  radiation  which  is  in  phase with the radiation scattered by the plane represented by the dashed line", "thus,  the amplitude of the radiation originating from each of the pairs can be initially deter- mined and this can then be  integrated over all rings", "each pair of rings contributes to  the scattering radiation with an intensity proportional to the ratio of the area of the  ring-pair to the total area of the sphere, multiplied by the reduction caused by interfer- ence according to (3.110)", "if the radius of the sphere is designated as r and the half  apex angle of a cone connecting the center of the sphere with the ring, as \u03b1, then the  circumference  of  the  ring  is  given  by  2\u03c0r sin\u03b1,  its  breadth  by  rd\u03b1,  and  its  area  by  r2sin\u03b1d\u03b1", " as  the  geometry  is  mirror-symmetrical,  the  integration  needs  only  to  be  made over one hemisphere", "the surface area of a hemisphere is equal to 2\u03c0r2", "therefore  for a hollow sphere:  cos  2 \u03c0 \u03bb  \uf8ee \uf8f0\uf8ef  s 2  \uf8f9 \uf8fb\uf8fa \u22c5 2 \u03c0  2  r  2 \u03c0  r  sin  rd \u03b1 \u03b1  \u22c5  =  cos  sin\u03b1 \u03b1d \u22c5  2 \u03c0 \u03bb  \uf8ee \uf8ef \uf8f0  s 2  \uf8f9\uf8f9 \uf8fa \uf8fb     cos  \u22c5  2 2 2 \u03c0 \u03bb  \uf8ee \uf8ef \uf8f0  r  \u22c5  cos  sin  \u22c5  ( \u03b8  /  2  )  \u03b1 2  sin  d \u03b1 \u03b1     \u03c0  2  \u222b  \u03b1  =  0  \uf8f9 \uf8fa \uf8fb  e *  e  e *  e  =  =  e *  e  =  e *  e  =  \u03c0  2  \u222b  \u03b1  =  0  \u03c0  2  \u222b  \u03b1  =  0  \u03c0  2  \u222b  \u03b1  =  0  \u03c0  2  \u222b  \u03b1  =  0  cos  [  qr  \u22c5  cos  sin \u03b1 \u03b1 \u03b1  d  ]  cos  [  qr  \u22c5  cos  sin \u03b1 \u03b1 \u03b1  d  ]        where the value of the scattering vector q is given by  q  =  4 n \u03c0 \uf025 sin \u03bb 0  ( \u03b8  /  2  ) =  sin  ( \u03b8  /  2  )  4 \u03c0 \u03bb     (3.113)  (3.114)  (3.115)  (3.116)  (3.117)   71  3  3.2 \u00b7 absolute methods    ", "fig", "3.11  (a) geometrical  demonstration of phase  differences as a function of  scattering angle", "(b) alternative  approach to the geometric  relationships (see text for  explanation)  a  b  p  o\u2019  q  o\u201d  n  = =  q q/2  m  o  d  s=2d.sin(q/2)  t  r  q  a  u  q/2  dx=2r.cosa  s=2dx.sin(q/2)  although  the  integral  in  (3.116)  looks  quite  complicated  with  its  nested  trigonometric  functions, it can be solved relatively easily by introducing the substitution  a  qr=  \u22c5 cos\u03b1     because  da \u03b1 d  = \u2212  qr  \u22c5  sin  \u03b1  \u21d4 = \u2212 \u03b1  d  1 sin  da  \u03b1  qr  \u22c5  and applying the integration limits  a  =( \u03b1  0  ) =  , qr a  =( \u03b1 \u03c0  ) =  2  0           (3.118)  (3.119)  (3.120)     72  chapter 3 \u00b7 polymer analysis: molar mass determination  the integral in (3.116) reduces to  e * =  e  0  \u222b  = a qr  cos  a  \u22c5  sin  \u03b1  \u2212  da  = \u2212  cos  \u22c5 a da  \uf8eb \uf8ec \uf8ed  1 sin  \u03b1  \uf8f6 \uf8f7 \uf8f8  qr  \u22c5  0  \u222b  1  qr  = a qr     3  e *  e  1  qr  = \u2212  sin  0 sin \u2212  qr  (  ) =  sin  qr  qr     (3.121)  (3.122)  (3.123)  (3.124)  (3.126)  (3.127)  the objective is to find a method to eliminate the effects of interference", "it is known that  these effects become negligible in the limiting case when the angle of scattering is zero so  what is needed is an equation relating the scattering intensity and the angle of scattering  which  can  be  extrapolated  to  zero,  the  value  of  which  cannot  be  directly  measured", " obviously, it is the small scattering angles which need to be examined", "in the limiting case,  qr approaches zero so that three approaches are possible", " the first approach is to expand sin qr as a series truncated after the third element:  sin  qr qr =  \u2212  1 ! 3  (  qr  3 )     qr  \u2212  qr  3 )  (  1 3 ! qr  e *  e  =  1 = \u2212  2 2 r q  1 6     because the intensity is proportional to the square of the amplitude ( i approach makes the approximation that qr is extremely small so that the form factor p(q)  can be given by  ), the second   e=  2  i * =  i  \uf8eb \uf8ec \uf8ed  1  \u2212  2 2 r q  1 6  2 \uf8f6 1 \uf8f7 = \u2212 \uf8f8  1 3  1 36  1 3  2 2 r q  +  4 4 r q  1 \u2248 \u2212  2 2 r q  = ( ) p q  (3.125)     for the third approach, the approximation1/(1 \u2212 x) \u2248 1 + x is made so that  the transition from a hollow sphere to any symmetrical spherical solid is now simple", "the  sphere can simply be built up from concentric spheres in which the local concentration of  polymer segments, c(r), is a function of the radius, and integrate over the radii:  *  i i  =  1 ( ) p q  1 \u2248 +  2 2 r q  1 3     1 ( ) p q  1 \u2248 +  1 3  2  q  \u221e  \u222b  r  =  2  ( r c r 0 \u221e  )  \u222b  ( c r 0  r  =  4 \u03c0  2 r dr  )  4 \u03c0  2 r dr     the quotient of integrals in (3.127) is called the square of the radius of gyration rg", "here  the  radius  of  gyration-as  is  the  norm  in  polymer  science-is  defined  by  the  average    3.2 \u00b7 absolute methods   73  3  square distance from the center of gravity of the object", "however, in engineering it is the  norm to define the radius of gyration by the average square distance from a defined axis of  rotation", "it is important not to confuse these two definitions", " by inserting the radius of gyration into (3.127) one obtains  1 ( ) p q  1 \u2248 +  2  2 q rg  1 3     it  can  be  shown  that  (3.128)  is  also  valid  for  spherically  asymmetrical  objects,  e.g.,  cylinders, ellipsoids, or discs, but the mathematical proof is not given here", "the \u201ctrick\u201d of  observing  pairs  of  planes  at  equal  distances  from  the  center  of  the  object  and  limiting  observations  to  small  scattering  angles  serve  as  a  logical  explanation  that  all  further  observations of the interferences lead simply to additive combinations of the corresponding  intensities", "in this way, the scattering of a number of different objects can be treated as the  scattering by uniform objects of an averaged shape", "the sum of asymmetrical spherical  objects scattered in space with no predominant orientation act, on average, as symmetri- cal spherical objects with identical radii of  gyration", " with the form factor p(q), in analogy to (3.104) and (3.105):  k  =  c 2 r \u03b8  1  ( ) m p q 2  2  +  a c \u22c5 2 2  +  3  \u22c5( a c 2 3  2 ) +\u2026     and  k  \u22c5  lim 0 c \u2192 2  \uf8eb \uf8ec \uf8ed  c 2 r \u03b8  \uf8f6 \uf8f7 = \uf8f8  1  ( ) m p q 2     inserting (3.128) leads to  k  \u2248  c 2 r \u03b8  1  m  2  1 3  1  +  2  2 q r g  +\u2026  2  a c 2 2  +  3  ( a c 2 3  2 ) + \u22c5\u22c5\u22c5  \uf8f6 \uf8f7 + \uf8f8     \uf8eb \uf8ec \uf8ed  \uf8eb \uf8ec \uf8ed  k  \u22c5  lim \u2192 \u2192 0 , q  0  c 2  c 2 r \u03b8  \uf8f6 \uf8f7 = \uf8f8  1 m  2     equations (3.128) and (3.131) are the quintessence of this section", "to eliminate the effect  of interference by extrapolating to a zero scattering angle, a graph of kc2/r\u03b8 vs q2 or sin2  (\u03b8/2) gives a straight line ably suitable for extrapolation to \u03b8 = 0", "for polydisperse samples,  light scattering yields a weight average molar mass mw", " experimental execution and evaluation of the measurements as discussed above, with this method the light scattered by a polymer solution is mea- sured at different observation angles", "the refraction increment d\u00f1/dc2 is determined from  separate  measurements", " to  eliminate  non-ideal  effects,  measurements  are  made  over  a  range of concentrations", " from the results of the previous section, the following equation, the so-called zimm  equation, can be derived for vertically polarized incident light using (3.73)", "this equation  describes the intensity of light scattered by polymer solution:  (3.128)  (3.129)  (3.130)  (3.131)  (3.132)     74  chapter 3 \u00b7 polymer analysis: molar mass determination  2 4 p \u22c5 n \u22c5  2 \u223c n 4 \u03bb 0  a  \u22c5  \uf8eb \uf8ec \uf8ed  dn \uf025 dc 2  2 \uf8f6 \uf8f7 \u22c5 \uf8f8  c 2 r \u03b8  =  1 m  w  1  +  2 \u223c n  16  2  \u03c0 2 3 \u03bb 0  \uf8eb \uf8ec \uf8ec\uf8ec \uf8ed  2  sin  \u22c5  ( \u03b8  )  2  2 r g  \u22c5\u22c5  +  2  a c \u22c5 2 2  (3.133)  \uf8f6 \uf8f7 \uf8f7\uf8f7 \uf8f8     3  for the purpose of clarity, the definitions of the symbols are listed again here:  \u00f1  na  \u03bb0  d\u00f1/dc2  c2  r\u03b8  mw  \u03b8  rg  a2   refractive index of the solvent  avogadro\u2019s constant  wavelength of light in vacuum  refractive index increment  concentration of the dissolved substance  experimentally defined raleigh ration (see below)  weight average molar mass  scattering angle  radius of gyration of the polymer chain  second virial coefficient  the raleigh ratio of the sample-the actual experimental measurement result of the  light scattering experiment-is usually obtained by subtracting the measured scattering  intensities of the solvent i1 from those of the solution i2; additionally, the raleigh ratio is  normalized using the ratio of a standard rstand (nowadays generally toluene) determined  at the wavelength being employed:  furthermore, the parameters dependent on the device and the solvent are combined in  the optical constant k (cf", "(3.103)):  r \u03b8 =  i 1  i  \u22122 i 1  rstand     k  =  4 2 \u03c0 4 n \u03bb 0  a  2  n \uf025  2  \uf8eb \uf8ec \uf8ed  n \u2202 \uf025 c \u2202  \uf8f6 \uf8f7 \uf8f8     4 \u03c0 \u03bb  if the scattering vector (cf", "(3.117)) is also employed:  q  =  4 n \u03c0 \uf025 sin \u03bb 0  ( \u03b8  /  2  ) =  sin  ( \u03b8  /  2  )  ,  the zimm equation (cf", "(3.104)) is now much simpler:  kc 2 r \u03b8  =  1  m  w  1  \uf8eb \uf8ec \uf8ed  1 + \u22c5 3  2  q  \u22c5  2 r g  \uf8f6 \uf8f7 + \uf8f8  2  \u22c5 a c 2 2        (3.133a)  (3.133b)  (3.133c)  (3.134)  to  obtain  the  molar  mass  of  the  substance  being  analyzed  from  light  scattering  data,   the  raleigh  ratio  r\u03b8  at  various  concentrations  and  angles  needs  to  be  determined  and    3.2 \u00b7 absolute methods   a  ", " c k r  q  75  3  slope  rg  b  0  c  ", " c k r  q  \u03b8 1  \u03b8 2  \u03b8 3  \u03b8 4  \u03b8 5  \u03b8 6  \u03b8 7  slope  a2  1 mw  c  ", "k r  q  c 0  c1  c2 c3  c4  c5 c6  c  sin2  \u03b8 2   ", "fig", "3.12  twofold extrapolation for a set of light scattering data", "(a) extrapolation to a zero  concentration c2 = 0", "(b) then to a scattering angle \u03b8 = 0", "c polymer concentration c2, indices indicate  different polymer concentrations  extrapolated to \u03b8 = 0 and c2 = 0; the sequence of the procedure is not important", "this pro- cedure is summarized in ", "fig", "3.12", " as a \u201cby-product\u201d of this evaluation, the gradients of the linear extrapolations result in  the radius of gyration rg and the second virial coefficient a2", "the radius of gyration deter- mined in this way is the z-average of the squares of the radii of gyration", " with the aid of modern data evaluation programs, the visualization of the light scattering  data as a perspective projection of a three-dimensional diagram is trivial and customizing a  plane directly onto the light scattering data according to (3.131) is easily achieved", "however,  in this case it is easy to lose sight of any deviations of the experimental data from the expected  linearity", "a good compromise is the so-called zimm plot which comes close to the visual  appearance of the 3d projection but allows an exact graphical evaluation (", "fig", "3.13)", "in  this diagram, kc2/r\u03b8 is plotted against the sum of sin2(\u03b8/2) and the polymer concentration c2,  whereby the latter is multiplied by a more or less randomly selected constant k to simplify  the extrapolation", "the constant k is chosen in such a way that the data points are equally  distributed across the diagram but its value does not influence the result", "all data points that  belong to different angles but the same concentration c2i are connected by one line", "on this  line,  the  position  at  which  the  lateral  position  is  k\u00b7c2i  is  marked", " this  corresponds  to  an  extrapolation to sin2(\u03b8/2)=0", "the resulting dots are connected by a further line, which is  extended to the ordinate", "the gradient of this line is 2a2\u00b7k, its intercept with the ordinate is  identical to an extrapolation to c2=0 and sin2(\u03b8/2)=0 and has the value of 1/mw", "the same  procedure is then executed again in reverse", "a line is drawn through all dots that belong to a  given angle \u03b8i, but to different concentrations, on which the lateral positions of sin2(\u03b8/2) are      76  chapter 3 \u00b7 polymer analysis: molar mass determination  3  \u03b84 = 90\u00b0  \u03b83 = 70\u00b0  \u03b82 = 50\u00b0  \u03b81 = 30\u00b0  q2 0  \u03b86 = 130\u00b0  \u03b85 = 110\u00b0  c4 = 0.8 g/l  c3 = 0.5 g/l  c2 = 0.3 g/l  c1 = 0.1 g/l  c  0  10  9  8  7  6  5  4  3  2  1  ) g / l o m  (   5 - e 1  \u03b8 r / c k  0.00e+000  2.00e+010 4.00e+010  6.00e+010 8.00e+010 1.00e+011 1.20e+011  q2+k\u2019c (cm-2)  (k\u2019=1e10l/(g cm-2))   ", "fig", "3.13  zimm-diagram from light scattering measurements on a polymer in toluene", "the  extrapolations yield the molar mass mw = 121 kg/mol, the radius of gyration rg = 124 nm, and the second  virial coefficient a2 = 2.2 \u00b7 10\u22124 mol cm3 g\u22122", "c polymer concentration c2, indices refer to the different  polymer concentrations  \u22c5(  marked", "these markings are identical to an extrapolation onto c2=0 at a constant scattering  angle", "a line is again drawn through the resulting dots and extended to the ordinate", "the  2 \u03c0 \u03bb/ 3 4 m gradient of this line equals  r , its intercept with the ordinate should be  g the same as that for the previously drawn line and has the value of 1/mw ", " 2 ) (  thus, not only information about the molar mass of the solute can be obtained from  the zimm plot; the radius of gyration and the second virial coefficient of the osmotic pres- sure can also be determined", "the static light scattering thus offers with a single method the  molar mass and also information about the size of the polymer coil in the solution as well  as information about the quality of the solvent", " )  w  the scattering intensity is measured, e.g., with a photomultiplier or a photo diode", "for  light scattering measurements the sample solution is irradiated with incident light in a  cylindrical cuvette", "the intensity of the scattered light is then measured at selected scatter- ing  angles  \u03b8", " in  many  cases,  argon  ion  lasers  (\u03bb0  = 488  nm),  helium-neon  lasers   (\u03bb0 = 633 nm), or ndyag solid state lasers (\u03bb0 = 532 nm) are used at light sources", " typically,  solutions  with  concentrations  between  0.1  and  0.5  g/l  are  measured", " interference from impurities, especially from dust particles, must be carefully prevented  and the measured values are compared to those of the dust-free solvent", "  3.2 \u00b7 absolute methods   77  3  3.2.6.2   dynamic light scattering in contrast to static light scattering, in which the scattered light is measured over relatively  long  time  periods  and  time  averaged  values  of  the  scattering  intensity  obtained,  for  dynamic  light  scattering  the  fluctuation  of  the  scattering  with  time  is  measured-the  \"noise.\"  because  of  the  complexity  of  this  measurement  method  we  only  elaborate  the  basic principles here", " as shown in ", "fig", "3.8, the incident and the scattered light beams form a plane", "the  detector therefore only determines the scattering intensity of those scattering centers  which are in the volume defined by the overlap of the incident and the scattered light  beams", "this volume is comparatively small", "the diffusion of the polymers in the scatter- ing  volume  leads  to  fluctuations  in  intensity  over  time", " resolution  of  these  intensity  fluctuations with respect to time gives a measure of the speed at which the polymers  diffuse  through  the  solution  and  thus  also  within  the  scattering  volume", " thus,  this  method allows direct determination of the diffusion coefficient of the dissolved macro- molecules  which  has  been  discussed  in  connection  with  the  ultracentrifuge  (7 sect", "3.2.5.2)", " for  further  information  the  interested  reader  is  referred  to  the  specialist  literature   (e.g., schaertl 2007)", " 3.2.7    maldi-tof-ms   general  3.2.7.1  the  matrix  assisted  laser  desoption  ionization  time  of  flight  mass  spectroscopy  (maldi-tof-ms) is a fast and sensitive absolute method for determining both the num- ber  average  and  weight  average  molar  masses", " it  has  a  special  status  in  the  analysis  of  polymers of biological origin", "in an ideal case, molar masses of <300,000 g/mol can be  measured with an accuracy of \u00b10.01% (pasch and schrepp 2003)", " 3.2.7.2   basics for  the  measurement  the  polymer  is  dissolved  in  a  solution  with  an  approx", " 1000-fold  excess of an organic matrix", "typical matrix molecules are presented in (", "fig", "3.14)", " after that the solvent is evaporated and, as the matrix crystallizes, the polymer mole- cules become isolated", "this isolation is an important prerequisite for the success of the  molar mass determination with maldi-tof-ms", "in a high vacuum (10\u22126 to 10\u22128 mbar)  a short laser pulse is directed onto the sample via special optics", "typically, nitrogen lasers  with a wavelength of \u03bb = 337 nm are used", "the matrix strongly absorbs at the wavelength  of the laser and the energy absorbed leads to an explosive phase transition of the matrix  and the macromolecules into the gas phase", " as well as facilitating the absorption of the energy, the matrix also induces ionization", " electrically  charged  macromolecules  are  created  by  proton  transfer  in  the  gas  phase", " alternatively, a cation-generating salt (typically a silver, sodium or potassium salt) is often  added to the original solution, especially for measurements on synthetic polymers", " the ions generated are then accelerated in an electrostatic field with a strength of 10 to  a few 1000 v/mm (", "fig", "3.15)", "the mass analysis follows with the aid of a time-of-flight  analyzer (", "fig", "3.15)", "for this purpose, the time is determined which the ions need to      78  chapter 3 \u00b7 polymer analysis: molar mass determination  3  cooh  oh  oh  oh  no2  dithranol  o  ho  oh  h3co  och3  oh  sinapinic acid  9-nitro-anthracene  oh  cooh  oh  cooh  n  n  ho  oh  2,4,6-trihydroxy- acetophenone  2,5-dihydroxy benzoic acid  2-(4-hydroxyphenylazo) benzoic acid   ", "fig", "3.14  typical matrix molecules", "dithranol (also known as anthralin and cignolin) is shown in its  enol-form which is in tautomeric equilibrium with the keto-form  travel across a defined, field-free flight distance between the accelerating electrode (3) and  the detector (4)", "from the flight time, the relation of mass to electric charge of the mole- cules can be determined", "as the maldi-tof-ms typically leads to singularly charged  ions (the detailed mechanisms are still being discussed), the result is the corresponding  molar mass", " applying the voltage u, according to the principle of energy conservation, gives for the   kinetic energy of the ions ekin:  kin = e  \u22c5 m v  2  2  = \u22c5  \u22c5 z e u     mass of the particles  average particle velocity  ion charge number  elementary charge  velocity voltage  m  \u03bd-  z   e   u   the velocity reached results from  v  =  a tacc     a  tacc   acceleration  time of acceleration  (3.135)  (3.136)   3.2 \u00b7 absolute methods   79  3  1  2  5  7  3  6  4  d  l   ", "fig", "3.15  setup of a time-of-flight analyzer", "(1) laser, (2) sample holder, (3) accelerating electrode,  (4) linear-detector, (5) reflectron, (6) reflectron-detector, (7) vacuum chamber, d acceleration section,  l field-free flight distance (linear), (dashed line) flight routes (for the function of the optional reflectron,  ion mirrors - see text)  the resulting duration of the time taken tdrift to cross the field-free distance l is given by  with an acceleration distance d where  d  =  tacc 2  a  2     the time of acceleration is  t  acc =  d  m z 2 ue     t  drift =  =  l  l v  m z ue 2     for the total time of flight:  =  t  t  +  t  acc  drift  =  const  \u22c5  m z     from which, after rearrangement one obtains:  m z  =  const  \u22c5\u2032  t  2     (3.137)  (3.138)  (3.139)  (3.140)  (3.141)   3    80  chapter 3
