Repository: JonathanOnorato/ChemLP

# ChemLP
A Chemistry Natural Language Processing Tool

File: Bowman/textbook_files/Polymer_Synthesis_Theory_and_Practice_by_Braun_Cherdron_Rehahn_Ritter_and_Voit.json (part 5 of 28)
polyreaction is performed above or below the softening temperature of the polymer", " 2.2.2.1 homogeneous polyreactions in bulk in homogeneous polyreactions in bulk, the polymer remains dissolved in the monomer", "in some cases, this can only be achieved by carrying out the polyreaction above the softening temperature of the polymer", "chain polymerizations, condensa- tion polymerizations, and stepwise addition polymerizations can be performed homogeneously in bulk", "the number of chain polymerizations that can be performed in a homogeneous phase is very limited", "on the one hand, only a few monomers are able to dissolve their own polymers (e.g., styrene and methyl methacrylate), on the other hand, temperatures above the softening point often cannot be used for kinetic and thermodynamic reasons (ceiling temperature, low molecular weights, increase of side reactions)", " in contrast, condensation polymerizations and stepwise addition polymerizations in the homogeneous phase are the most frequently performed processes on an industrial scale", "because the resulting polymers usually have high softening points and the fact that the molecular weight - and therefore the melt viscosity - increases with progressing reaction, temperatures of above 250()c are often necessary, at least at the end of the reaction", "even so, the removal of the highly volatile reaction products (water, alcohol), which is necessary in order to obtain high molecular masses, is difficult", "therefore, evacuation and intensive mixing, which create larger surfaces and short diffusion paths, are necessary", "similarly, the conditions for high conversion rates and the equivalency of end groups in condensation polymerization and stepwise addition polymerization must be adjusted by suitable technical measures", "moreover, high thermal stabilities of the starting materials and the resultant polymers are necessary on account of the long reaction times at high temperatures", "thus, many high-melting polyamides are not accessible by this process", "hence, they must be prepared in solution or by interfacial condensation polymerization", " 2.2.2.2 heterogeneous polyreactions in bulk in heterogeneous polymerizations in bulk, the formed polymer is insoluble in its monomer and the polyreaction is performed below the softening point of the polymer", "on an industrial scale, this type of process is especially utilized for chain polymerizations, for example, the radical polymerization of liquid vinyl chloride, the polymerization of liquid propylene with ziegler-natta or with metallocene catalysts, and the polymerization of molten trioxane", "  50  2 methods and techniques for synthesis, characterization, processing  besides in the liquid phase, some polyreactions are also performed in the solid state, for example, the polymerization of acrylamide or trioxane (see example 3.24)", "the so-called post condensation, for example, in the case of polyesters (see example 4.3), also proceeds in the solid phase", "finally, ring closure reactions on polymers with reactive heterocyclic rings in the main chain (e.g., polyimides, see example 4.20) are also performed in the solid state", " a third possible variation of heterogeneous polyreactions in bulk is the poly- merization in the gaseous phase or gas phase", "the term gaseous phase is used when the reaction is performed with gaseous monomers", "the polymerization itself does not occur in the gaseous phase, rather the gaseous monomer is adsorbed on the solid catalyst particles and polymerized in that state", "with proceeding polymerization, the catalyst particles are encapsulated by the solid polymer layer", "from there on, the monomer must diffuse from the gaseous phase through the polymer cover to the catalytically active centers", "the reaction medium is now a gas/solid dispersion of a solid polymer in its gaseous monomer", "heterogeneous bulk polymerizations often show deviations in their kinetics in comparison to polymerizations in a homoge- neous phase", "similar considerations hold true for processes on a technical scale due to lower viscosities and differences in material transport", " 2.2.3 polyreactions in solution  there are two different ways for carrying out polyreactions in a solvent", "when both the monomer and the resulting polymer are soluble in the solvent, one speaks of a homogeneous solution polymerization; on the other hand, if the polymer precipitates during the course of the reaction, it is called precipitation polymeriza- tion", "by addition of a solvent, different effects are obtained: basically, the viscosity of the reaction mixture is decreased in comparison to a bulk polyreaction; this facilitates heat transfer, mass transport, and handling", " in chain polymerizations, some additional aspects have to be considered", "for example, the undesired trommsdorff effect (gel effect, see sect", "3.1) in radical polymerization can be completely or partially prevented by choosing the appropri- ate concentration and solvent", "furthermore, if solvents with a high chain transfer constant are used, the solvent molecules can undergo transfer reactions with the growing macroradicals; this reduces the degree of polymerization", "in addition, terminal groups can be introduced which influence the thermal and chemical stability of the polymer", "in ionic polymerizations, the influence of the solvent on the course of the reaction is even more pronounced", "besides transfer reactions, reactions with the initiator or solvation of the growing macroion may also occur", "in certain cases, the solvent also influences the configurational sequence of the constitutional repeating units, as in the polymerization of dienes", "thus, the solvent for polymerization must be chosen very carefully and certain solvents must be avoided", "if there are no side reactions, the same kinetic rules as in homogeneous polymerization in bulk can be applied to homogeneous polymerization in solution", "on the other hand, if the polymer precipitates during the course of the reaction,   2.2 techniques for manufacturing of polymers  51  abnormal kinetics are observed", "this is because the typical chain termination via bimolecular reaction of macroradicals is hindered, whereas chain propagation is not affected", "the solid concentrations obtainable in polymerizations in solution are mostly below 20% and therefore distinctly lower in comparison to polymerizations in suspension or emulsion", " polycondensation and polyaddition reactions can also be conducted in solution", "condensation of diols with dicarboxylic acids in solution is advantageous for the preparation of polyesters that do not withstand the high temperatures necessary for melt polycondensations, or when molecular weights above 30,000 g/mol are required (see example 4.2)", "for this purpose, the polycondensation is carried out with an approximately 20% solution of reactants in an inert solvent", "especially preferred are hydrophobic solvents, such as toluene, xylene, or chlorobenzene, which not only form an azeotrope with the liberated water, but also prevent a back reaction by providing a protective solvation shell for the ester linkages already formed", "the low viscosity of the solution compared to that resulting from melt condensation allows the water formed to be removed much more easily; hence, solution condensation can be carried out at a relatively low temperature, controlled by the boiling point of the solvent", "however, in order to obtain a sufficiently high esterification rate, a catalyst, usually an acidic compound such as p-toluenesulfonic acid, is necessary", "if one of the starting components (diol or dicarboxylic acid) is insoluble in the desired solvent, it is possible first to carry out a pre-condensation in the melt at about 120-150()c and then to subject the resulting low-molecular-weight polyester to further condensation in solution", " condensation polymers, especially polyamides, can also be prepared in solution by the schotten-baumann reaction at low temperature (see example 4.11)", "for this purpose, two rapidly reacting monomers, for example, diamine and dicarboxylic acid dichloride, are mixed together with stirring in an inert solvent; the eliminated hydrogen chloride is trapped with an acid acceptor", " one usually works at room temperature in approximately 10% solution in toluene, methylene chloride, n-methylpyrrolidone (nmp), or dry tetrahydrofuran (thf)", "tertiary amines (triethylamine) or dispersed calcium hydroxide are added as acid acceptor", "this procedure has the following advantages: the polycondensa- tion is carried out at low temperature (0-40()c); it is nevertheless very fast, the reaction usually being complete after a few minutes", "at low temperatures practi- cally no side reactions occur", "disadvantages are the following: relatively large amounts of solvent must be purified and handled and large amounts of salts are formed as by-products", "condensation in solution at low temperature is, therefore, above all a laboratory method, in which these disadvantages are not so significant", "the schotten-baumann reaction between dicarboxylic acid dichlorides and diamines can be performed not only in organic solvents, but also, by means of a special experimental technique known as interfacial polycondensation (see examples 4.5 and 4.11)", "both variants have the advantage of short reaction times at low temperature with simple equipment", "  52  2 methods and techniques for synthesis, characterization, processing  2.2.4 polyreactions in dispersion  many polyreactions, especially chain polymerizations, can also be carried out under heterogeneous conditions", "in this case, the liquid monomer is dispersed by stirring to small droplets in a liquid in which it is insoluble, and polymerized in that state", "during the reaction, there is a change in the aggregation state of the dispersed phase, since the macromolecules formed are solids", "thus, the original liquid/liquid dispersion (emulsion) becomes a solid/liquid dispersion (suspension)", "if the poly- mer is insoluble in the monomer, e.g., polyacrylonitrile, this transition occurs early in the reaction; if, on the other hand, it is soluble in or swollen by the monomer, e.g., polystyrene, the state of the emulsion changes only at high conversion", "the term \u201csuspension polymerization\u201d was chosen with respect to the final state, while the term \u201cemulsion polymerization\u201d refers to the initial state of the system", "despite this formal similarity, the two processes differ in some essential respects, for example, in the size of the resulting polymer particles (0.1-0.5 mm in emulsion polymeriza- tion, 0.5 mm-2 mm in suspension polymerization) and in the reaction kinetics", "these methods offer the following advantages: the heat of polymerization is readily dissipated because of the segmentation of the monomer in small droplets and the high heat capacity of water", "the reaction mixture remains very mobile even at high conversion, because the viscosity is strongly increased only in the monomer/ polymer droplets, without larger changes in the overall viscosity", "therefore, solid contents of 50% are easy to handle", "polyreactions in dispersions can be conducted relatively simply in the laboratory", "in some cases, they are also used in poly- condensation and polyaddition reactions (e.g., interfacial polycondensation, see example 4.11)", " suspension and emulsion techniques provide additional means for modifying the  properties of the resulting polymers, for example: \u2022 variation of particle size and particle size distribution", " \u2022  this influences the rheology of the latex as well as the properties of the solid film (see example 3.46)", "incorporation of small amounts of ionic groups", "this has an influence on the pigment load capacity and on the stability of high solid-containing latices (see example 3.39)", " \u2022 preparation of polymer particles with core/shell-structure", " crosslinked rubbery polymers that are used as impact modifiers often do not have sufficient compatibility with the hard matrix of the surrounding thermo- plast", "one elegant method is to cover the rubbery modifier particle with a thin layer of a polymer that is compatible with both, the rubbery core and the thermo- plastic matrix", " 2.2.4.1 polyreactions in suspension in radical polymerizations in aqueous suspension, the liquid monomer, usually containing a dissolved water-insoluble initiator (e.g., dibenzoyl peroxide), is finely dispersed by vigorous stirring and polymerized at increased temperature", "polymer- ization takes place in the monomer droplets, and hence it follows the kinetic laws of   2.2 techniques for manufacturing of polymers  53  bulk polymerization", "normally, suspension aids (dispersants) must be added in order to facilitate the dispersion and, even more importantly, to prevent the coagu- lation of the polymer particles swollen by monomer in the later stage of polymeri- zation", "therefore, either water-soluble macromolecules (so-called protective colloids) or fine-grained and insoluble inorganic compounds, the so-called pickering emulsifiers (e.g., calcium carbonate) need to be added in amounts of 0.1-0.5%", "combinations of both types of dispersants are also used", "the volume ratio of monomer to water phase is mostly between 25:75 and 50:50", "if the size of the droplets is homogeneous, the ratio of 74:26 cannot be exceeded for steric reasons", "in order to obtain high conversion, initiators with different decay constants are used and the temperature is increased towards the end of the polymerization", " the polymer particles accumulating in suspension polymerization of liquid monomers show almost the same size as the original monomer droplets when no secondary aggregation occurs, as for example, with pvc", "when the resulting polymer is insoluble in the monomer, the polymer precipitates in the form of irregularly shaped particles, e.g., polyacrylonitrile", "on the other hand, if the poly- mer is soluble in the monomer, the polymer is produced in the form of regular beads, e.g., polystyrene", "this particular case of suspension polymerization is referred to as bead polymerization", "in many technical suspension polymerizations (for example, expandable polystyrene or pvc), one is interested in definite particle size distributions and particle morphology", "both are influenced in a complex way by many factors, for example, by the volume ratio of the phases monomer/water, the type and concentration of the dispersant, the geometry of the reactor, the shape of the stirrer, and the intensity of stirring", " on the industrial scale, suspension polymerizations are not only carried out in the aqueous phase, but also in aliphatic hydrocarbons using ziegler-natta catalysts, as for example, in the polymerization of ethylene and propylene (see also sect", "3.3.1)", " 2.2.4.2 polyreactions in emulsion working in emulsion is essentially limited to radical polymerization in water", "similar to suspension polymerization, the basic principle is to disperse a sparingly water-soluble monomer in water and bring about polymerization in this state", "there are, however, some essential differences between the two procedures: \u2022 at least a very low water solubility of the monomer is required", "extremely hydrophobic monomers, e.g., stearyl acrylate, do not polymerize under emulsion conditions", " \u2022 the emulsification of the monomer takes place in the presence of water-soluble emulsifiers that can form micelles", "at the beginning of the polymerization, the monomer is present in form of monomer droplets as well as in the micelles", "\u2022 water-soluble initiators (potassium peroxodisulfate; redox systems) are used  except for a few special cases", " \u2022 the initiation step takes place preferentially in the aqueous phase", "\u2022 polymerization does not occur in the monomer droplets but in the micelles  which thereby slowly swell to latex particles", "  54  2 methods and techniques for synthesis, characterization, processing  \u2022 the rate of polymerization (at constant initiator concentration) depends on the number of micelles and therefore on the emulsifier concentration", "the rate and degree of polymerization can be increased simultaneously", " \u2022 the size of the resulting polymer particles is much smaller than in suspension  polymerization", " the ingredients for an emulsion polymerization consist essentially of four  components: \u2022 water (demineralized), \u2022 a monomer, sparingly soluble in water, \u2022 a water-soluble, radical-generating initiator, and \u2022 an emulsifier", " the course of an emulsion polymerization and the properties of the resulting polymer latex are strongly affected by the emulsifier", "emulsifier molecules consist of a hydrophilic and a hydrophobic moiety", "according to the electrical charge on the hydrophilic part, one distinguishes between anionic, cationic, and nonionic emulsifiers", "examples of anionic emulsifiers are the k, na, and nh4 salts of fatty acids, sodium dodecyl sulfate, as well as salts of alkyl-substituted benzene- or naphthalenesulfonic acids", "examples of cationic emulsifiers are quaternary ammo- nium salts that possess at least one hydrophobic substituent", "typical non-ionic emulsifiers are ethoxylated phenols and block copolymers of ethylene oxide and propylene oxide", "in very dilute aqueous solution, emulsifiers behave as isolated molecules or as electrolytes", "with increasing emulsifier concentration, however, an abrupt change in some physical properties of the solution occurs, e.g., surface tension, viscosity, electrical conductance, and osmotic pressure", "the concentration at which these abrupt changes are observed, is called the critical micelle concen- tration (cmc)", "it has a characteristic value for each emulsifier", "below the critical micelle concentration, the emulsifier is dissolved as individual molecule, but above the cmc, the emulsifier molecules cluster to form ordered molecular aggregates, the so-called micelles, in which the hydrophobic residues are turned inwards and the hydrophilic residues are turned outwards towards the aqueous phase", "these micelles have a diameter of about 3.5 nm", " the size of the micelles is significantly increased by the addition of monomer up to a diameter of 4.5-5 nm", "however, the size of the monomer droplets is still very much larger than that of the micelles (diameters up to 1 mm)", "in emulsion polymer- ization, one generally uses 0.5-5 wt.% of emulsifier relative to monomer", "with the usual oil-in-water emulsions, the water content varies from half to four times the amount of monomer", " the micelles are present at a concentration of about 1018 per ml of liquor and each micelle contains around 100 monomer molecules", "in contrast, the number of monomer droplets is only about 1010 per ml", "thus, despite the larger volume of monomer droplets, the micelles offer a very much larger surface area", "a radical formed in the aqueous phase will thus encounter a monomer-filled micelle much more often than a monomer droplet", "therefore, the polymerization takes place practically only in the micelles and not in the monomer droplets", "the monomer   2.2 techniques for manufacturing of polymers  55  fig", "2.1 schematic presentation of species present in an emulsion polymerization (s \u00bc styrene monomer, r-x \u00bc growing polymer chain)  consumed in the micelles is replaced by diffusion from the monomer droplets through the aqueous phase", "according to the theories of harkins and of smith and ewart, the kinetic course of an emulsion polymerization is divided into three intervals: at first some of the micelles increase rapidly in size as the polymerization advances and are transformed into so-called latex particles, containing both mono- mer and polymer", "these are still very much smaller than the monomer droplets and have an initial diameter of about 20-40 mm, corresponding to about 1014 particles per ml of liquor", "the monomer used up is continuously replaced from the monomer droplets via diffusion through the aqueous phase", "more and more emulsifier molecules are adsorbed from the aqueous phase onto the surface of the growing latex particles, assisting their stabilization; the micelles that still contain no polymer thereby slowly disappear", "the concentration of free emulsifier finally falls below the critical micelle concentration; at this point, the surface tension increases significantly", "from then on, practically no new latex particles can be formed", "the first phase of the emulsion polymerization, the so-called particle-formation period, is completed after about 10-20% conversion", " from this point onwards, the polymerization occurs only in the latex particles, whose number, however, remains constant", "the monomer droplets still have the function of a reservoir that delivers the monomer to the latex particles, so that the concentration of monomer in the latex particles and therefore the rate of   56  2 methods and techniques for synthesis, characterization, processing  fig", "2.2 overall rate of reaction n, and surface tension s as function of conversion in emulsion polymerization  polymerization remains constant", "during this second period, the reaction is thus of zero order with respect to the monomer", " when the polymerization has proceeded to such an extent that all of the monomer droplets have vanished, which occurs after 60-80% conversion, all of the residual monomer is located in the latex particles", "the monomer concentration in the particles now declines as polymerization proceeds further, i.e., in this final period the reaction is first order", "at the end of the polymerization, the emulsion consists of polymer particles with a size distribution between 50 and 150 mm, which is larger than the original micelles, but smaller than the original monomer droplets (fig", "2.1)", "the changes of surface tension and overall rate of polymerization with conversion are schematically shown in fig", "2.2", " a special procedure is reverse emulsion polymerization", "in this case, a hydro- philic monomer (e.g., acrylamide) is dissolved in water and the resulting solution is emulsified using special water-in-oil emulsifiers in a water-immiscible organic liquid (petroleum ether)", "then the polymerization is initiated with a water- or an oil-soluble radical generator", "the resulting latex consists of very small water- swollen polymer particles, which are suspended in the oil phase", "as in aqueous systems, the advantage of these latex systems lies in their low total viscosity, which is influenced by the nature of the oil phase", "this is also the case when the water droplets contain extremely high-molecular-weight polymer products", "the swollen polymer particles can be coagulated and isolated from the oil phase by adding special reverse emulsifiers, which abolish the effect of the water-in-oil emulsifiers", " with emulsion polymerization it is possible to prepare very high-molecular- weight polymers at high rates of polymerization", "the required reaction temper- atures are low and can even be below 20()c when redox systems are used for initiation (see example 3.11)", "polymer emulsions with solid contents of 50% and   2.2 techniques for manufacturing of polymers  57  higher can be very stable", "in many cases, e.g., poly(vinyl acetate), they are directly used as paints (paint latices), coatings, or adhesives (see sect", "2.5.4)", " 2.2.5 general laboratory techniques for the preparation  of polymers  2.2.5.1 safety in the laboratory all persons being exposed to chemicals have to be instructed about the effects of dangerous substances (toxicity, point of ignition, etc.) as well as about preventive measures", "especially the following points are relevant: \u2022 wearing of suitable protective clothing (protective goggles, gloves, gas mask,  laboratory coat, etc.)", " \u2022 knowledge about the safety devices (e.g., laboratory hood, fire extinguisher,  emergency shower, first aid boxes, etc.)", " \u2022 avoidance or ban of unsafe techniques in the laboratory, e.g., oral suction of chemicals in pipettes, sucking of halogenated compounds with a water-jet pump because of effluent contamination", " \u2022 controlled disposal of toxic substances in compliance with legal regulations", "\u2022 strict ban on smoking and eating in the laboratory", " 2.2.5.2 working with exclusion of oxygen and moisture molecular oxygen has an influence on the course of most polymerizations", "in radical polymerizations this may occur through an effect on the initiation or termination reactions; in ionic polymerizations the initiator may be either activated or deactivated by oxygen", "oxygen may also cause oxidative degradation of macro- molecules that have already been formed (especially in polycondensations at high temperatures)", "these effects are often already detectable at very low oxygen con- centrations and it is therefore advisable to work under a nitrogen or argon atmosphere", " charging of reaction vessels with nitrogen should always be done by repeated evacuation and admission of nitrogen rather than by simply passing nitrogen through the vessel, since one can never be sure when all the air has been displaced", "the removal of oxygen in the vessels is easier if argon is used because the density of argon is higher than the density of air", "connections should be made with pvc tubing or glass tubing rather than long rubber tubing", " when conducting a reaction or distillation under a continuous flow of nitrogen or argon rather than in a closed system, a suitable outlet valve must be used in order to prevent back-diffusion of oxygen into the apparatus from the surrounding air", "in the simplest cases, it is sufficient to use a bunsen valve (a rubber tube with two lengthwise slits, closed at one end with a glass rod), or a paraffin oil valve", " if small volume experiments are carried out under exclusion of oxygen, an approved method is to use a balloon filled with inert gas attached to an otherwise closed apparatus", "likewise, using a balloon can easily compensate for changes in   58  2 methods and techniques for synthesis, characterization, processing  pressure", "it is also recommended to use glove boxes when smaller amounts are to be handled under an inert gas", " when working with spontaneously inflammable substances (e.g., organometallic compounds) or with reactions on a larger scale, where there are rapid changes of pressure, it is advantageous to employ a backstop valve", " it is especially important to exclude oxygen and water in ionic polymerizations; the drying procedures normally used for preparative work are then generally inadequate", "glassware can be freed from water by drying in an oven at 150()c, but better by baking with a hot air ventilator under high vacuum", "gases can be dried by freezing out the moisture or by passage through columns filled with suitable solid reagents", "likewise, liquids can be dried by treatment with suitable drying agents at room temperature or by boiling under reflux or by azeotropic or extractive distillation", " agents for the drying of liquids must, of course, be chemically inert, as other- wise undesired side reactions could occur (e.g., styrene polymerizes explosively on contact with concentrated sulfuric acid at room temperature)", " suitable drying agents are, for example, calcium chloride, silica gel, molecular sieves, calcium hydride, or phosphorus pentoxide; however, their use must be adapted to the requirements and conditions of each polymerization", " 2.2.5.3 purification and storage of monomers in all polymerizations, the purity of the starting materials is of prime importance", "impurities present at concentrations of 10-2-10-4 wt.% often have a considerable influence on the course of the reaction", "with unsaturated monomers the impurities mentioned below may be encountered:  by-products formed during their preparation (e.g., ethylbenzene and divin- ylbenzenes in styrene; acetaldehyde in vinyl acetate); added stabilizers (inhibitors); autoxidation and decomposition products of the monomers (e.g., peroxides in dienes, benzaldehyde in styrene, hydrogen cyanide in acrylonitrile); impurities that derive from the method of storage of the monomer (e.g., traces of metal or alkali from the vessels, tap grease etc.); dimers, trimers, and polymers that are generally soluble in the monomer, but sometimes precipitate, for example, polyac- rylonitrile from acrylonitrile", "likewise, in polycondensation reactions it is impor- tant to remove reactive impurities because they can cause considerable interference during the polyreaction", " the purification procedures to be applied depend on the monomer, the expected impurities, and especially on the purpose for which the monomer is to be employed, e.g., whether it is to be used for radical polymerization in aqueous emulsion or for ionic polymerization initiated with sodium naphthalene", "it is not possible to devise a general purification scheme; instead the most suitable method must be chosen in each case from those given below", "a prerequisite for successful purification is extreme cleanliness of all apparatus (if necessary, treating with hot nitrating acid and repeatedly thorough washing with distilled water)", " the usual procedures of fractional, azeotropic, or extractive distillation under inert gases, crystallization, sublimation, and column chromatography, must be   2.2 techniques for manufacturing of polymers  59  carried out very carefully", "for liquid, water-insoluble monomers (e.g., styrene, example 3.1), it is recommended that phenols or amines which may be present as stabilizers, should first be removed by shaking with dilute alkali or acid, respec- tively; the relatively high volatility of many of these kinds of stabilizers often makes it difficult to achieve their complete removal by distillation", "gaseous monomers (e.g., lower olefins, butadiene, ethylene oxide) can be purified and stored over molecular sieves in order to remove, for example, water or co2", " so-called prepolymerization is frequently used to achieve a very high purifica- tion: a monomer that has already been purified by the normal methods is polymerized to about 10-20% conversion by heating or irradiation, or if necessary by addition of initiator", "it is then separated from the polymer by fractional distilla- tion under nitrogen", "impurities that affect the initiation (e.g., by reaction with the initiator or its fragments) or react with the growing macromolecules (causing chain termination or chain transfer) are thereby removed", " measurements of the common physical constants such as boiling point or refractive index are not sufficiently sensitive to determine the trace amounts of impurities in question", "besides the common spectroscopic methods, techniques like gas chromatography (gc), high-pressure liquid chromatography (hplc), or thin-layer chromatography (tlc) are useful", "the surest criterion for the absence of interfering foreign compounds lies in the polymerization itself: the purifica- tion is repeated until test polymerizations on the course of the reaction under standard conditions are reproducible (conversion-time curve, viscosity number of the polymers)", " storage of monomers and solvents also requires special precautions", "the vessels must be specially constructed and be closed with a self-sealing cap through which the distilled contents can be transferred with a pipette or hypodermic syringe under inert gas", "the contents should also not come in contact with tap grease", " most monomers can be stored unchanged under nitrogen only for short times (hours or days), even in the dark at low temperature", "for long-term storage, a suitable stabilizer is therefore indispensable", "effective stabilizers (inhibitors) of radical polymerization are quinones, phenols, amines, nitro compounds, and some metals or metal compounds", "the addition of 0.1-1 wt.% of hydroquinone or 4-tert- butylpyrocatechol results in sufficient stabilization of many monomers", " water, alcohols, ethers, or amines can cause inhibition of ionic polymerization", "however, these substances can act in different ways according to their concentra- tion", "for example, in polymerizations initiated by lewis acids (bf3 with isobutyl- ene) or organometallic compounds (aluminum alkyls), water in small concentrations behaves as a cocatalyst, but in larger concentrations as an inhibitor (reaction with the initiator or with the ionic propagating species)", " 2.2.5.4 reaction vessels for polymerization reactions numerous special experimental arrangements that are suitable for particular monomers and types of polymerization are described in the literature, but they may all be regarded as modifications of the equipment described below", "  60  2 methods and techniques for synthesis, characterization, processing  radical polymerizations as well as polycondensation and polyaddition reactions of solid or liquid monomers are frequently conducted under inert gas in simple glass ampoules or vessels", "larger amounts are prepared in three or more necked flasks (flat-flanged flasks) equipped with adequate reflux condensers, tap funnels, stirrers and, if needed, a dip-in cooling coil and thermometer or temperature sensor for automatic temperature control", "the flasks should be made from thick-walled glass in order to withstand any internal pressure built up during the reaction and should be sealed off as strain-free as possible", "if strong exothermic reactions are expected, safety precautions must be taken against possible explosion (wrapping round with adhesive tape, protective shield, etc.)", "for safety reasons, ampoules with small volume should be used and should never be filled more than half full", "in the filling process, it is necessary to ensure that none of the content remains adhering to the upper part of the vessel", "using a funnel can easily prevent this", " for many trial experiments it is sufficient to carry out the reaction on a gram scale in round-bottomed or erlenmeyer flasks of 5-10 ml size", "the reaction mixture should be layered with an inert gas using a pipette and should be stirred by using a magnetic bar", "for closure of the reaction flask, a balloon filled with inert gas can be used", "flasks containing higher boiling reaction mixtures can be closed with a convenient taper-ground stopper, which should be protected with a metal clamp", "if needed, a dropping funnel allows, for example, the addition of monomers under inert gas during polymerization", " for reactions in which only a slight pressure rise is expected (e.g., emulsion polymerization of gaseous monomers), thick-walled pressure bottles which are carefully placed behind a protective shield, can be used", "for higher pressures or large-scale experiments, autoclaves are always to be preferred", " for polymerizations initiated by catalyst suspensions (e.g., alkali metals), a suitable high-speed stirrer is used", "it should also be mentioned that high-speed mixers can be used as reaction vessels for polyreactions (interfacial polycon- densations)", "flasks with self-sealing septums made of silicon rubber, used in combination with hypodermic syringes, are very suitable as reaction vessels, especially for ionic polymerizations", "they have the advantage that catalyst can be injected, or samples removed, with practically complete exclusion of air and moisture", "it is recommended to puncture a second hypodermic needle through the septum for pressure compensation while injecting", "likewise, during sample taking, a second hypodermic needle is needed for volume compensation of the inert gas", "if the polymerization is to be initiated by radiation, one generally uses ampoules or cells with well-defined dimensions", "a proper geometrical relationship between the vessel and the radiation source is important", " in (living) anionic polymerizations (e.g., example 3.19) in the laboratory, a vacuum line is often employed; all operations are then conducted under the same, rather high vacuum", "thus, optimum polymer yield and uniformity are secured", " for kinetic investigations of homogeneous polymerizations, a variety of methods and apparatus has been developed", "the dilatometric method is especially worthy of mention on account of its simplicity and general applicability (fig", "2.3)", "  2.2 techniques for manufacturing of polymers  61  fig", "2.3 dilatometer in a thermostat", "conversion-time curves are obtained through volume contraction in the capillary  this procedure is based on the measurement of the contraction of volume that results from the different densities of the monomer and polymer", "the conversion of the volume contraction to the yield of polymer can be made by means of a gravi- metrically determined calibration curve or by calculation from the specific volumes (see example 3.6)", " with appropriate precautions, condensation and addition polymerization reactions can be carried out in the same apparatus as customarily used for organic preparative work (see sects", "4.1 and 4.2)", "in order to obtain high molecular weights by polycondensation in solution, a special circulation apparatus can advantageously be used (fig", "2.4)", " exact temperature control is very important for polymerization reactions, since, among other things, the rate and degree of polymerization are strongly dependent on temperature", "for accurate work, for example, for kinetic analysis with a dila- tometer, a thermostat filled with water or paraffin oil may be used instead of thermostatting in the normal way with the aid of a contact thermometer and an immersion heater", " 2.2.5.5 control and termination of polymerization reactions in chain growth polymerization reactions the average molecular weight, the molec- ular weight distribution and in some cases the type of terminal group of the polymer can be varied within certain limits by proper choice of reaction conditions and/or the addition of low-molecular-weight compounds (regulators, chain stoppers)", "it depends on the synthetic method which step is most suitable", " thus, in a radical polymerization an increase of reaction temperature or amount of initiator causes an increase in the number of growing radicals", "since the rate of the propagation reaction is first order with respect to the concentration of growing radicals, while that of the termination reaction is second order, the average mole- cular weight is reduced (with simultaneous increase in rate of polymerization)", "  62  2 methods and techniques for synthesis, characterization, processing  fig", "2.4 circulation apparatus for preparation of polyesters", "a: water separator, b: drying tube  a decrease of monomer concentration also leads to lower molecular weights, but the rate of polymerization then decreases as well", "since side reactions may inter- vene at high temperatures or high initiator concentrations, the molecular weight is often better controlled by the addition of regulators, i.e., substances with high transfer constants (see sect", "3.1 and example 3.8b)", "even at low concentrations, such compounds decrease the average molecular weight markedly by terminating the growth of polymeric chains; at the same time, a new chain is started so that, as a rule, the rate of polymerization is unaffected", "the fragments of the regulator are built into the macromolecule as end groups", "especially suitable as regulators are thiols (1-butanethiol, 1-dodecanethiol) and other organic sulfur compounds, (e.g., diisopropylxanthogen disulfide)", "  2.2 techniques for manufacturing of polymers  63  in ionic polymerizations, the molecular weight can be regulated by temperature, type
