Repository: JonathanOnorato/ChemLP

# ChemLP
A Chemistry Natural Language Processing Tool

File: Bowman/textbook_files/Principles_of_Polymer_Chemistry_by_Ravve.json (part 5 of 49)
free energy of the newly formed crystallites and prevents them from returning to the mesomorphic phase upon subsequent elevation of the temperature [46\u201349]. Such a concept of crystallization, however, is not universally accepted. Sirota [49], pointed out, however, that this picture and the thermodynamic framework are generally correct in many cases.  Sirota [49] believes that the origin of granular structures, mentioned above, can be understood in the following way. The initial nucleation and growth take place by stem addition. into mesophases. Lamellae thickness occurs while the chains are in the more mobile mesophase. When the thicknesses grow large enough to allow conversion from mesophases to crystals, the average densities in the lamellae have been set and the crystals break up into blocks. The transitions from mesophases to crystals also involves increases in lateral packing densities. In semicrystalline polymers, the entanglements in the amorphous regions, as well as the folding of the chains and the lamellar spanning the chains, will also have an effect. These effects limit the allowable lateral displacements  \f40  2 Physical Properties and Physical Chemistry of Polymers  of the crystalline stems during the rapid solid-state transformation from the mesophases to the crystal forms. As a result, over long distances, on molecular scale, and short times, the stems are kinetically constrained to be close to the lateral position that is maintained as they grew in the mesophase. At the same time, the local packing now favors the more stable crystal phase with a higher lateral density. The constraints on the chain ends favoring the lateral density of the mesophases, and forces competition with the density of the thermodynamically favored crystal structures. This causes the crystal to break up into domains. Sirota then suggests that the granular structures observed in many polymer crystals are \ufb01ngerprints of the transitions from the transient intermediates from which the crystals have formed [49].  It was reported recently, that polymeric can also form quasicrystals. Hayashida et al. [50] demonstrated that certain blends of polyisoprene, polystyrene, and poly(2-vinylpyridine) form star- shaped copolymers that assemble into quasicrystals. By probing the samples with transmission electron microscopy and X-ray diffraction methods, they conclude that the \ufb01lms are composed of periodic patterns of triangles and squares that exhibit 12-fold symmetry. These are signs of quasi- crystalline ordering. Such ordering differ from conventional crystals lack of periodic structures yet are well-ordered, as indicated by the sharp diffraction patterns they generate. Quasi-crystals also differ from ordinary crystals in another fundamental way. They exhibit rotational symmetries (often \ufb01ve or tenfold). There are still some basic questions about their structure.  2.3.3.1 Thermodynamics of Crystallization  The free energy change of a polymer from liquid to crystal is  At the melting point Tm the crystals and the liquid polymer are at equilibrium. The change in free  energy, therefore, DF \u00bc 0. That means that at the melting point:  DF \u00bc DH (cid:3) TDS  Tm \u00bc DH=DS  If the heat of fusion is large, then the melting temperature of the polymer crystals will be high (due  to high intermolecular attraction) or if the entropy of fusion is small.  Mendelkern [42] noted that there are three different interfacial free energies that are characteristic of crystallites. One, se, is for the equilibrium extended chain crystallite, a second one sec represents the mature, but non-equilibrium crystallite, and the third one is sen is the interfacial free energy involved in forming a nucleus. These quantities cannot be identi\ufb01ed with one another. Because only portions of the polymeric chains participate in the formations of crystallites, the section or sections of the chains of x length that participate in crystallite formation can be designated as ze0 and the sections of the chains that remain in disorder and amorphous, as x (cid:3) ze0.  The dependence of the melting temperature of such a system upon chain length is [42]:  1=Tm (cid:3) 1=T0  m \u00bc \u00f0R=DHu\u00def\u00bd\u00f01=x\u00de \u00fe \u00f01=x (cid:3) ze0 \u00fe 1\u00de(cid:4)g  where, DHu is the enthalpy of fusion per repeat unit and ze is the equilibrium crystalline length. The effective interfacial free energy associated with the basal plane of an equilibrium crystalline length ze0 0 designated as se is [42]:  2se \u00bc RTmef\u00bdze=\u00f0x (cid:3) ze \u00fe 1\u00de(cid:4) \u00fe ln\u00bd\u00f0x (cid:3) ze \u00fe 1\u00dex(cid:4)g  \f2.3 The Crystalline State  41  where T0 m is the equilibrium melting temperature for an in\ufb01nite molecular weight chain and Tme is the corresponding melting temperature for a fraction that contains x repeat units. From the stand point of thermodynamics, Tme is a \ufb01rst-order transition temperature [15]. The melting points, when measured very carefully, can in many cases be sharp. On the other hand, melting points of ordinary crystals may melt over a range (Table 2.3). Table 1.2 shows some \ufb01rst-order transition temperatures, commonly designated as Tm.  For systems that are polydisperse, with a most probable chain-length distribution, the melting  temperature molecular weight relation is expressed as [42]:  1=T(cid:6)  m (cid:3) 1=T0  m \u00bc \u00f0R=DHu\u00de\u00f02=Xn\u00de  where Xn is the number average degree of polymerization. In this equation, the quantity 2 \u2044 Xn represents the mole fraction of non-crystallizing units. This equation is based on the stipulation for conditions for phase equilibrium. It is speci\ufb01c to and valid only for polymers that have a most probable molecular weight distribution. This relationship for the melting temperature of each polydisperse system has to be treated individually [42]. By applying the Clapeyron equation and from measurements of applied hydrostatic pressure the value of DHu can be determined.  This equation, Tm \u00bc DHm/DSm applies to very high molecular weight polymers. For polymers that  are medium or low in molecular weight, the degree of polymerization (X) has to be included:  Tm \u00bc \u00f0DH0 \u00fe XDH1\u00de=\u00f0DS0 \u00fe XDS1\u00de  Mandelkern points out [38] that the experimental data shows that there is no correlation between the melting temperature of a polymeric crystal and the enthalpy of fusion, as is found in many small molecules. The DH values of polymers generally fall into two classes. They are ether within a few thousand calories per more or about 10,000 cal/mole. Polymers that fall into the category of elastomers have low melting temperatures and high entropies of fusion. This re\ufb02ects the compacted highly \ufb02exible nature of the chains. At the other extreme are the rigid engineering plastics. These materials possess high melting points and correspondingly lower entropies of fusion [42].  2.3.3.2 Kinetics of Crystallization  The rate of crystallization in polymeric materials is of paramount importance. For some polymers, like atactic polystyrene or some rubbers, rapid cooling can lead to the glassy state without any formation of crystallites. The amount of crystallinity actually depends very much upon the thermal history of the material. The amount of crystallinity, in turn, in\ufb02uences the mechanical properties of the material. Microscopic observation of the growth of the spherulites as a function of time will yield information of the crystallization rate. The rate is a function of the temperature. As the temperature is lowered, the rate increases. This growth is usually observed as being linear with time. Presence of impurities will slow down the growth rate. When the growth rate is plotted against crystallization temperature, a maximum is observed. This is due to the fact that as the temperature is lowered the mobilities of the molecules decrease and the process eventually becomes diffusion-controlled. According to the Avrami equation, the fraction that crystallizes during the time t, and de\ufb01ned as 1 (cid:3) l(t), can be written as [42]:  1 (cid:3) l\u00f0t\u00de \u00bc 1 (cid:3) exp (cid:3)  V\u00f0t; t\u00deN\u00f0t\u00dedt  t  rc rl Z  0  (cid:2)  (cid:3)  \f42  2 Physical Properties and Physical Chemistry of Polymers  Table 2.3 Melting points, Tm of some crystalline polymersa Repeat unit  O  O  Polymer Poly(tetramethylene suberate)  Melting point ((cid:1)C) 45  O  O  4  6  O  O  CN  Cl  High-density polyethylene  132\u2013138  Poly(ethylene oxide)  Poly(propylene oxide)  Polyacrylonitrile  Poly(vinyl chloride)  66  70  317  212  210  168  Poly(vinylidene chloride)  Cl  Cl  Polypropylene  F  F  Polychlorotri\ufb02uoroethylene  210  Cl  Polystyrene  230\u2013248  O  O  Poly(hexamethylene adipamide)  250  N  H  N  6  H  4  F  F  Polytetra\ufb02uoroethylene  327  F  F  a From ref [15] and other sources in the literature  \f2.4 The Mesomorphic State, Liquid Crystal Polymers  43  where, N(t) is the nucleation frequency per untransformed volume, V(t,t) is the corresponding volume of the growing center, and rc and rl represent the densities of crystalline and liquid phases. Based on that, the rate constant for crystallization kinetics can be described [42]:  ln\u00bd\u00f0V1 (cid:3) Vt\u00de=\u00f0V1 (cid:3) V0\u00de(cid:4) \u00bc (cid:3)\u00f01=wc\u00dektn  where, V1, Vt, and V0 are speci\ufb01c volumes at the times shown by the subscripts, and wc is the weight fraction of the polymer crystallized. k is the rate constant for crystallization It was found, however, that crystallization continues in polymeric materials for much longer periods of time than the Avrami equation predicts.  For all homopolymers the rate of crystal growth increases linearly with time, or G \u00bc dr/dt.  Mandelkern de\ufb01nes the steady-state nucleation rate, N as follows [42]:  N \u00bc N0 exp\u00f0(cid:3)EDT=RT (cid:3) DG(cid:6)=RT\u00de  where ED is the energy of activation for transporting the chain segments across the crystal\u2013liquid interface.  If the crystallization takes place over an extended temperature range, most if not all homopolymers display a maxima in rates of spherulitic growth and in the overall crystallization. The equation for spherulitic growth is written as follows [42]:  G \u00bc G0 exp\u00f0(cid:3)U(cid:6)=\u00f0T (cid:3) T1\u00de exp\u00f0KT0  m=TcDGuT\u00de  where T1 is the temperature at which all molecular and segmental motion stops.  2.4 The Mesomorphic State, Liquid Crystal Polymers  The state of mesomorphism is a spontaneously ordered liquid\u2013\ufb02uid crystalline state. Liquid crystals were discovered as early as 1888. They are materials that exhibit order in one or two dimensions but not in all three. By comparison, the amorphous materials lack any order, while the crystalline ones exhibit order in three dimensions. All liquid crystalline polymers exhibit some degree of \ufb02uidity. They were investigated extensively in the 1900s and became commercially important in 1960s.  These are macromolecules that can align into crystalline arrays while they are in solution (lyotropic) or while in a molten state (thermotropic). Such liquids exhibit anisotropic behavior [51, 52]. The regions of orderliness in such liquids are called mesophases. Molecular rigidity found in rigid rod-shaped polymers, for instance, is the chief cause of their liquid crystalline behavior. It excludes more than one molecule occupying a speci\ufb01c volume and it is not a result of intermolecular attractive forces. Some aromatic polyesters or polyamides are good examples, like polyphenylene terephthalate:  O  O  O  n  O  Because the molecules posses anisotropy, they are aligned while still in a \ufb02uid form. This differs from ordinary liquids, that are isotropic, where the molecules lack any kind of arrangement.  \f44  2 Physical Properties and Physical Chemistry of Polymers  Fig. 2.14 Illustration of the arrangement of liquid crystal into nematic and smectic orders  nematic  smectic  Anisotropy is not affected by conformational changes. Generally, molecules that are rigid rod like and elongated or disc like in shape are the type that can form liquid crystal arrangements. Some biological polymers exhibit liquid crystalline behavior due to their rigid helical conformations. Among synthetic polymers, on the other hand, rigid rod structures, mentioned above are the ones that exhibit most of the liquid crystalline behavior. Polymers that form liquid crystals may exhibit multiple mesophases at different temperatures. Based on the arrangement of the liquid crystals in the mesophases, they are further classi\ufb01ed as nematic, smectic, and cholesteric [51, 52].  Both, smectic and nematic are parallel arrangements along molecular axes. The smectic liquid crystals are more ordered, however, than the nematic ones. This is a result of differences in the orientations of the chain ends. In smectic liquid crystals the chain ends are lined up next to each other. In nematic ones, however, they lack any particular orientation. Also the smectic liquid crystals are layered while the nematic ones are not. Microscopic observations [51] can help distinguish between the two forms.  Smectic elastomers, due to their layered structure, exhibit distinct anisotropic mechanical properties and mechanical deformation processes that are parallel or perpendicular to the normal orientation of the smectic layer. Such elastomers are important due to their optical and ferroelectric properties. Networks with a macroscopic uniformly ordered direction and a conical distribution of the smectic layer normal with respect to the normal smetic direction are mechanically deformed by uniaxial and shear deformations. Under uniaxial deformations two processes were observed [53]: parallel to the direction of the mechanical \ufb01eld directly couples to the smectic tilt angle and perpendicular to the director while a reorientation process takes place. This process is reversible for shear deformation perpendicular and irreversible by applying the shear force parallel to the smetic direction. This is illustrated in Fig. 2.14. If the mesogens are chiral, a twisted nematic, suprarmolecular, cholesteric (twisted) phase can form [51, 52]. The achiral nonlinear mesogens can also form chiral supramolecular arrangements in tilted smectic phases.  Recently, Tokita and coworkers [54] reported a direct transition from isotropic to smectic arrangement in a liquid crystalline polymer and determined experimentally the existence of metasta- ble nematic orientational ordering that preceded the formation of translational smectic ordering. A polymeric material was used that exhibits very slow liquid crystalline transition dynamics [55]. This enabled use of conventional methods to study the transitions, such as of polarized light scattering and synchrotron wide-angle X-ray diffraction analyses. It was observed that at high quench rates or super cooling, metastable nematic (orientational) ordering occurs preceding full smectic (orienta- tional and translational) order. Also, the occurrence of nematic preordering (high super cooling) resulted in morphological changes of growing liquid crystalline domains compared to solely smectic growth. Speci\ufb01cally, samples cooled at rates high enough to exhibit nematic preordering formed well- oriented or \u201cneat\u201d tactoidal smectic domains. Samples cooled at lower rates, where only smectic ordering was observed, formed radially oriented or textured spherulitic domains [55]. In commenting on this observation, Abukhdeir and Rey [56] point out that through a simulation model the isotropic to smectic liquid crystalline transition experimental observations of preordering of smectic liquid crystalline transitions can be studied. Phase transition kinetics results presented by them show that nematic preordering results from both thermodynamic potential and dynamic differences in phase- ordering time scales.  \f2.4 The Mesomorphic State, Liquid Crystal Polymers  45  Fig. 2.15 Illustration of arrangements of liquid crystal structure  side chain liquid crystals  main chain liquid crystalls  The chemical structure of the polymers determines whether the molecules can form rigid rods. If the backbone of the polymer is composed of rigid structures then it tends to form main chain liquid crystals. If, however, the side chains are rigid, then the polymer will tend to form side chain liquid crystals. From practical considerations, these two properties are of prime interest. The structures are illustrated in Fig. 2.15.  Liquid crystalline behavior affects the melt viscosity of the polymer and the ability of the polymer to retain the ordered arrangement in the solid state. Thus, liquid crystalline behavior during the melt results in lower viscosity because the rigid polymeric mesophases align themselves in the direction of the \ufb02ow. As a result, the polymer is easier to process. Also, retention of the arrangement upon cooling yields a material with greatly improved mechanical properties. Several thermotropic liquid crystal- line copolyesters and polyamides are available commercially.  Samulski [57] gives examples of molecules that can typically form liquid crystals These are  1. A discotic liquid crystal  O  n-1  O  n-1  The above shown structure has a mesogenic core, (hard central segment) correlated with dynamic packing of anisometric shapes. The \ufb02exible tales, often hydrocarbon chains, extend from the mesogenic core and facilitate the transformation from the solid state to the liquid crystalline phase.  2. A calamitic liquid crystal  O  n-1  O  n-1  O  n-1  O  n-1  O  n  O  N  N  O  n  In this case there is a prolate mesogen axis and \ufb02exible hydrocarbon chains that extend from it.  \f46  2 Physical Properties and Physical Chemistry of Polymers  3. A nonlinear liquid crystal  O  O  O  O  N  N  n  O  n  Many liquid crystal polymers tend to exhibit multiple mesophases at different pressures and temperatures [57]. When heated, these polymers will go through multiple \ufb01rst-order transitions. Such transitions are from more ordered to less ordered arrangements. This is referred to as the clearing temperature with the last one resulting in isotropic melts.  A lyotropic liquid crystalline aromatic polyamide, sold under the trade name of Kevlar, is an  example of such a polymer that is available commercially:  H  N  O  N  H  Kevlar  O  n  The polyamide forms liquid crystals in sulfuric acid solution from which it is extruded as a \ufb01ber. After the solvent is removed, the remaining \ufb01ber possesses greater uniform alignment than would be obtained by mere drawing. This results in superior mechanical properties.  There are polymers, however, that exhibit liquid crystalline behavior, but are very high melting and insoluble in most common organic solvents. This is a drawback, because such materials are hard to process. A preparation of new liquid crystal polymers with bilaterally linked mesogens in main-chain was reported [57]. Such materials exhibit biaxial \ufb02uctuation in the nematic phase. This is interesting because most commonly encountered polymeric liquid crystals have mesogens linked at their ends to the polymer backbone by \ufb02exible spacers. On the other hand, liquid crystal polymers with mesogens linked bilaterally by \ufb02exible spacers are not common and only a few examples were reported [58]. One such material can be illustrated as follows:  C6H13O  O  O  OC6H13  O  O  O  n  O  O  O  n  \f2.5 Orientation of Polymers  47  It was also shown that it is possible to synthesize polymethacrylate liquid crystal polymers with mesomorphic properties that contain ferrocenes with two \ufb02exible chains at the l,l0-positions [59]. Based on dilatometric measurements, a head-to-tail molecular arrangement of the monomeric units occurs within the smectic A phase. Because of special electrochemical properties of ferrocene, these materials are of interest for developing electroactive mesomorphic polymers. The structure of the polymer can be shown as follows [59]:  x  O  O 6  O  O  O  O  O  O  O  Fe  Finkelmann reported synthesis of a novel cross-linked smectic-C main-chain liquid-crystalline elastomer that was formed by polycondensation of vinyloxy-terminated mesogens, tetramethyldi- siloxane, and pentamethyl-pentaoxapentasilicane. The introduction of the functional vinyloxy group allows the synthesis of well-de\ufb01ned networks with good mechanical properties due to elimination of side reactions as in the case of vinyl groups [60].  Large amplitude oscillatory shear is frequently capable of generating macroscopic alignment from an initially random orientation distribution in ordered polymer \ufb02uids. Berghardt and coworkers [61] reported that by combined rheological and in situ synchrotron X-ray scattering to investigate of such induced alignment in smectic side-groups pf liquid crystalline polymers. In all cases, they found that shear promotes anisotropic orientation states in which the lamellar normal tends to align along the vorticity direction of the shear \ufb02ow (\u201cperpendicular\u201d alignment). Rheologi- cal measurements of the dynamic moduli by them revealed that large amplitude shearing in the smectic phase causes a notable decrease in the modulus. They also observed that increasing strain promotes higher degrees of orientation, while increasing molecular weight impedes development of smectic alignment.  Ahn et al. reported [62] preparation of a smetic liquid crystalline elastomer with shape memory properties. Shape memory polymeric materials can recover their equilibrium, permanent shapes from nonequilibrium, temporary shapes as a result of external stimuli, like heat or light. Such materials have application in medical practice. Main-chain polynorbornenes were linked with three different side-chains, cholesterol, poly(ethylene glycol), and butylacrylate.  2.5 Orientation of Polymers  There is no preferred direction or arrangement in the manner in which the macromolecules align themselves in a polymeric mass during crystallization. If, however, after crystallization an external stress is applied, the crystalline material undergoes a rearrangement. From the X-ray diffraction patter it is surmised that the chains realign themselves in the direction of the applied stress. Polymeric \ufb01lms and \ufb01bers usually show considerable increase in strength in the direction of that stress. Oriented \ufb01bers are considerably stronger along their length then perpendicularly to them. Generally, if the degree of  \f48  2 Physical Properties and Physical Chemistry of Polymers  crystallinity in crystalline polymers is well developed prior to the drawing, the process does not change the amount of crystallinity appreciably.  The orientation in the direction of applied stress occurs also in amorphous materials. The amorphous polymers, like the crystalline ones, also exhibit increased strength in the direction of orientation. If there is a small amount of crystallinity in polymers, the crystallinity often increases as a result of cold drawing.  Orientation of \ufb01bers and \ufb01lms is generally carried out above the glass transition temperature. At the same time, there usually is a desired limit on Tm. Thus it is preferred that the crystalline melting temperature does not exceed 300(cid:1)C.  2.6 Solutions of Polymers  Polymers usually dissolve in two stages. First the materials tend to swell and form gels. The gels then tend to disintegrate into true solutions. Agitation only speeds up the process in the second stage. Chains held together by crosslinks will only swell. Crystallinity or strong hydrogen bonding might also keep some polymeric materials from dissolution and the materials only swell.  Some general rules about polymer solubility are:  (a) Solubility is favored by chemical and structural similarity between the solvent and the polymer. (b) Solubility of the polymer tends to decrease with an increase in molecular weight.  When a polymer dissolves, the free energy of solution, DF is negative, while the entropy change, DS is positive, because of increased conformational mobility of the polymer. The magnitude of the enthalpy of solution determines whether DF is positive or negative. The heat of mixing, DHmix for binary systems was suggested to be related to the concentration and energy parameters by the expression [7]:  DHmix \u00bc Vmix\u00bd\u00f0DE1=V1\u00de0:5 (cid:3) \u00f0DE2=V2\u00de0:5(cid:4)2F1F2  where Vmix is the total volume of the mixture, the molar volumes of the two components are, V1 and V2, respectively, and F1 and F2 are their volume fractions. The energies of vaporization are DE1 and DE2, while the cohesive densities (energy required to remove a molecule from its nearest neighbor) are DE1/V1 and DE2/V2.  2.6.1 Radius of Gyration  In solution, polymeric chains can form different conformations, depending upon the solvent. When the solvent is such that the chains are fully solvated, they are relatively extended and the molecules are randomly coiled. The polymer\u2013solvent interaction forces determine the amount of space that the molecular coil of the polymer occupies in solution. While quite extended in a good solvent, if the solvent is a \u201cpoor\u201d one, the chains are curled up. A measure of the size of the polymer molecule in solution, or the amount of space that a polymer molecule occupies in solution is determined as radius of gyration., or root mean square radius of gyration, S. Qualitatively, it is the average distance of the mass of the molecule from the center of its mass (from its center of gravity). The following equation  \f2.6 Solutions of Polymers  Fig. 2.16 Illustration of a molecular coil  49  de\ufb01nes this relationship [7]. To put it in other words, it is the square of the distances between various masses and the center of the mass:  S2 \u00bc  2  misi  mi  i X  ,  i X  S2 \u00bc  ms2  \u00f01=Nm\u00de  n  X  av:  o  where m is the mass associated with each of the N chain bonds, and S is the vector distance from the center of the mass to the terminal chain bond. The size of randomly coiled polymer molecules is commonly designated by the root-mean square distance between the ends, R2. A molecular coil is illustrated in Fig. 2.16.  The distance between the chain ends is often expressed in terms of unperturbed dimensions (S0 or R0)  and an expansion factor (a) that is the result of interaction between the solvent and the polymer  S2 \u00bc S0  2a2  and R2 \u00bc R0  2a2  The unperturbed dimensions refers to molecular size exclusive of solvent effects. It arises from intramolecular polar and steric interactions and free rotation. The expansion factor is the result of solvent and polymer molecule interaction. For linear polymers, the square of the radius of gyration is related to the mean-square end-to-end distance by the following relationship:  2  S  2  \u00bc R  =6  This follows from the expansion factor, a is greater than unity in a good solvent where the actual \u201cperturbed dimensions\u201d exceed the unperturbed ones. The greater the value of the unperturbed dimensions the better is the solvent. The above relationship is an average derived at experimentally from numerous computations. Because branched chains have multiple ends it is simpler to describe them in terms of the radius of gyration. The volume that a branched polymer molecule occupies in solution is smaller than a linear one, which equals it in molecular weight and in number of segments. The volume that these molecules occupy in solution is important in determinations of molecular weights It is referred to as the hydrodynamic volume. This volume depends upon a variety of factors.  \f50  2 Physical Properties and Physical Chemistry of Polymers  These are interactions between the polymer molecule and the solvent, chain branching, conformational factors arising from polarity, restricted rotation due to resonance, and the bulk of substituents. The above, of course, assumes that the polymer molecules are fully separated from each other.  2.6.2 The Thermodynamics of Polymer Solutions  Solutions of polymers deviate to a great extent from Raoult\u2019s law, except at extreme dilution. In extremely dilute solutions the ideal behavior is approached as an asymptotic limit. These deviations arise largely from small entropies of mixing. That is mostly due to the large difference in size between the solute and the solvent. The change in the entropy of mixing, according to Flory\u2013Huggins theory of polymer solutions [63] is:  DS \u00bc (cid:3)k\u00f0N1 ln v1 \u00fe N2 ln v2\u00de  where subscript 1 denotes the solvent and subscript 2 the solute. v1 and v2 are volume fractions. They are de\ufb01ned as follows  v1 \u00bc N1=\u00f0N1 \u00fe xN2\u00de  v2 \u00bc xN2=\u00f0N1 \u00fe xN2\u00de  DH \u00bc x1kTN1v2  where x is the heat of mixing. The change in the heat content of mixing of polymer solutions is similar to that of other solutions  where x1 characterizes the internal energy per solvent molecule. The change in free energy of mixing, according to Flory\u2013Huggins [63], is  DF \u00bc kT\u00f0N1 ln v1 \u00fe N2 ln v2 \u00fe x1N1v2\u00de  The Flory\u2013Huggins treatment overlooks the fact that dilute solutions of polymers consist of domains or clusters of polymeric chains that are separated by regions of pure solvent that is free from the solute. Flory\u2013Krigbaum treatment assumes a model of dilute polymeric solutions where the polymeric clusters are approximately spherical and their density reaches a maximum at their centers and decreases in an approximately Gaussian function away from the center. The volume that is occupied by the segments of each molecule excludes the volumes of all other molecules. Long range intramole- cular interactions take place within such excluded volumes. The thermodynamic functions of such interactions can be derived, such as the free energy change, the enthalpy change, and the entropy change:  where C is an entropy parameter and can be expressed as,  DF1 \u00bc kT\u00f0k1 (cid:3) C1\u00dev2  2  DH1 \u00bc kTk1v2  2  DS1 \u00bc kC1v2  2  k1 (cid:3) C1 \u00bc x1 (cid:3) 0:5  \f2.7 Molecular Weights and Molecular Weight Determinations  51  In addition, Flory temperature, Y is treated as a parameter, Y \u00bc k1T/C1 At Y temperature the partial molar free energy due to the solute\u2013solvent interaction is assumed to be zero and deviations from ideality (ideal solution) become zero. What this means is that as the temperature of the solution of a polymer approaches Y, the solvent becomes increasingly poorer and the excluded volume effect becomes smaller and approaches zero with the molecules interpenetrating one another with zero net interaction. The solvent is referred to as a Y, solvent. Below Y temperature the polymer molecules attract each other, the excluded volume is negative, and the polymer precipitates. This can be expressed as [63]:  C1 (cid:3) k1 \u00bc C1\u00f01 (cid:3) Y=T\u00de \u00bc 0:5 (cid:3) x1  When the chains are extended, their conformations may be considered as being determined by equilibrium between the forces of expansion due to excluded volume and the forces of contraction due to chain segments expanding into less probable conformations. Based on random \ufb02ight statistics, the chains are extended linearly by a factor a over their dimensions. The actual root-mean-square end- to-end distance is equal to a(R0  2)0.5. The change in the elastic part of free energy is  where the parameter a can be expressed in terms of thermodynamic quantities:  DFel \u00bc kT\u00bd1:5\u00f0a2 (cid:3) 1\u00de (cid:3) ln a2(cid:4)  a5 (cid:3) a3 \u00bc 2CmC1\u00f01 (cid:3) Y=T\u00deM0:5  In the above equation, Cm represents a combination of molecular and numerical constants. Based on the above equation, at Y temperature a \u00bc 1. It has been stated that the Flory\u2013Krigbaum treatment must be treated with some reservations, because it predicts that a increases without limit with increasing molecular weight [63].  2.7 Molecular Weights and Molecular Weight Determinations  The physical properties of polymers are also related to their molecular weights. Melt viscosity, hot strength, solvent resistance, and overall toughness increase with molecular size. Table 2.4 illustrates the effect of molecular weights (size) upon physical properties of polyethylene [64].  2.7.1 Molecular Weight Averages  Random events govern the process of synthetic polymer formation, whether it is by a chain propagating process or by a step-growth reaction. The result is that the chains vary in lengths. (There are special methods available, however, in chain-growth polymerizations that lead to formation of polymer molecules that are almost equal in length. This is discussed in subsequent chapters) As a result, most polymeric materials cannot be characterized by a single molecular weight, but instead must be represented by statistical averages [64]. These averages can be expressed in several ways. One way is to present an average as a number average molecular weight. It is the sum of all the molecular weights of the individual molecules present divided by their total number. Each molecule contributes equally to the average and can be obtained by averaging the measurements of all the colligative properties. If the total number of moles is Ni, the sum of these molecules present can be expressed as, SNi. The total weight o of a sample is similarly the sum of the weights of all the molecular species present  \f52  2 Physical Properties and Physical Chemistry of Polymers  Table 2.4 Properties of low density polyethylene [48, 49] DP  Molecular weight  1 6 35 140 250 430 750 1,350  28 170 1,000 4,000 7,000 12,000 21,000 38,000  Softening temperature ((cid:1)C) (cid:3)169 (mp) (cid:3)12 (mp) 37 93 98 104 110 112  Physical state 25(cid:1)C Gas Liquid Grease Wax Hard wax Plastic Plastic Plastic  By dividing the total weight of the molecules by their total number we have the number average  molecular weight,  o \u00bc  oi \u00bc  MiNi  X  X  Mn \u00bc o  Ni  \u00bc  MiNi  Ni  .  X  X  .  X  Mw \u00bc  Mi  2Ni  Ni  X  .  X  Another way to express a molecular weight average is as a weight average. Each molecule in such  an average contributes according to the ratio of its particular weight to that of the total,  The above can be illustrated quite readily by imagining that a sample of a polymer consists of \ufb01ve molecules of molecular weights of 2,4,6,8, and 10, respectively. To calculate the number average molecular weight all the weights of the individual molecules are added. The sum is then divided by the total number of molecules in the sample (in this case 5):  Mn \u00bc 2=5 \u00fe 4=5 \u00fe 6=5 \u00fe 8=5 \u00fe 10=5 \u00bc 6  To calculate the weight average molecular weight of the above sample, the squares of each  individual weight are divided by the total sum of their molecular weights, in this case it is 30:  Mw \u00bc 22=30 \u00fe 42=30 \u00fe 62=30 \u00fe 82=30 \u00fe 102=30 \u00bc 7:33  Mw is more sensitive to the higher molecular weight species, while Mn is sensitive to the lower ones. This can be seen by imagining that equal weights of two different sizes of molecules are combined, M1 \u00bc 10,000 and M2 \u00bc 100,000. The combination would consist of ten molecules of M1 and one molecule of M2. The weight average molecular weight of this mixture is (108/2 (cid:5) 105 + 1010/2 (cid:5) 105) \u00bc 55,000 while the number average molecular weight is only 18,182. If, however, the mixture consists of an equal number of these molecules, then the weight average molecular weight is 92,000 and the number average molecular weight is 55,000.  The ratio of the weight average molecular weight to the number average molecular weight is important  because it affects the properties of polymers. This ratio is called the molecular weight distribution:  Molecular weight distribution \u00bc Mw=Mn  When all macromolecular species are of the same size, the number average molecular weight is equal to the weight average molecular weight. On the other hand, the greater the distribution of  \f2.7 Molecular Weights and Molecular Weight Determinations  53  molecular sizes, the greater is the disparity between averages. The ratio of this disparity, Mw/Mn is a measure of polymeric dispersity. A monodisperse polymer has a ratio of:  Mw=Mn \u00bc 1  In all synthetic polymers and in many naturally occurring ones the weight average molecular  weight is greater than the number average molecular weight. Such polymers are polydisperse.  Two samples of the same polymer equal in weight average molecular weight may exhibit different physical properties, if they differ in the molecular weight distributions. Molecular weight distribution can affect elongation, relaxation modulus, tensile strength, and tenacity of the materials [65]. An additional average molecular weight that is obtained with the aid of ultracentrifugation is referred to as sedimenta- tion average molecular weight, or Z-average molecular weight, Mz This was more often used in the past, particularly with naturally occurring polymeric materials. It is not used, however, as much today.  In solutions of polymers the viscosities are more affected by the long chains than by the short ones. A correlation of the viscosity of the solution to the size of the chains or to molecular weight of the solute, allows an expression of a viscosity average molecular weight:  Mz \u00bc  Mi  3Ni  Mi  2Ni  X  .  X  M(cid:2) \u00bc  Mi  b\u00fe1Ni  1=b  MiNi  (cid:5)  X  .  X  (cid:6)  where, b is a constant., usually less than unity. When b \u00bc 1, then MZ becomes equal to Mw. Actually, though, the values of M(cid:2) are usually within 20% of the weight average molecular weights. For polydisperse polymers Mw is larger than M(cid:2) and M(cid:2) in turn is larger than Mn.  Most of the methods for determining the molecular weights and sizes of polymers (with the exception of small-angle neutron scattering) require dissolving the polymers in proper solvents \ufb01rst. The measurements are then carried out on dilute solutions.  Solution viscosities of linear polymers relate empirically to their molecular weights. This is used in various ways in industry to designate the size of polymers. The values are obtained by measuring the ef\ufb02ux time t of a polymer solution through a capillary. It is then related to the ef\ufb02ux time to of pure solvent. Typical viscometers, like those designed by Ubbelohde, Cannon\u2013Fenske, (shown in Fig. 1.3), and other similar ones are utilized and measurements are carried out in constant temperature baths. The viscosity is expressed in following ways:  Common name 1. Relative viscosity 2. Speci\ufb01c viscosity 3. Reduced viscosity 4. Inherent viscosity 5. Intrinsic viscosity  Symbol  (cid:2)rel (cid:2)sp (cid:2)red (cid:2)i [(cid:2)]c!0  De\ufb01nitions (cid:2)/(cid:2)o \u00bc t/to ((cid:2) (cid:3) (cid:2)o)/(cid:2)o \u00bc (cid:2)rel (cid:3) 1 / (t (cid:3) to)/to (cid:2)sp=C \u00bc (cid:2)rel(cid:3)1 =CZ ln (cid:2)rel/C ((cid:2)sp/C)c \u00bc 0 \u00bc ((cid:2)i)c \u00bc 0  2.7.2 Methods for Measuring Molecular Weights of Polymers  To determine the intrinsic viscosity, both inherent and reduced viscosities are plotted against concen- tration (C) on the same graph paper and extrapolated to zero. If the intercepts coincide then this is taken  \f54  2 Physical Properties and Physical Chemistry of Polymers  Fig. 2.17 Cannon\u2013Fenske capillary viscometer  as the intrinsic viscosity. If they do not, then the two intercepts are averaged. The relationship of intrinsic viscosity to molecular weight is expressed by the Mark\u2013Houwink\u2013Sakurada equation [66]:  \u00bd(cid:2)(cid:4)c\u00bc0 \u00bc KMa (cid:2)
