Repository: JonathanOnorato/ChemLP

# ChemLP
A Chemistry Natural Language Processing Tool

File: Bowman/textbook_files/Polymer_Chemistry_by_Koltzsenburg_Maskos_and_Nuyken.json (part 6 of 30)
\u00b7 polymer analysis: molar mass determination  equations (3.140) and (3.141) are the basic equations of the maldi-tof-ms", "because  m~t2, heavy particles reach the detector later than light ones", "typical times of flight are of  the order of milliseconds", " a particularly successful mass resolution is achieved by applying optional reflectors  based on an electrical field", "because of the duration of a laser pulse, ions which leave the  ion source have neither the same initial energy nor the same kinetic energy", "this reduces  the resolution", "the reflectors help to compensate for the range of energies and for mole- cules with the same mass to charge ratio", "thus, ions of higher energy penetrate the elec- trostatic field to a greater depth than those of lower energy", "faster ions therefore take a  longer route", "after being reflected (ion mirrors), ions of identical mass, but with different  velocity, are redirected and finally reach the detector at the same time", "with this energy  focusing, considerable improvements in resolution can be obtained compared to instru- ments without reflectors", " example the capability of maldi-tof-ms is best demonstrated by looking at an example", " ", "figure 3.16 shows the analysis of a polystyrene from a dithranol (", "fig", "3.14) matrix   containing a silver salt as cation generating agent", " the peaks are easily identified", "they can be assigned to individual chains of different  mass (in this case, z equals 1)", "the molar mass of the individual chains are separated by the  mass of a single styrene unit", "from these peaks and knowledge about the cation generating  salt, it is possible to determine the molar mass of the end groups", "furthermore, by integration  over all the peaks, an average molar mass can be obtained", "when determining the average  molar mass it is important to note that the higher molar mass ions may be underrepresented,  especially for broader distributions, because of peak broadening and effects dependent on  the matrix and the cation generating salt so that the average value can be distorted", " 3.3    relative methods  molar mass determinations by methods which do not involve direct, physical-chemical  correlation which can be mathematically explained between the actual measurements and  the molar mass of the sample are referred to as relative methods", "such methods require a  calibration  by  samples  of  known  molar  mass", " it  is  important  for  this  calibration  that,  among other things, it is known how the molar mass of the calibration  standard has been  measured  and  which  average  value  has  been  determined", " precision  demands  that   calibration should only be carried out using strictly monodisperse standards", "however, in  practice,  such  standards  are  rarely  available", " it  is  worth  remembering  here  that  even  a  sample with a polydispersity index of 1.04, which is seen in standard literature as a narrow  distribution and may even be considered as monodisperse, still has a molar mass standard  deviation of 20% (7 sect", "3.1) so that mn and mw are not identical", "thus, if the calibration  involves  samples whose molar mass was determined by  a method which generates, for  example, number average mn, the calibration is not the same as that obtained using sam-   3.3 \u00b7 relative methods   81  3  ", " 4 6 2  ", " 6 3 7 3 5  ", " 6 5 5  ", " 1 5 6 1 5  ", " 1 7 3  ", " 3 9 5 2 5  ", " 5 0 8 0 5  ", " ", " 1 3 9 6 6 5 9 4  ", " ", " 6 3 6 8 2 5 8 4  ", " 1 5 0 1  ", " 5 8 4 7 4  ", " 7 6 2 8 1 4 4 6 4  ", " ", " 6 0 5 1  ", " 4 0 4 5 4  ", " 7 2 7 1 1 3 3 4 4  ", " ", " 8 1 0 9 2 1 3 3 4  ", " ", " 1 2 3 2  ", " 6 7 2 2 4  ", " 4 1 5 2  ", " 7 3 2 1 4  ", " 9 6 5 2 7 9 1 0 4  ", " ", " 5 2 6 2  ", " 3 9 6 2  ", " 4 5 1 9 3 3 1 1 9 3  ", " ", " 3 3 7 2  ", " 6 9 6 2  ", " 0 7 0 7 3  ", " 3 4 4 2  ", " 9 2 0 5 3  ", " 2 0 1 2  ", " 8 8 9 4 3  ", " 3 2 9 1  ", " 8 4 9 3 3  ", " 3 9 5 1  ", " 3 0 9 2 3  ", " 2 8 2 1  ", " 5 6 6 1 3  ", " ", " 0 2 8 0 3  7 5 0 31 8 7 9 3  0 6 9  ", " ", " ", " 1 8 6     ", " 4 4 7 8 2  ", " ", " 3 0 7 7 2  0 6 05 6 6 6 2  ", " ", " 7 0 84 1 5 5 2  2 2 3  ", " ", " ", " 4 1 3  ", " 3 7 5 4 2  0 0 1  %  0  z z  /  m  0 0 4 5  0 0 2 5  0 0 0 5  0 0 8 4  0 0 6 4  0 0 4 4  0 0 2 4  0 0 0 4  0 0 8 3  0 0 6 3  0 0 4 3  0 0 2 3  0 0 0 3  0 0 8 2  0 0 6 2  0 0 4 2    ", ") z / m        i  l  (   o i t a r   e g r a h c / s s a m e h t   t s n a g a d e t t o p   s i   ) k a e p   t n a d n u b a   t s o m e h t   o t   d e z i l     a m r o n (   e c n a d n u b a e v     i t a  l  e r   e h t    ", "       e n e r y t s y l o p a   f o m u r t c e p s - s m - f o t - i  d l a m     6 1 3  ", "   ", " g i f   ", "    i  l  e u a v   z / m g n d n o p s e r r o c e h t   d n a e c n a d n u b a e v           i t a  l     e r   e h t   e r a   s k a e p e h t   e v o b a   s r e b m u n e h t        82  chapter 3 \u00b7 polymer analysis: molar mass determination  ples whose weight average is known.2 strictly speaking, the nature of the calibration sam- ples and how their molar mass was determined belongs to the description of the calibration", " such problems do not arise if strictly monodisperse standards are employed because for  such samples the number and weight average molar mass are identical", "the most impor- tant  relative  methods  which  are  of  greatest  practical  relevance  are  size  exclusion  or  gel  permeation chromatography (sec or gpc) and viscometry", " 3  3.3.1    viscometry  compared  to  pure  solvents,  polymer  solutions  have  higher  viscosities", " this  effect  depends  on  both  the  concentration  of  the  polymer  and  its  molar  mass  and  remains   measurable  even  for  very  dilute  solutions  in  which  the  polymer  chains  are  no  longer  entangled", " before evaluating the measured values, it is necessary to define a few terms", "the relative viscosity \u03b7rel of a polymer solution with a concentration c2 is the quotient   of the viscosity of the polymer solution \u03b7 and the pure solvent \u03b70:  this quotient is identical to the quotient of the experimentally measured times t and t0,  which  a  solution  or  the  pure  solvent  require  to  flow  through  capillaries,  respectively  (details can be found below)", "the relative viscosity, as can be seen from the definition, is  dimensionless", "it is a measure of the increase in viscosity of a solution compared to that of  the pure solvent at a given temperature", " the  specific  viscosity  (also  dimensionless)  is  a  measure  for  the  contribution  of  the  polymer to the viscosity of a solution", "it is calculated from the quotient of the difference in  viscosity and the viscosity of the pure solvent:  the reduced viscosity (of unit ml/g and, in older literature, dl/g) is simply the specific  viscosity normalized with respect to the concentration of the dissolved polymer c2", "thus,  it is a measure of how much the viscosity is affected by dissolving, e.g., 1 g of polymer", " \u03b7  rel  =  =  t t  \u03b7 \u03b7 0  0    \u03b7  sp =  \u03b7 \u03b7 \u2212 \u03b7 0  =0  \u03b7  \u2206 \u03b7 0     \u03b7  red  =  \u03b7 sp c 2    (3.142)  (3.143)  (3.144)  because the reduced viscosity depends on the concentration of the dissolved polymer and  is therefore influenced by deviation from ideal solution behavior, it is common practice to   2  one should not be tempted, however, to try to determine both mn and mw by using two calibration  curves to interpret the numbers derived as the number and weight averages and finally even to  determine a polydispersity index", "the polydispersity obtained in this way would depend also on the  polydispersity of the calibration substance", "the errors involved make such an approach of little value", "  83  3  3.3 \u00b7 relative methods   lim c 0\u2192 2  \u03b7  red  = [ ] \u03b7     extrapolate the measured values to zero concentration", "the number so obtained is called  the staudinger index [\u03b7]:  the  staudinger  index,  also  referred  to  as  the  intrinsic  viscosity,  does  not  vary  with   concentration as does the reduced viscosity", "it is a measure of the volume of the polymer  molecules in a dilute solution and has the same units as the reduced viscosity, ml/g (or  dl/g)", " in the theoretical description of this phenomenon we can view the polymer chains as  impenetrable  spheres", " if  we  disperse  such  spheres  in  a  liquid  with  a  viscosity  \u03b70,  the   viscosity increases to a value \u03b7", "the specific viscosity for small volume fractions \u03c62 of the  dispersed spheres can be described with the einstein equation:  in a dilute solution the volume fraction (v1+v2\u2248v1), depends on the mass concentration  c2, the mass of a single sphere m2 and its volume v2 as follows:  \u03b7  sp =  \u03b7 \u03b7 \u2212 0 \u03b7 0  2 5", " =  \u22c5  \u03d5 2     \u03d52  =  =  v 2 v 1  v 2 m 2  c 2     v2  v1  v2  m2   volume of all spheres  volume of the solvent  volume of one sphere  mass of one sphere  \u2212 \u03b7 \u03b7 0 \u03b7 0  1 c 2  =  ", "2 5  \u22c5  v 2 m 2     it is assumed that the polymer chains in the dilute solution are swollen with solvent,  i.e., that the quotient v2 c is not simply the inverse of the density of the pure polymer but  rather a larger value which depending on the quality of solvent", " by combining (3.146) and (3.147), one obtains  the term on the left hand side of (3.148) involves only experimentally measured values  and is referred to as the reduced specific viscosity (see above)", "in practice, deviations are  observed  depending  on  the  concentration  of  the  solution", " these  can  be  eliminated  by  assuming an infinitely diluted solution (c2 = 0, see eq", "3.145) and use [\u03b7] instead of the  first term", " with (3.148), measuring the viscosity of a polymer solutions yields a measure for the  quotient of the volume of a (swollen) polymer chain and its molar mass", "for hard, solid  spheres, e.g., highly cross-linked, sphere-shaped particles,  v ", "thus, for such parti- 2 cles, the staudinger index doesn\u2019t depend on the particle mass so that only information  about the density of the particles but not their mass can be derived", " m 2  \u223c  (3.145)  (3.146)  (3.147)  (3.148)     84  chapter 3 \u00b7 polymer analysis: molar mass determination  however, for solvent penetrated coils, kuhn\u2019s square root law can be used whereby the  average end-to-end distance, i.e., the effective diameter of the coil d2, is proportional to   m2  (7 chap", "2)", "thus:  v2  ~  3 ~d 2  3  2  m 2     3  from (3.148) and (3.149) one obtains for the molar mass m2:  \u03b7[ ] ~  3  2  m 2 m 2  1  2  ~  m 2  ~  m  1  2  2     \u03b7[ ] =  k  mm h \u22c5  ,  a     as a general case for the various structures of polymer molecules in solution, the so-called  mark-houwink equation, (3.151), is used:  km,h  a   solution-dependent and polymer-specific constant  exponent, between 0.5 (ideal sphere) and 2,0 (stick-like molecules)  the preparation for viscometry measurements is comparatively simple", "the time t  is  experimentally  measured,  for  which  a  certain  amount  of  a  solution  \u03b4v  needs  to  flow through a capillary of a known diameter d", "according to hagen and poiseuille\u2019s  law:  here, g stands for the earth\u2019s acceleration produced by gravity, \u03b4h for the difference in  height between the upper and lower reservoir of the liquid, l for the length of the capillary,  and \u03c1 for the density of the polymer solution", "for a specific viscometer the quotient in  (3.152) is constant so that a device constant kg can be defined and (3.152) becomes  the device constant can be determined (if not supplied by the device manufacturer) using  any pure solvent with a known viscosity and (3.154):  \u03b7  =  4  g \u03c0 \u22c5 128  \u22c5 \u22c5  \u2206 \u2206  h d \u22c5 v l \u22c5  \u22c5  \u03c1  \u22c5  t     \u03b7  =  k  g  \u22c5  \u03c1  \u22c5  t     k  g =  \u03b7 0 \u22c5  \u03c1 0  t  0    here the variables indicated with 0 represent the density, viscosity, and time required by  the pure solvent to flow through the capillary", " for dilute polymer solutions it can be assumed to a good approximation that the den-  sity of the polymer solution does not differ considerably from that of the pure solvent:  (3.149)  (3.150)  (3.151)  (3.152)  (3.153)  (3.154)   85  3  3.3 \u00b7 relative methods    ", "fig", "3.17  double logarithmic  plot of the staudinger index vs  the molar mass  ] \u03b7 [   g o  l  \u03c1 \u03c1\u2248 0    so that  \u03b7 \u03b7=  \u22c50  t t  0     log m  (3.155)  (3.156)  (3.157)  thus, for a once calibrated apparatus the measurements are reduced to simply measuring  the time for a certain amount of sample liquid", "in modern viscometers this is done auto- matically", "to reduce the error, multiple measurements are made", "as the viscosity of poly- mer solutions is largely dependent on the temperature, excellent temperature control of  the viscometer is extremely important to obtain reproducible results", " with  the  mark-houwink  equation  (3.151)  a  calibration  with  polymer  probes  of   various molar mass, determined with other (absolute) methods, can be performed", "the  equation predicts that a double-logarithmic plot of the staudinger index against the molar  mass for different samples results in a straight line with gradient a and an intercept of the  ordinate  equal  to  the  solvent  and  polymer  dependent  constant  of  the  mark-houwink  equation(", "fig", "3.17)", " from the value of the exponent a determined with this graph, important conclusions  can be drawn about the shape of the dissolved polymer", "an exponent of 0.5 indicates a  solvent penetrated polymer in a \u03b8-solvent (7 chap", "2)", "in thermodynamically better sol- vents, higher values of around 0.8 are observed", "even higher values of around 2 indicate  that the polymer molecules are stiff or stick-shaped", " if  the  calibration-as  explained  in  the  introduction  to  7 sect", " 3.3-was  made  with  monodisperse standards, the following average for the molar mass from the viscosity mea- surements is obtained; this is referred to as the viscosity average molar mass:  m  \u03b7 =  1  a  m m i  a i  \u2211  i  m \u2211 i  i  \uf8eb \uf8ec \uf8ec \uf8ec \uf8ed  \uf8f6 \uf8f7 \uf8f7 \uf8f7 \uf8f8     at first glance, (3.157) looks rather complicated, but further consideration makes an inter- pretation relatively simple", "for the number and the weight averages, the molar mass mi is    3    86  chapter 3 \u00b7 polymer analysis: molar mass determination  averaged over the number or the weight of the fraction, respectively", "by analogy, for the  numerator in (3.157) for the viscosity average molar mass, the individual molar masses are  averaged  according  to  their  contribution  to  the  viscosity  of  the  solution", " according  to  (3.151), this is given by ma", "this explains the exponent in the numerator of (3.157)", "the  denominator is explained by the viscosity of a polymer solution being proportional to the  total mass of the solute", "thus the viscosity average involves the mass of each molar mass  fraction", "the  exponent  for  the  quotient  serves  to  arrive  at  a  correct  unit  for  the  average  molar mass", "also, if standards which are not strictly monodisperse are employed, a viscosity  average molar mass is obtained, the value of which depends on how the calibration was  performed", " a great advantage of the viscometry lies in the large range of molar mass which can be  determined", "for samples having extremely large or small molar mass, the flow rates can be  varied by choosing a larger or smaller capillary", "even a molar mass >100 g/mol can be mea- sured with a suitable solvent", "the upper measurable molar mass limit is about 20 ", "106 g/mol", "because viscosity measurements to determine the staudinger index require a concen-  tration series (c \u2264 1 g/100 ml) to be measured, ca", "250 mg of material is necessary", " as well as exceptionally good thermal control, it should also be noted that the method  is extremely sensitive to dust particles and insoluble polymer", "the solution should thus be  filtered before the measurements and it should be confirmed that the polymer is completely  soluble", " 3.3.2    size exclusion chromatography (sec)  so-called size exclusion chromatography is also referred to by the acronym sec", "in older  literature, and the name gel permeation chromatography, abbreviated as gpc, can also be  found", " the apparatus preparation is, in principle, rather easy and similar to what is required  for hlpc known from small molecule organic chemistry", "the sample is introduced into  the system with a syringe and carried by the mobile phase through one or more separation  columns with the help of a pump", "detection at the exit of the column(s) is achieved by  conventional methods, such as refractive index or uv/vis-detectors", "however, in contrast  to  hlpc,  the  separation  does  not  rely  on  a  different  adsorption  of  molecules  to  the  stationary  phase  of  the  separation  columns  but  rather  on  the  different  molecular  size,  more precisely; their different hydrodynamic radii", "to achieve this, a porous polymer gel,  i.e., a swollen, cross-linked polymer, is employed as the stationary phase", "the size of the  gel\u2019s pores is approximately equal to the size of the polymer molecules which can enter  these pores", "(", "fig", "3.18) shows some electron micrographs of such a gel", " it is essential for the separation by size that the pores of the gel are of different sizes", "as  a result, a polymer of a certain molar mass (and thus of a certain size) can only enter into  a certain proportion of these pores", "the smaller the molecule, the larger the number of  pores  that it can enter during the chromatographic process", "thus, the smaller polymer  molecules enter and exit a larger number of pores within the column and thus travel a  longer distance when inside the column, and they exit the column later than larger mol- ecules (", "fig", "3.19)", " the elution volume ve, at which the polymer of a certain molar mass exits the separa-  tion column, can be described by the following equation:   3.3 \u00b7 relative methods   87  3   ", "fig", "3.18  electron micrographs at various magnifications of sec-gels with various pore sizes", "(by kind  permission of polymer standards services gmbh, mainz)  v e  =  \u22c5 v v f m i  +  l  (  )2     (3.158)  here, vl is the volume between the gel particles", "vi is the pore volume inside the gel par- ticles", "the course of the function denoted as f(m2) represents the fraction of the available  pores that, because of their size, are able to accept macromolecules of molar mass m2", "it  has a value between 0 (very large molecules) and 1 (very small molecules)", "the form of the  function  defines  the  so-called  upper  and  lower  exclusion  limit", " above  a  certain  molar  mass, the molecules are so large that they do not fit into any gel pores (f(m2)=0)", "above      88  chapter 3 \u00b7 polymer analysis: molar mass determination   ", "fig", "3.19  separation  principle of sec according to  polymer size  (a)  (b)  (c)  (d)  3  porous packing  analyte mixture  chromatogram  (a)  (b)  (c)  (d)  elution time   ", "fig", "3.20  (a) sec calibration  with standards having narrow  molar mass distributions", "(b)  determination of the  concentration fractions ci and  the corresponding molar masses  mi of a polystyrene sample with  a broad molar mass distribution", " ri refractive index detector  10.000  100.000  400.000  a  ) s s a m  l    r a o m  (   g o l  b  y t i s n e t n  i   l  a n g s  i    i  r  ci  elution volume (ml)  this molar mass, no further separation occurs (ve=v[)", "all molecules leave the separation  column at the same time at the minimum elution time", "in analogy, a minimum molar mass  also exists, below which the total pore volume of the stationary phase is available to the  molecules (f(m2)=1)", "thus for molecules smaller than the lower exclusion limit, no further    3.3 \u00b7 relative methods   89  3  separation occurs (ve=v[ +vi)", "the molecules exit the column simultaneously at a maxi- mum elution time", "the function f (m2) and thus also the exclusion limits depend on the  employed column as well as the eluent, the temperature, and the analyte", "the  calibration of  the sec is usually executed with standards of narrow molar mass distribution (often poly- styrene) (", "fig", "3.20)", " the following equation is usually experimentally determined:  log m a b ve  = \u2212 \u22c5     (3.159)  here a and b depend on the experimental setup and the column\u2019s stationary phase", " assigning a molar mass to an elution time (or an elution volume) is normally made  simply from a calibration curve measured with standards having narrow molar mass  distributions and of known molar mass (relative method)", "with such a calibration, a  molar mass can be assigned to every elution volume", "after recording the chromatogram  it is normally analyzed by suitable software", "with the assumption that the intensity of  the detector signal corresponds to the concentration of the macromolecules, which is  usually  accurate  enough,  this  analysis  yields  the  number  of  molecules  ni  for  each  molar mass mi", " from this data set, all the average values can be calculated from the equations discussed  at  the  beginning  of  this  chapter", " furthermore,  as  well  as  this  numerical  information,  a  graphical representation of the molar mass distribution is directly available", "this is espe- cially important if the molar mass of the polymer being analyzed is not evenly distributed  around a defined molar mass average but, instead, the molar mass distribution has multiple  maxima", "as opposed to the so-called monomodal samples in which the molar mass distri- bution has only a single maximum, such samples are referred to as bimodal or polymodal,  depending on the number of maxima", " the separation of the macromolecules in sec depends on their hydrodynamic volume  vh", "this depends on the molar mass in a different way for each polymer", "to avoid needing  to consider dependence of the physical chemical properties on the particular polymer, the  following equation (without proof) can be employed:  ( log m  ) \u221d\u03b7 \u22c5[ ]  vh     (3.160)  thus, the hydrodynamic volume of a polymer should be independent of its chemical com- position and its microstructure, so that for a given chromatography column and a certain  solvent it should be proportional to the logarithm of the product of the staudinger index  and  the  molar  mass", " indeed,  this  can  be  confirmed  by  experiment  and  a  plot  of  the   logarithm of this product vs the elution volume results in a straight line to a good approx- imation (", "fig", "3.21)", "(grubisic et al", "1967; wild and guliana 1967)", " a  great  advantage  of  sec  is  the  speed  and  simple  execution  of  the  measurement", " only ca", "0.1 mg is injected onto the column as a dilute solution", "the measurement of  different concentrations is unnecessary", "the range of molar mass which can be measured  depends on the exclusion limits of the separation column", "as opposed to most of the  methods presented in this chapter, the sec delivers any desired molar mass average and  offers  information  about  the  shape  of  the  molar  mass  distribution", " these  advantages  have  led  to  great  importance  being  placed  on  the  molar  mass  definition  with  sec  in  practice", "however, two key limiting conditions must be kept in mind when using this  method:     90  chapter 3 \u00b7 polymer analysis: molar mass determination  3  m \u03b7  ]  [   g o l  9  8  7  6  5  polystyrene (linear) polystyrene (\u201dcomb\u201d)  polystyrene (\u201dstar\u201d) polystyrene-poly(methyl methacrylate)  hetero graft copolymer poly(methyl methacrylate) (linear) poly(vinyl chloride) polystyrene - poly(methyl methacrylate) comb like graft copolymer  poly(phenyl siloxane) polystyrene - poly(methyl methacrylate) linear statistical copolymer  polybutadiene  18  20  22  24  26  28  30  elution volume, 5 ml steps, thf   ", "fig", "3.21  example of a universal calibration with thf as solvent   1", " the  interactions  between  polymer,  solvent  and  column  packing  should  be  approxi- mately equal for all combinations, and preferably as minimal as possible", "if the poly- mer  interacts  with  the  stationary  phase,  for  example,  the  separation  according  to  hydrodynamic volume is superimposed by effects common to adsorption chromatog- raphy", "choosing a suitable column that meets all the criteria in the best possible way is  therefore crucial for meaningful results", "  2", " because of the inherent influence of the solvent quality on the effective size of the  polymer (see above), the system of calibration standard and solvent has a great influ- ence on the determined molar mass of the measured sample, especially if the poly- mers  being  examined  differ  chemically  from  the  standard", " thus,  it  is  essential  to  report the standard used", "because this is often polystyrene, the determined molar  mass should be given as a polystyrene equivalent molar mass (in the solvent used)", "  references  91  3  3", " in some co-polymerization processes it can happen that some comonomers are pref- erentially incorporated in polymer molecules having greater or smaller molar mass  so  that  the  chemical  composition  of  the  polymer  is  not  the  same  over  the  molar  mass distribution", "such chemical inhomogeneity with respect to the molar mass can  indeed make the quantitative evaluation of the detector questionable", "in such cases,  multidimensional chromatography techniques that combine the sec with conven- tional chromatography techniques can provide a solution (rittig and pasch 2008)", " the  combination  of  static  light  scattering  and  sec  and  a  concentration-dependent  detector (ri- or uv/vis) yields absolute molar mass information without the necessity of  a  calibration  and  thus  provides  more  information  about  the  sample,  simultaneously  retaining the advantages of sec", " the speed and simplicity of sec and viscometry have made these methods standard  practice  in  industrial  polymerization  processes  where  they  are  routinely  employed  to  verify adherence to product specification where molar mass is involved", " both sec and viscometry are relative methods", "if an absolute molar mass is required,  a  characterization  by  light  scattering  (if  necessary,  coupled  with  sec)  or  analytical   ultracentrifugation is recommended", "these methods are also convenient if no appropri- ate, inert column material can be found", " for  the  characterization  of  comparatively  small  macromolecules,  maldi-tof  or   osmometry can be successfully employed", " references  lett 5:753-759  heidelberg  grubisic z, rempp p, benoit h (1967) a universal calibration for gel permeation chromatography", "polym   maechtle  w,  boerger  l  (2006)  analytical  ultracentrifugation  of  polymers  and  nanoparticles", " springer,   meselson m, stahl fw (1958) the replication of dna in escherichia coli", "proc natl acad sci 44:671-682 pasch h, schrepp w (2003) maldi-tof mass spectrometry of synthetic polymers", "springer, heidelberg rittig f, pasch h (2008) multidimensional liquid chromatography in industrial applications", "in: cohen sa,  schure  mr  (eds)  multidimensional  liquid  chromatography,  theory  and  applications  in  industrial  chemistry and the life sciences", "wiley, new york, pp 387-423  schaertl  w  (2007)  light  scattering  from  polymer  solutions  and  nanoparticle  dispersions", " springer,   svedberg t, pedersen ko (1940) the ultracentrifuge", "oxford university press, oxford wild l, guliana r (1967) gel permeation chromatography of polyethylene: effect of long chain branching", "  heidelberg  j polym sci a-2(6):1087-1101   93  4  polymers in solid state  4.1    phase transitions in polymeric solids - 95  4.2  4.2.1  4.2.2    methods for the determination of tg and tm - 97  static procedures - 97  dynamic procedures - 98  reference - 103  \u00a9 springer-verlag berlin heidelberg 2017 s", "koltzenburg et al., polymer chemistry, doi 10.1007/978-3-662-49279-6_4   4    94  chapter 4 \u00b7 polymers in solid state  the  vast  majority  of  all  polymers  produced  in  the  world  are  utilized  in  their  solid   form-that is, as a classic material", "thus, a discussion of the solid-state properties of poly- mers, their morphology, and the impact of this and their properties on their applications  is an essential part of this book", " polymers in their solid state can be roughly divided into three categories, of which, in  practice, only two-the amorphous and the semicrystalline states-play a role (", "fig", "4.1)", " the single-crystalline state is of academic importance only", " many polymers cannot crystallize", "they exist in an amorphous state, similar to that  found, for example, in window glass", "substances with a low molar mass can also solidify  to  amorphous  solids,  particularly  complex  molecules,  such  as  certain  pharmaceuticals", " water can be shock-frozen to an amorphous solid", "however, for substances with a low  molar mass this state is very unstable", "thus, many low molar mass amorphous phases tend  to re-crystallize, that is, transform into a crystalline state corresponding to the thermody- namic equilibrium", " under certain circumstances, however, polymers can at least partially crystallize", "the  crystallization of polymers is a very complex process because the long chains must arrange  themselves into a defined crystalline structure", "because the intertwining of the polymer  coils-so-called entanglements-are an obstacle to crystallization, this is a relatively slow  process", "additionally, crystallization of the polymer is usually imperfect, resulting in the  creation of a partially crystalline or semicrystalline material in which both amorphous  and crystalline domains coexist", " polymeric  single  crystals  can  be  obtained  by  performing  crystallization  from  very  dilute solutions", "however, these are more of an academic interest and without importance  for industrial polymer chemistry", " as is known from the analysis of substances with a low molar mass, amorphous and  crystalline areas can be easily distinguished, for example, by x-ray spectroscopy", "here, one  observes  so-called  halos  from  the  amorphous  phases,  whereas  the  crystalline  phases  appear as peaks in an x-ray diffractogram", "an analysis of the phase transitions upon heat- ing a sample also provides valuable information about whether a sample is amorphous or  crystalline", "the morphology of a solid greatly influences the properties (e.g., the optical,  mechanical, and thermal properties) of products made from polymers", " before we discuss this in more detail, a number of fundamental physical concepts need  to be introduced", "the mechanical properties of a solid are measured in terms of its so-  called \u201cmoduli.\u201d these include young's modulus for uniaxial extension, and the shear mod- ulus for shear deformation of a test piece (", "fig", "4.2)", " according to hooke\u2019s law, the uniaxial stress of a test piece is given by  = s e e  \u22c5     (4.1)   ", "fig", "4.1  schematic  representation of the  morphologies of polymeric  solids  polymers in solid state  amorphous  semi-crystalline  single crystal   4.1 \u00b7  phase transitions in polymeric solids  uniaxial extension:  shear deformation (  v =0):  4  95  a  x0  x   ", "fig", "4.2  schematic representation of the shape change under uniaxial stress by \u03b4x or shear stress   by a shear angle \u03b1  this means that the applied stress \u03c3 (force per unit area) is proportional to the elongation of  the test piece \u03b5", "the proportionality constant e is referred to as the young\u2019s or e- modulus", " whereas, if a test piece is deformed under shear, the stress \u03c3 s-again defined as the force  applied to a given area-is proportional to the tangent of the shear angle \u03b1", "in this case, the  proportionality constant is again referred to as a modulus, in this case, the shear modulus g:  s  s g=  \u22c5 tan  a     (4.2)  4.1    phase transitions in polymeric solids  as mentioned above, amorphous and crystalline solids can be differentiated by their ther- mal phase transitions", "when crystalline substances are heated, a melting point is observed  in  analogy  familiar  from  low  molar  mass  crystals", " at  the  melting  point,  an  abrupt  re arrangement occurs in the material", "below the melting point, there is crystalline order  and this disappears during the melting process", "this is the reason why the properties such  as volume undergo a stepwise change at the melting point (", "fig", "4.3)", " thermal transitions of this type are referred to as first-order phase transitions; they can  be assigned an enthalpy, in this case, the enthalpy of melting", "because of the structural  change on melting, the entropy of the melted phase is greater than that of the crystalline  phase  so  that  a  \u03b4s  can  be  defined  for  this  transition  as  well  as  a  corresponding  free  enthalpy \u03b4g", " in contrast to this, amorphous solids are as disordered in the solid phase as they are in  their melts.1 vitreously solidified amorphous states are supercooled, disordered melts or  glasses", "this means that they undergo no structural change when heated and transitioning  to the liquid phase", "this process, which corresponds to the melting process of crystalline  compounds, is referred to as the glass transition, and the associated temperature tg as the  glass transition temperature", "if we now consider the dependence of, for example, the vol- ume on the temperature (", "fig", "4.4), we can see that indeed the thermal expansion, i.e., the  slope of this line, is different above and below tg, but that no abrupt change of volume  occurs at the glass transition", " this is because the structure of the material is identical-i.e., disordered-above and   below tg", " 1    on closer inspection, there are subtle differences here as well, which are, however, not further  discussed in the present book", "    96  chapter 4 \u00b7 polymers in solid state   ", "fig", "4.3  sketch showing the  change of volume with melting", " tm melting temperature  crystalline  amorphous  4  tm  t   ", "fig", "4.4  sketch showing the  volume change at a glass  transition", "tg glass transition  temperature  molecular mobility / segment mobility  frozen  possible  v  v  tg  t  transitions of this type are referred to as second-order transitions", "in contrast to first-  order phase transitions, there is no transition enthalpy required here because no enthalpy  needs  to  be  invested  to  break  a  crystal  lattice", " nor  is  there  any  substantial  change  in  entropy, because both states are approximately equivalent in structure", "as a consequence,  no \u03b4g can be assigned to a second-order transition", "however, abrupt changes in other  properties, such as heat capacity, are observed", "because the melt generally has more trans- lational degrees of freedom above tg, stimulation requires more enthalpy and the addition  of a larger amount of heat is required to raise the temperature by one degree", "hence, a  sharp rise in heat capacity occurs across a glass transition, which can be measured as \u03b4cp", "semicrystalline polymers consist, as already mentioned, both of crystalline and amor- phous  areas", " in  principle,  polymers  are,  aside  from  the  above-mentioned  exceptions,  never crystalline to 100 %, so there is a co-existence of crystalline and amorphous domains", " thus,  when  heating  of  a  semicrystalline  or  partially  crystalline  polymer,  both  a  glass   transition at a temperature tg and a melting process at a temperature tm can be observed  (", "fig", "4.5)", " it is always the case that tg is lower than tm", "this should be obvious", "if it were not so,  a substance would, when cooling from the melt, solidify to a glassy solid at the higher tg  and would then have to crystallize below tg", "however, below tg the molecules are insuf- ficiently mobile to allow the reorientation necessary for crystallization", "  97  4  4.2 \u00b7  methods for the determination of tg and tm   ", "fig", "4.5  sketch showing the  volume change at the glass  transition and the melting  temperature of partially  crystalline polymers", "tg glass  transition temperature, tm  melting temperature  v  tg  tm  t  4.2    methods for the determination of tg and tm  below, the most important methods for determining the glass transition temperature and  the  melting  temperature  are  presented", " these  can  be  classified  according  to  static  and  dynamic procedures", " 4.2.1    static procedures  static procedures are based on the measurement of a material property, such as density,  volume, heat capacity, or refractive index, as a function of temperature", "in these proce- dures, the sample is slowly heated to maintain equilibrium, and the change of the respec- tive  intrinsic  property  is  measured", " examples  are  dilatometry  (7 see  sect", "5.3)  and  the  measurement of the refractive index, where discontinuities in the curves of the volume or  refractive  index  can  be  observed  as  a  function  of  temperature  at  the  glass  transition   temperature (", "figs", "4.5 and 4.6, respectively)", " however, in general, the preferred method is differential scanning calorimetry (dsc)", " the principle of dsc is that a sample is heated at a constant rate and the heat flow required  to maintain this defined rate is measured", "the heat flow correlates with the heat capacity  cp of the sample, i.e., the amount of heat necessary to produce a given change in tempera- ture", "as mentioned above, we observe an abrupt increase in heat capacity cp at the glass  transition  temperature,  whereas,  at  the  melting  point  the  latent  heat  \u03b4hm  (the  heat  of  melting)  is  required", " thus,  the  temperature  of  the  sample  does  not  change  during  the  melting process, even though heat is absorbed", "this is valid until the moment when the  crystal lattice is completely \u201cbroken\u201d and the transition to an isotropic melt has occurred", " formally,  the  heat  capacity  tends  to  infinity  during  the  melting  process  so  that  a  peak  results in the dsc (", "fig", "4.7)", "from the area under this peak the heat of melting for the  sample can be calculated", "alternatively, if \u03b4hm is known, the degree of crystallization can  be determined", " dsc  is  a  method  frequently  used  both  in  industrial  and  academic  laboratories", " its  advantages lie in the very small amount of sample material required (approximately 5 mg)", " furthermore, the technology is well established and the available devices are quite robust  and easy to use", "in particular, sample preparation is also relatively simple", "the sample has  to be placed in a measuring vessel-usually a disposable aluminum pan", "    98  chapter 4 \u00b7 polymers in solid state   ", "fig", "4.6  refractive index of a  polymer as a function of  temperature", "tg glass transition  temperature  n  4   ", "fig", "4.7  heat capacity as a  function of temperature on  heating for semicrystalline  polymers as observed with dsc  q d  t d     = p c  tg  t  ^ area = \u2206hm  \u2206cp  tg  (idealized diagram)  tm  t  the disadvantages of dsc lie in its limited sensitivity", "not every phase transition is  resolved", " moreover,
