Repository: JonathanOnorato/ChemLP

# ChemLP
A Chemistry Natural Language Processing Tool

File: Bowman/textbook_files/Polymer_Synthesis_Theory_and_Practice_by_Braun_Cherdron_Rehahn_Ritter_and_Voit.json (part 6 of 28)
of catalyst and nature of solvent", "in some cases also regulators can be used which, as in the case of cationic polymerization of trioxane, lead to the incor- poration of special endgroups", " in polymerizations with ziegler-natta catalysts, molecular hydrogen is the  preferred regulation agent for controlling the molecular weight", " in many cases (e.g., in kinetic investigations, in determination of the reactivity ratios, or in the preparation of unbranched polymers) it is not appropriate to allow polymerization to proceed to complete conversion of the monomer", "polymerization reactions can be stopped in different ways", "sometimes the reaction can be brought to a halt simply by cooling", "in most cases pouring the reaction mixture, or a sample of it, into a sufficient quantity of precipitant can end the polymerization, whereby the polymer formed is precipitated and the residual monomer and initiator are highly diluted", "polymerizations are most effectively stopped by addition of an inhibitor or some compound that destroys the initiator; the details of this method depend on the type of polymerization", "for radical polymerizations one uses, for example, hydroquinone or hydroquinone monoethers", "most ionic polymerizations can be stopped by addition of water, acids, or bases", "when an ionic polymerization is carried out at low temperature, it is essential to terminate it by destruction of the initiator since otherwise warming to room temperature is likely to make the reaction go very quickly", "organometallic initiators (also ziegler-natta catalysts) can be destroyed with water or alcohols, and lewis acids (bf3) with amines", " control of molecular weight is much simpler for those polymerizations where the macromolecules are built up stepwise (condensation and stepwise addition)", "in such cases, the reaction can be stopped at any time, for example by cooling, so that every step of molecular weight can be obtained", "in principle, the molecular weight of the polymer formed in these reactions can also be controlled or the reaction can be interrupted by changing the molar ratio of the two bifunctional reactants or by adding an appropriate amount of monofunctional compound", " 2.2.5.6 isolation of polymers isolation is simplest when the polymer is insoluble in the reaction mixture and precipitates during its formation", "in these cases, the product can be separated by filtration or centrifugation", "aqueous solutions can be filtered through paper filters; solutions in organic solvents are better filtered through cloth or sintered glass discs", "if the polymer remains dissolved in the reaction mixture, there are two possible ways of proceeding: either the excess monomer, solvent, and other volatiles can be distilled off under vacuum or the polymer can be precipitated by addition of a precipitant", "the first procedure is only applied in exceptional cases, since it generally leads to a resinous polymer contaminated with initiator residues and especially with trapped monomer and solvent", "the most usual procedure is, there- fore, precipitation by means of a precipitant that should satisfy the following requirements: it must be miscible with the monomer and solvent, and dissolve all additives (e.g., initiator) as well as by-products (e.g., oligomers)", "furthermore, the polymer should be nonswellable and should separate in flocculent form (not oily or   64  2 methods and techniques for synthesis, characterization, processing  fig", "2.5 spray-type separator (a polymer solution; b compressed air; c precipitating agent)  resinous)", "finally, the precipitant should be readily volatile and be absorbed or occluded by the polymer as little as possible", " the general procedure is to drop the reaction mixture or polymer solution into a 4- to 10-fold amount of precipitant under vigorous stirring", "the concentration of the polymer solution (generally not above 10%) and the amount of precipitant are chosen so that the polymer precipitates in a flocculent, readily filterable form", "it often happens that the precipitated polymer remains in colloidal suspension; in this case, it may help either to lower the temperature (external cooling or addition of dry ice) or to add electrolytes (solutions of sodium chloride or aluminum sulfate, dilute hydrochloric acid, acetic acid, or ammonia)", "sometimes coagulation of the polymer can also be achieved by prolonged vigorous stirring or shaking (rheopexy)", "polymers that tenaciously retain solvent and tend to resinify can be precipitated   2.3 characterization of macromolecules  65  advantageously by the spray method (see fig", "2.5)", "for this purpose, the polymer solution is sprayed in the form of a mist into the precipitant, thereby producing a fine floccular precipitate, the large surface area of which favors the outward diffusion of unpolymerized monomer and other compounds present", " regarding industrial methods for isolation of polymers, the reader is referred to  the relevant literature", " 2.2.5.7 purification and drying of polymers careful purification and drying of polymers is important not only for analytical characterization, but also because the mechanical, electrical, and optical properties are strongly influenced by impurities", "not the least important aspect of purification is the fact that even traces of impurities may cause or accelerate degradation or crosslinking reactions", "the conventional  techniques for the purification of low-molecular-weight compounds, such as distillation, sublimation, and crystallization, are not applicable to polymers", "in some cases, it is possible to remove the impurities by cold or hot extraction of the finely powdered polymer with suitable solvents or by steam distillation", "separation of low-molecular-weight components from water-soluble polymers (e.g., poly(acrylic acid), poly(vinyl alcohol), poly(acryl amide)) can be accomplished by dialysis or electrodialysis", "however, the most widely used method of purification is by reprecipitation in which the solution of polymer (concentration less than 5-10 wt.%) is dropped into a 4- to 10-fold excess of precipitant, with stirring", "if necessary, this operation is repeated with other solvent/precipitant pairs until the impurities are no longer detectable", " the drying of polymers often presents great difficulty, since many polymers tenaciously retain or trap solvent or precipitant; this phenomenon is termed \u201cocclu- sion\u201d", "the magnitude of this effect can be judged by the following examples", "cyclohexane is occluded so strongly by cellulose that, after drying for 2 days at 100()c and 0.1 mbar, one cyclohexane molecule is still retained for every six cellulose crus", "a 0.2-mm-thick polystyrene film, prepared from a solution in thf by drying to constant weight in a stream of nitrogen at 75()c, still retains 13% thf", " there is no general rule for the prevention or avoidance of occlusion", "in some cases, a change of solvent/precipitant system may help to achieve this goal", "raising the drying temperature is also beneficial", " an important prerequisite for successful drying is to subdivide the polymer as  finely as possible (see sect", "2.5.1)", " 2.3  characterization of macromolecules  for the unequivocal characterization of a low-molecular-weight compound, it is sufficient to specify a few physical or chemical properties, for example, boiling point, melting point, angle of optical rotation, refractive index, elemental analysis,   66  2 methods and techniques for synthesis, characterization, processing  ir and nmr spectra", "if two low-molecular-weight samples have the same charac- teristic properties, they may be considered as identical", " the characterization of macromolecular substances is considerably more diffi- cult", "owing to the high intermolecular forces, macromolecules are not volatile without decomposition and so, no boiling point can be determined", "the melting points of partially crystalline polymers are generally not sharp", "amorphous polymers frequently show only sintering or softening, often accompanied by decomposition", "in addition to elemental analysis, other data must be determined, for example, solubility, viscosity of the solution, mean molecular weight, molecular weight distribution, and degree of crystallinity", " the fundamental difficulty is that polymeric substances cannot be obtained in a structurally and molecularly uniform state, unlike low-molecular-weight compounds", "thus, macromolecular materials of the same analytical composition may differ not only in their structure and configuration (see sect", "1.2) but also in molecular size and molecular weight distribution; they are polydisperse, i.e., they consist of mixtures of molecules of different size", "hence, it is understandable that the expression \u201cidentical\u201d is not, in practice, applicable to macromolecules", "up to the present time, there is no possibility of preparing macromolecules of absolutely uniform structure and size", "it follows, therefore, that physical measurements on polymers can only yield average values", "the aforementioned peculiarities of macromolecular substances mean that the methods of characterization suitable for low-molecular-weight compounds are frequently not applicable or only applicable in a substantially modified form; often completely new methods of investigation must be employed", " since the properties of a polymer can be noticeably influenced by small variations in the molecular structure, and these in turn depend on the preparation conditions, it is necessary when reporting data to indicate not only the type of measurement (e.g., molecular weight by end group analysis; crystallinity by infra- red measurement or by x-ray diffraction; etc.), but also the type of preparation (e.g., radical polymerization in bulk at 80()c; polymerization with a particular organome- tallic catalyst at 20()c)", " the following table 2.6 lists the most important characteristics of polymers together with appropriate analytical methods that can be applied for their determination", " 2.3.1 determination of solubility  when studying a polymer, one should first determine its solubility", "this is very characteristic for macromolecules and can serve as an early means of characteriza- tion", "important examples are the recognition of crosslinking, the separation and distinguishing between tactic and atactic macromolecules and the identification of copolymers", "moreover, solubility is a prerequisite for most physical measurements", "  2.3 characterization of macromolecules  67  table 2.6 important polymer characteristics and analytical methods for their determination characteristics 1", "composition and constitution (a) chemical composition  analytical methods  (b) endgroups (c) head/tail linkages (d) branching  (e) crosslinking  (f) cis/trans isomerism (g) stereoregularity (tacticity) (h) optical isomerism, optical activity (i) refractive index (j) liquid crystalline domains (k) composition of copolymers  2", "molecular weight  3", "coil dimensions  4", "molecular weight distribution 5", "bulk properties (a) density (b) crystallinity  (c) glass transition temperature (d) softening point  (e) crystallite melting point  (f) melt viscosity (g) tensile strength and elongation (h) modulus of elasticity (i) impact strength (k) hardness 6", "morphology  (a) crystallites (b) spherulites (c) meso- and nano-morphologies in  copolymers and polymer blends 7", "surface properties  elemental analysis, uv, ir, nmr, pyrolysis-gc- mass spectrometry elemental analysis, spectroscopy, titration spectroscopy solution viscosity, melt viscosity, light scattering, nmr solution viscosity, melt viscosity, modulus of elasticity spectroscopy spectroscopy polarimetry refractometry polarization microscopy, x-ray scattering elemental analysis, spectroscopy, pyrolysis-gc- mass spectrometry absolute methods: end group analysis, membrane osmometry, vapor pressure osmometry, static light scattering, mass spectrometry, sedimentation measurements relative methods: solution viscosity, melt viscosity, size-exclusion chromatography light scattering, sedimentation measurements, small angle x-ray, solution viscosity fractionation, size-exclusion chromatography  pyknometer technique: flotation method birefringence, density, differential scanning calorimetry, x-ray diffraction dta, dsc, dynamic mechanical measurements vicat-method, martens-method, heat distortion temperature polarization microscopy, dta, dsc, dynamic mechanical measurements capillary viscometry, rotational viscometry stress-strain measurements dynamic-mechanical measurements charpy-method, izod-method ball hardness test  electron microscopy polarization microscopy electron microscopy  scanning electron microscopy, scanning probe microscopy, atr-ir spectroscopy, contact angle measurements   68  2 methods and techniques for synthesis, characterization, processing  table 2.7 solubility of various polymers polymer polyethylene, poly-(1-butylene), isotactic polypropylene atactic polypropylene  polyisobutylene  polybutadiene, polyisoprene  polystyrene  poly(vinyl chloride)  poly(vinyl fluoride)  poly(tetrafluoroethylene) poly(vinyl acetate)  poly(isobutyl vinyl ether)  poly(methyl vinyl ketone)  polyacrylates and poly- methacrylates polyacrylonitrile  polyacrylamide poly(acrylic acid)  poly(vinylsulfonic acid)  poly(vinyl alcohol)  starch  cellulose  cellulose triacetate  cellulose trimethyl ether  solvents p-xylenea, trichlorobenzenea, decanea, decalina hydrocarbons, isopentyl acetate hexane, toluene, carbon tetrachloride, thf aliphatic and aromatic hydrocarbons toluene, methylene chloride, cyclohexanone, butyl acetate thf, cyclohexanone, methyl ethyl ketone, dmf cyclohexanone, dmf  non-solvents acetone, diethyl ether, lower alcohols ethyl acetate, propanol  acetone, methanol, methyl acetate acetone, diethyl ether, lower alcohols lower alcohols, diethyl ether, acetone methanol, acetone, heptane  aliphatic hydrocarbons, methanol  diethyl ether, petroleum ether, butanol  insoluble toluene, methylene chloride, methanol, acetone, butyl acetate 2-propanol, methyl ethyl ketone, methylene chloride, aromatic hydrocarbons acetone, methylene chloride water, aliphatic  methanol, acetone  methylene chloride, acetone, ethyl acetate, thf, toluene dmf, dimethyl sulfoxide, conc", "sulfuric acid water water, dil", "alkali, methanol, dmf water, methanol, dimethyl sulfoxide water, dimethylformamidea, dimethyl sulfoxidea water, chloral hydrate, copper ethylenediamine n,n-dimethyl acetamide (100 ml)/lithium chloride (5 g), aqueous tetraaminecopper(ii) hydroxide, aqueous zinc chloride, aqueous calcium thiocyanate acetone, chloroform, 1,4- dioxane chloroform, toluene  hydrocarbons methanol, diethyl ether, petroleum ether ethanol, diethyl ether, water, hydrocarbons methanol, acetone hydrocarbons, methyl acetate, acetone hydrocarbons, acetone  hydrocarbons, methanol, acetone, diethyl ether acetone, methanol  acetone, methanol, water  methanol, diethyl ether  ethanol, diethyl ether, petroleum ether  (continued)   2.3 characterization of macromolecules  69  table 2.7 (continued) polymer carboxymethyl cellulose aliphatic polyesters  poly(ethylene terephthalate)  polyamides  polyurethanes (not cross-linked)  polyoxymethylene  poly(ethylene oxide)  poly(tetrahydrofuran)  poly(dimethylsiloxane)  poly(aryl ether sulfone) poly(aryl ether ketone)  poly(phenylene sulfide)  poly(phenylene oxide)  aonly soluble on heating  solvents water methylene chloride, formic acid, toluene m-cresol, 2-chlorophenol, nitrobenzene, trichloroacetic acid formic acid, m-cresol, g-butyrolactone, dmf/calcium chloride, n-methylpyrrolidone/ lithium fluoride formic acid, g-butyrolactone, dmf, m-cresol g-butyrolactonea, dmfa, benzyl alcohola water, toluene, dmf  toluene, methylene chloride, thf methylene chloride, heptane, toluene, diethyl ether dimethyl sulfoxide, dmf conc", "sulfuric acid, trifluoromethanesulfonic acid, diphenyl sulfonea, sulfolanea above 200()c: dichlorobiphenyl, 1-chloronaphthalene, n-ethylpyrrolidone, e-caprolactam, diphenyl ether, diphenyl sulfonea chloroform, chlorobenzene, toluene  non-solvents methanol methanol, diethyl ether, aliphatic hydrocarbons methanol, acetone, aliphatic hydrocarbons  methanol, acetone, aliphatic hydrocarbons  methanol, diethyl ether, hydrocarbons methanol, diethyl ether, aliphatic hydrocarbons methanol, diethyl ether, aliphatic hydrocarbons aliphatic hydrocarbons, diethyl ether methanol, ethanol  alcohol, ether alcohol, ether, methylene chloride  methanol, ethanol  when determining the solubility it has to be remembered that macromolecules show extremes of behavior, like swelling and incompatibility (for details see sect", "1.4.1.2)", "although there are many thermodynamic theories for the description of polymer solutions, there is still no full understanding of these systems and quite often, one needs application of empirical rules and conclusions by analogy", "as a guide, some solvents and non-solvents are listed in table 2.7 for various polymers", "however, not all combinations of solvent and non-solvent allow sufficient purification of a polymer via dissolution and reprecipitation, and trial experiments are often needed", " for the investigation of the solubility of a polymer one may proceed as follows: \u2022 30-50 mg samples of finely divided polymer are placed in small test tubes with 1 ml solvent and allowed to stand for several hours", "the solution process is significantly influenced by the state of subdivision of the polymer", "  70  2 methods and techniques for synthesis, characterization, processing  \u2022  \u2022 from time to time, the contents are stirred or shaken, and examined for the appearance of streaks", "if no solution occurs after several hours at room tempera- ture one can slowly raise the temperature, if necessary to the boiling point of the solvent", "any coloration or gas formation is indicative of decomposition of the polymer", "if the polymer dissolves at higher temperature, which may require a long time, the solution should be allowed to cool slowly to check whether the polymer comes out of solution again and if so at what temperature (important for subsequent measurements)", "if the polymer simply swells without going into solution, the procedure is repeated with other solvents or solvent mixtures", "if it swells in all solvents, without dissolving, one may assume that it is crosslinked", " \u2022  2.3.2 methods for determination of polymer constitution  when a polymer synthesis is carried out, it is important to check whether this process was successful or not", "this question has many facets", "first of all, we may ask, for example, - whether the obtained chain molecules have the expected constitution - how the monomer units are connected, - what the structure of the repeating units is, - what the composition of copolymers is, - how complete a macromolecular substitution process was, - what the configuration / tacticity of the repeating units is, - whether or not branches were formed, - which end groups the obtained macromolecules have", " to answer all these questions, spectroscopic and spectrometric techniques are techniques will be mentioned in the  important  required", "some of the most following", " 2.3.2.1 high-resolution nmr spectroscopy chemical constitution, steric configuration and, in some cases, details about chain conformation, aggregation, association, and supramolecular self-organization behavior of macromolecular substances can be determined using high-resolution nuclear magnetic resonance (nmr) spectroscopy", "this spectroscopic technique is sensitive towards nuclei with a nuclear spin different from zero", "identical nuclei (protons for example) incorporated at different places of a molecule - or bond to different molecules - have different shielding constants s and thus - at constant external field h0 - different resonance frequencies n1", "this effect is called \u201cchemi- cal shift\u201d d and is usually given relative to that of a standard compound like tetramethylsilane (tms)", "because of the smallness of this shielding constant the value of the chemical shift of a nucleus i is given in ppm (parts per million)", "for protons, the chemical shifts d are between 0 and approx", "12 ppm, for 13c between 0 and approx", "220 ppm", "just by analyzing the chemical shifts of the signals found in   2.3 characterization of macromolecules  71  an nmr spectrum a first rough analysis of the polymer constitution is possible", "moreover, the intensity of the absorptions of each nuclei is independent of the chemical environment but proportional to their relative concentration", "this feature - together with the characteristic chemical shifts - is of special importance for qualitative as well as quantitative structural elucidation via nmr spectroscopy: position (d/ppm) and intensity of an absorption give clear and direct information about constitutional, configurational, and other features of the material to be analyzed", "and there is one more dominant effect which consolidates and deepens the structural information obtained from nmr investigations", "this is the indirect spin-spin coupling of neighboring, nonequivalent nuclei of a molecule via the bond electrons", "it leads to a fine-structure (muliplet structure) of the absorption signals which is caused by the generation of additional small magnetic fields at the locus of the observed nucleus", "this is due to the relative orientation of the spins in the neighboring nuclei of the same molecule", "in general, the number of absorptions of a multiplet, i.e., the \u201cmultiplicity\u201d m, is given by  m \u00bc 2n i \u00fe 1  (2.13)  where n is the number of equivalent neighboring atoms and i (\u00bc 0, 1/2, 1, 1 1/2, 2, ", "", ".) is their nuclear spin quantum number", "magnetically equivalent nuclei do not lead to any splitting due to indirect spin-spin coupling but give a common reso- nance line", "the strength of the coupling is given by the spin-spin coupling constant j", "the nmr spectra of dissolved polymers can be interpreted in the same way as those of low-molecular-weight compounds", "hence, it is a powerful tool for consti- tutional analyses: the chemical constitution of repeating units and end groups, the content of comonomers, or the steric configuration (tacticity; see below) of macromolecules can be determined in dilute solution using high-resolution nmr spectroscopy", "also, nmr spectra of linear polymers of low molar mass often show unique absorptions due to their end-groups", "by referencing these absorptions to those of the nuclei in the repeating units it is possible to obtain the ratio of the number of end-groups to the number of repeating units", "thereby it is possible to evaluate the mn of such a polymer", "for branched polymers, nmr absorptions due to the branch point can be identified and reveal the chemical structure of those branch points, thus leading to a better understanding of the mechanism by which the branches form, and to information about the relative number of branch points within a macromolecule", " it  using nmr spectroscopy,  is also possible to determine the polymer\u2019s tacticity", "the constitutional repeating unit of polymethylmethacrylate (pmma), for example, possesses three different types of (magnetically nonequivalent) protons with different chemical shifts d, i.e., the ch2 protons (d () 2 ppm), the a-ch3 protons (d () 1 ppm), and the och3 protons (d () 3.5 ppm)", " let us consider the -ch2- group first", "depending on the tacticity, it can be the  part of either a racemic or a meso diade (see fig", "2.6)", " it is evident that in the racemic diade both -ch2- protons are imbedded into an identical microenvironment", "consequently, they are magnetically equivalent, absorb   72  2 methods and techniques for synthesis, characterization, processing  och3 c o  c  ch2  ch3  a h  c  b  h  ch3 c  o  c  och3  a h  c b h  ch3 c  o  c  och3  ch2  ch3 c  c  o  och3  fig", "2.6 racemic (r; syndiotactic, left) and meso (m; isotactic, right) diade in pmma  at the same resonance frequency n (have the same value of d), and do not couple with each other", "therefore, the proton in a racemic diade appears as a singlet in the nmr spectrum", "for the meso diade, on the other hand, it is obvious that the two -ch2- protons have a clearly different microenvironment: while ha has two methyl groups as neighbors, there are the ester groups for proton hb", "consequently, the two -ch2- protons of the meso diade are magnetically nonequivalent, absorb at different reso- nance frequencies na and nb, respectively, and couple with each other", "therefore, these protons in a meso diade appear as a set of two doublets in the nmr spectrum", "the absorptions of the a-ch3 group reflect the respective triade substructure  (see fig", "2.7):  one observes different values of d for the isotactic, syndiotactic, and heterotactic triade, respectively, but all signals are singlets due to the lack of a proton at the carbon atom next to the ch3 group (see fig", "2.8)", "via quantitative evaluation of the intensity of the respective absorptions information is available about the homoge- neity of the chain configuration", " high magnetic fields and in particular 13c-nmr spectroscopy allow the analysis of even longer configurational sequences (tetrads up to nonads)", "this proved to be important in particular for the analysis of polyolefins like polypropylene or cyclo- olefin copolymers (coc)", "these polymers are available via transition-metal mediated (ziegler-natta, metallocene) insertion polymerizations, and the configu- into the respective polymerization rational analysis provides deep insight mechanisms as well as into the structure-property relationships", " when high-resolution nmr spectra have to be recorded of a polymeric sample, one has to recognize that polymer solutions are in general highly viscous", "to prevent excessive signal broadening caused by this restricted mobility of the solution, polymer solutions for nmr studies have to be highly diluted (approx", "1-2 mg \u00b7 ml-1)", "accordingly, rather long acquisition times are required for readily resolved spectra, in particular for 13c", "nevertheless, despite of high dilution, some polymer absorptions may remain broadened, especially those of atoms incorporated directly into the polymer backbone, while absorptions of lateral substituents tend to be well-resolved", "this broadening even at high dilution is mainly due to the restricted mobility of the polymer backbone, preventing complete averaging of the dipolar environment within the time-window of the nmr experiment", "increase of temperature might sharpen some of these signals to a certain extent", " the limit of accuracy of 1h-nmr experiments carried out in dilute solution is around 1-5%, depending on the resolution of the spectrum, and of approx", "10% for   2.3 characterization of macromolecules  73  ch2  ch3  a  b  c  2.0  1.0  \u03b4 [ppm]  och3 o c  c  ch3  och3 o c  c  ch3  h  c  h  h  c  h  och3 c o  c  ch3  h  c  h  och3 o c  c  ch3  ch3 c  c  o  och3  och3 c o  c  ch3  h  c  h  h  c  h  h  c  h  och3 o c  c  ch3  och3 c o  c  ch3  h  c  h  h  c  h  h  c  h  ch3 c  c  o  och3  fig", "2.7 aliphatic regions of 1h-nmr spectra of (a) syndiotactic, (b) isotactic, and (c) atactic pmma  fig", "2.8 isotactic (i, top), syndiotactic (s, middle) and heterotactic (h, bottom) triades of pmma  13c nmr", "if the polymer to be investigated proved to be insoluble, solid-state nmr techniques are available for further investigation", "solid-state nmr methods are also very useful for determining bulk properties of polymers such as relaxation   74  2 methods and techniques for synthesis, characterization, processing  behavior of local motions as well as mutual arrangements of chains and chain segments", " 2.3.2.2 ir spectroscopy electromagnetic radiation having wavelengths from approx", "l \u00bc 760 nm (n () 13,000 cm-1; near visible light) down to l () 1 mm (n () 10 cm-1), where the microwaves begin, is usually called infrared (ir) light", "thus, ir photons have energies between 1.6 and 0.001 ev", "these energies are insufficient to induce electronic transitions but are able to excite vibration motions of molecules and parts thereof in condensed matter", "the intensity of interaction between ir radiation and a molecule depends on the molecule\u2019s structure, on the symmetry of the molecule\u2019s skeleton, and on its electron distribution", "this is because a vibration transition of a molecule is ir active only if the dipole moment changes during the excited vibration motion", "also, the frequency of the absorbed ir radiation as well as the efficiency of ir light absorption strongly depend on the environment of the observed molecule\u2019s fragment", "therefore, ir spectroscopy is an important tech- nique in polymer characterization", "it allows the analysis of soluble polymers but also of insoluble (crosslinked) materials", "it is sensitive towards structural features like functional groups (carbonyl, aromatics, ", "", ".), chain constitution (1,2- vs", "1,4- and cis-trans isomerism in polymeric dienes, head-to-tail vs", "head-head-tail-tail placements in vinyl polymers or branches in polymers like polyethylene, for example), end groups (mn determination), and copolymer composition (in pe/pp copolymers, in determining the components and compositions of blended, filled, or modified polymer compounds and composites and, in some special cases, to determine the crystallinity of a solid polymer sample", " for example)", "moreover,  is very useful  it  ir spectroscopy is experimentally much simpler as compared to other methods of vibrational spectroscopy", "in order to record an ir spectrum, in most cases the polymer is brought onto discs of nacl or kbr either as a thin solid film (made from polymer solution in a volatile solvent or - for low-tg polymers - from the melt; film thicknesses are typically 30-300 mm) or as a fine and homogeneous suspension in, for example, paraffin oil", "alternatively, solid polymers can be milled together with a large excess of kbr, and the resulting powder can be compressed to a (homoge- neous, transparent) disc", "then, ir radiation is transmitted through the sample, and the absorbance (extinction) is measured as a function of the wavelength l or of the wave number n using a detector placed at the opposite site of the sample", "in some other cases the atr (attenuated total reflection) method is used", "here, the sample is placed as a thin film on the top of an atr crystal, and the ir spectrum is recorded in reflection geometry", "the ir spectra thus obtained provide information on what efficiency ir light is absorbed by the polymer sample at which wavelength l or at which wave number n", "characteristic ir spectra of pmma and pe are shown in fig", "2.9", " despite the fact that a full assignment of all the observed absorptions to the respective macromolecule\u2019s natural frequencies is not possible in all cases - in particular for complex co- and terpolymers, stereoregular polymers, crosslinked   2.3 characterization of macromolecules  75  a  b  4000 3000 2000 1800 1600 1400 1200 1000 800  \u03bd [cm-1]  fig", "2.9 ir spectra of (a) pmma and (b) pe  systems, composites, compounds or blends this is very difficult - there are many bands caused by local group vibrations of a few atoms which can be interpreted very nicely", "as an example, the c \u00bc o band (stretching vibration) is usually observed as an intense absorption between n () 1850-1650 cm-1", "because of the coupling with other vibrations of the molecule its frequency is characteristic for the constitution and the neighborhood of the observed atom group", " hence, in principle, the identification of local atom groups of polymers proceeds in the same way as for low-molecular-weight materials, and the position of the respective bands is nearly unchanged", "also, ir spectra of oligomers are hardly different from those of high polymers if a minimum degree of polymerization is exceeded (pn > 5-10)", "moreover, characteristic absorption for chain end-groups might be observed in the spectra - in particular for strongly ir-active end-groups", "then, ir spectroscopy can be used to roughly estimate the degree of polymerization provided that the molecular weight is not too high (m < 104): while qualitative ir analysis is a rather simple technique, quantitative evaluation of the ir spectra is a more complicate matter", "the samples have to be prepared very carefully (only measurements in transition are possible, using very homogeneous samples), and some further requirements have to be fulfilled in addition to this", "the evaluation of the signal intensities is based on the lambert-beer law:  e \u00bc log  \u00bc e () c () d  i0 i() ()  (2.14)  e being the optical density or absorbance, i0 and i the intensities at a fixed wavelength l (wave number n) of the exciting beam and the beam after passing through the sample, e is the decade molar extinction coefficient, c the polymer concentration, and d the layer thickness", "e is determined directly by the   76  2 methods and techniques for synthesis, characterization, processing  fig", "2.10 sequence of ir spectra recorded from the individual fractions of an sec run taken at regular intervals  spectrometer but evaluation requires further considerations: in general, many bands in an ir spectrum at least partially overlap and are placed on a continuous background", "a band shape analysis has to be carried out, and signal intensities caused by neighboring absorptions and the background have to be subtracted from the absorption of interest", "then, either the absorbance at maximum absorption, emax, or the full signal intensity (obtained via integration over the whole signal) can be used for quantitative information", " also, there might be absorptions in the ir spectra which are characteristic for syn- or isotacticity (such as in pmma) or for branching points of nonlinear polymer chains (such as in polyethylene)", "using data pools and programs which simulate ir spectra it is possible nowadays to characterize nearly all kinds of polymers very quickly using ir spectroscopy with respect to their constitution and their composi- tion", "also, ir spectroscopy can be coupled with polymer chromatography (sec, hplc)", "then it provides detailed chemical information on each individual chro- matographic fraction (fig", "2.10)", " in the near-ir range (nir, l \u00bc 0.76-2.5 mm; n \u00bc 13,200-4,000 cm-1) overtones and combinational vibrations are found", "because of the huge number of possible combinations of vibrations, this range usually shows a tremendous number of (rather weak) absorptions which overlap or even cover each other", "the absorptions found in this range are very characteristic for the investigated material - and are thus of increasing importance - but computers are needed to evaluate these spectra", "the intermediate ir range (mir, l \u00bc 2.5-50 mm; n \u00bc 4,000-200 cm-1) is important range for structural elucidation using ir spectroscopy", "the most here, one can find the characteristic fingerprint bands which allow a fast and reliable first structural assignment for an unknown polymeric material, and many   2.3 characterization of macromolecules  77  spectra are available as references in data pools", "finally, the range of the far-ir (l \u00bc 50 mm-1 mm; n \u00bc 200-10 cm-1) is of only limited use for polymer analysis", "ir spectroscopy is not only useful for determining the chemical constitution of polymers", "it additionally provides profound information on chain orientation and on the orientation of attached lateral substituents of polymers", "in this case, polarized ir radiation is applied which is only absorbed by an ir-active bond if the plane in which the electrical field vector e of the ir beam oscillates is parallel to the transition dipole moment m of the vibration to be excited", "if, on the other hand, the transition dipole moment m is perpendicular to the electrical field vector e of the ir beam no absorption is observed", "using this effect, the degree of orientation of a polymer sample (film, fiber) can be estimated by comparing the intensity at maximum i(k) and at minimum i(?) absorption, i.e., the dichroic ratio", " 2.3.2.3 uv-vis spectroscopy alike ir spectroscopy, ultraviolet and visible light (uv-vis) spectroscopy are important optical methods for polymer characterization", "for standard spectroscopic investigations in the uv-vis range, unpolarized light having wavelengths from 185 nm to 760 nm is used", "the absorption spectra are usually recorded using double-beam spectrometers, and the transmissibility t \u00bc i/i0 or the extinction, log i0/i, is recorded as a function of the wavelength", "the uv-vis measurements are carried out on highly diluted solutions, but studies on (ultra)thin films are possible as well", "this is because of the very high extinction coefficients of most chromophors and the fact that the extinction must not exceed a certain value in order to maintain the validity of the lambert beer law (see above)", "if this is the case, quantitative interpretation of the uv-vis spectra is possible", "as indicated, however, uv-vis spectroscopy is limited to polymers that contain specific chromophores such as aromatic groups, conjugated double- or triple bonds, carbonyls or azo-subunits: when molecules absorb light in the uv-vis range, electronic transitions are induced in the molecules between electronic levels (usu- ally \u03c0 ! \u03c0* and n ! \u03c0* transitions in the most important range of wave length, i.e., between 200 nm and 600 nm)", "these transitions can be used for the quantitative determination of residual monomers in a polymer or of copolymer composition (e.g., copolymers of styrene)", "however, application of the lambert-beer\u2019s law might be affected here in some cases since the observed chromophors have a different next neighbors environment in these macromolecules", "for example, in copolymers containing repeating units a and b with a chromophoric subunit in a, the extinction coefficient of the chromophor at maximum absorption (lmax) might depend on whether it is the center of triades aaa, aab, or bab", "thus the possibility of quantitative evaluation has to be checked first by means of reference experiments in these cases", "also, configurational and constitutional features of macromolecules can be determined", "in the case of conjugated p systems, for example, the p ! p* absorptions shift towards longer wavelengths at increasing conjugation length", " last but not least, ageing and destruction processes can be monitored in polymers under application, and structural and quantitative analysis of unknown   78  2 methods and techniques for synthesis, characterization, processing  additives (stabilizers etc.) is possible in commercial polymers using uv-vis spec- troscopy", "advantage can be taken here of the fact that the position of an electronic absorption in unsaturated systems depends only weakly on the surrounding medium", "even though uv-vis spectroscopy is not very specific in the absorption band, it is highly sensitive and therefore much better than nmr or ir spectroscopy to detect small amounts of chromophors", " 2.3.2.4 fluorescence spectroscopy fluorescence spectroscopy is commonly used to characterize fluorescence effects in the uv and visual range of the electromagnetic spectrum", "such fluorescence is caused by the fact that the absorption of uv or visible light of specific wavelengths causes excitation of electrons within a molecule", "if radiating relaxation occurs directly from the singlet s1 state, the process is called fluorescence", " readily measurable
