Repository: JonathanOnorato/ChemLP

# ChemLP
A Chemistry Natural Language Processing Tool

File: Bowman/textbook_files/Principles_of_Polymer_Chemistry_by_Ravve.json (part 6 of 49)
where K and a are constants. Various capillary viscometers are available commercially. Figure 2.17 illustrates a typical capillary viscometer.  The logarithms of intrinsic viscosities of fractionated samples are plotted against log Mw or log Mn. The constants a and K of the Mark\u2013Houwink\u2013Sakurada equation are the intercept and the slope, respectively, of that plot. Except for the lower molecular weight samples, the plots are linear for linear polymers. Many values of K and a for different linear polymers can be found in the literature [66].  Actually, the Mark\u2013Houwink\u2013Sakurada equation applies only to narrow molecular weight distri- bution polymers. For low molecular weight polydisperse polymers this equation is useful, because the deviations due to chain entanglement are still negligible. On the other hand, chain entanglement in high molecular weight polydisperse polymers affects viscosity and this equation does not really apply.  The determinations of molecular weights of polymers rely, in most cases, upon physical methods. In some special ones, however, when the molecular weights are fairly low, chemical techniques can be used. Such determinations are limited to only those macromolecules that possess only one functional group that is located at the end of the chain ends. In place of the functional group, there may be a heteroatom. In that case, an elemental analysis might be suf\ufb01cient to determine the molecular weight. If there is a functional group, however, a reaction of that group allows calculating the molecular weight. Molecular weights above 25,000 make chemical approaches impractical. In chemical determination each molecule contributes equally to the total. This determination, therefore, yields a number average molecular weight. With the development of gel permeation chromatography (discussed below), this method is hardly ever used today.  There are various physical methods available. The more prominent ones are ebullioscopy, cryoscopy, osmotic pressure measurements, light scattering, ultracentrifugation, and gel permeation chromatography (also called size exclusion chromatography). All these determinations are carried out on solutions of the polymers. Also, all, except gel permeation chromatography, require that the results  \f2.7 Molecular Weights and Molecular Weight Determinations  55  Fig. 2.18 Membrane osmometer  capillary  solution  solvent  membrane  of the measurements be extrapolated to zero concentrations to ful\ufb01ll the requirements of theory. The laws that govern the various relationships in these determinations apply only to ideal solutions. Only when there is a complete absence of chain entanglement and no interaction between solute and solvent is the ideality of such solutions approached. A brief discussion of some techniques used for molecular weight determination follows  Ebullioscopy, or boiling point elevation, as well as cryoscopy, or freezing point depression, are well- known methods of organic chemistry They are the same as those used in determining molecular weights of small molecules. The limitation to using both of these methods to determine the molecular weight of macromolecules is that DTb and DTf become increasingly smaller as the molecular sizes increase. The methods are limited, therefore, to the capabilities of the temperature sensing devices to detect very small differences in temperature. This places the upper limits for such determinations to somewhere between 40,000 and 50,000. The thermodynamic relationships for these determinations are:  \u00bdDTb=c(cid:4)c!0 \u00bc RT2=rDHbM \u00bdDTf=c(cid:4)c!0 \u00bc RT2=rDHfM boiling point rise elevation  freezing point depression  The above two determinations, because each molecule contributes equally to the properties of the solutions, yield number average molecular weights. How much this technique is used today is hard to tell. A method that can be used for higher molecular weight polymers is based on osmotic pressure measurements. It can be applied to polymers that range in molecular weights from 20,000 to 500,000 (some claim 1,000,000 and higher). The method is based on van\u2019t Hoff\u2019s law. When a pure solvent is placed on one side of a semi-permeable membrane and a solution on the other, pressure develops from the pure solvent side. This pressure is due to a tendency by the liquids to equilibrate the concentrations. It is inversely proportional to the size of the solute molecules. The relationship is as follow:  Mn \u00bc RT=\u00f0p=C\u00deC\u00bc0 \u00fe A2C  where p is the osmotic pressure, C is the concentration, T is temperature, and R is the gas constant, A2 is a measure of interaction between the solvent and the polymer (second viral coef\ufb01cient).  A static capillary osmometer is illustrated in Fig. 2.18. Rather than rely on the liquid to rise in the capillary on the side of the solution in response to osmotic pressure, as is done in the static method, a dynamic equilibrium method can be used. Here a counter pressure is applied to maintain equal levels of the liquid in both capillaries and prevents \ufb02ow of the solvent. Different types of dynamic membrane osmometers are available commercially. The principle is illustrated in Fig. 2.19.  \f56  2 Physical Properties and Physical Chemistry of Polymers  Fig. 2.19 Schematic of a high speed osmometer (from ref [68])  Fig. 2.20 Extrapolation to zero concentration  \u03c0/C  0  C [g/l]  The results obtained from either method must still be extrapolated to zero concentration for van\u2019t Hoff\u2019s law to apply. Such extrapolation is illustrated in Fig. 2.20. Because all molecules contribute equally to the total pressure, osmotic pressure measurements yield a number average molecular weight. Light scattering measurement is a technique for determining the weight average molecular weight. When light passes through a solvent, a part of the energy of that light is lost due to absorption, conversion to heat, and scattering. The scattering in pure liquids is attributable to differences in densities that result from \ufb01nite nonhomogenuities in the distribution of molecules within adjacent areas. Additional scattering results from a presence of a solute in the liquid. The intensity or amplitude of that additional scattering depends upon concentration, the size, and the polarizability of the solute plus some other factors. The refractive index of pure solvent and a solution is also dependent upon the amplitude of vibration. The turbidity that arises from scattering is related to concentration:  turbidity t \u00bc  t1 (cid:3) H  CiMi \u00bc HcMw  X  H \u00bc 32p3no  X 2\u00f0dn=dc\u00de2=3l4No  where no is the refractive index of the solvent, n is the refractive index of the solution, l is the wavelength of the incident light, No is Avogadro\u2019s number, and c is the concentration. The dn/dc relationship is obtained by measuring the slope of the refractive index as a function of concentration. It is constant for a given polymer, solvent, and temperature and is called the speci\ufb01c refractive increment.  \f2.7 Molecular Weights and Molecular Weight Determinations  57  Fig. 2.21 A typical Zimm plot  \u03b8=0  KC/R  C=0  sin2 \u03b8/2 + KC  Because scattering varies with different angles from the main beam of light, the results must be extrapolated to zero concentration and zero angle of scattering. This is done simultaneously by a method developed by Zimm. A typical Zimm plot is illustrated in Fig. 2.21.  A very popular technique for determining molecular weights and molecular weight distributions is gel permeation chromatography. It is also called size exclusion chromatography [69, 70]. The proce- dure allows one to determine Mw and Mn, and the molecular weight distribution in one operation. The procedure resembles HPLC. It separates molecules according to their hydrodynamic volumes or their effective sizes in solutions. The separation takes place on one or more columns packed with small porous particles. As the solution travels down the columns, there is retention of the polymer molecules by the pores of the packing. It was postulated in the past that the separation that takes place by molecular sizes is due to smaller molecules diffusing into all the pores while the larger ones only into some of the pores. The largest molecules were thought to diffuse into none of the pores and pass only through the interstitial volumes. As a result, polymer molecules of different sizes travel different distances down the column. This means that the molecules of the largest size (highest molecular weight) are eluted \ufb01rst because they \ufb01t into the least number of pores. The smallest molecules, on the other hand, are eluted last because they enter the greatest number of pores and travel the longest path. The rest fall in between. The process, however, is more complex than the above postulated picture. It has not yet been fully explained. It was found, for instance, that different gels display an almost identical course in the relation of dependence of VR (retention volume) to the molecular weight. Yet study of the pores of different gels show varying cumulative distributions of the inner volumes. This means that there is no simple function correlating the volume and/or the size of the separated molecules with the size and distribution of the pores [69]. Also, the shape of the pores that can be inferred from the ratio of the area and volume of the inner pores is very important [70]. Different models were proposed to explain the separation phenomenon. These were reviewed thoroughly in the literature. They are beyond the scope of this book.  As indicated above, the volume of the liquid that corresponds to a solute eluting from the columns is called the retention volume or elution volume (VR). It is related to the physical parameters of the column as follows:  VR \u00bc Vo \u00fe KV1  where, Vo \u00bc the interstitial volume of the column(s) K \u00bc the distribution coef\ufb01cient V1 \u00bc the internal solvent volume inside the pores  The total volume of the columns is VT that is equal to the sum of VO and V1. The retention volume  can then be expressed as follows:  VR \u00bc VO\u00f01 \u00fe K\u00de \u00fe KVT  \f58  2 Physical Properties and Physical Chemistry of Polymers  Fig. 2.22 Molecular weight calibration curve for gel permeation chromatography  From the earlier statement it should be clear that polymer fractionation by gel permeation chroma- tography depends upon the spaces the polymer molecules occupy in solution. By measuring, experi- mentally, the molecular weights of polymer molecules as they are being eluted one obtains the molecular weight distribution. To accomplish this, however, one must have a chromatograph equipped with dual detectors. One must detect the presence of polymer molecules in the ef\ufb02uent. The other one must measure their molecular weights. Such detectors might be, for instance, a refractive index monitor and a low angle laser light scattering photogoniometer to \ufb01nd the absolute value of M.  Many molecular weight measurements, however, are done on chromatographs equipped with only one detector that monitors the presence of the solute in the ef\ufb02uent. The equipment must, therefore, be calibrated prior to use. The relationship of the ordinate of the chromatogram, commonly represented by F(V), must be related to the molecular weight. This relationship varies with the polymer type and structure. There are three methods for calibrating the chromatograph. The \ufb01rst, and most popular one, makes use of narrow molecular weight distribution reference standards. The second one is based upon a polydisperse reference material. The third one assumes that the separation is determined by molecular size. All three methods require that an experimentally established calibration curve of the relationship between the molecular size of the polymer in solution and the molecular weight be developed. A chromatogram is obtained \ufb01rst from every standard sample. A plot is then prepared from the logarithms of the average weights against the peak retention volumes (VR). The values of VR are measured from the points of injection to the appearances of the maximum values of the chromatograms. Above M1 and below M4 there is no effective fractionation because of total exclusion in the \ufb01rst place and total permeation in the second case. These are the limits of separation by the packing material.  To date the standard samples of narrow molecular weight distribution polymers that are available commercially are mainly polystyrenes. These samples have polydispersity indexes that are close to unity and are available over a wide range of molecular weights. For determining molecular weights of polymers other than polystyrene, however, the molecular weights obtained from these samples would be only approximations. Sometimes they could be in error. To overcome this dif\ufb01culty a universal calibration method is used. The basis for universal calibration is the observation [51] that the multiplication products of intrinsic viscosities and molecular weights are independent of the polymer types. Thus, [(cid:2)]M is the universal calibration parameter. As a result, a plot of log ([(cid:2)]M) vs. elution volume yields a curve that is applicable for many polymers. The log ([(cid:2)]M) for a given column (or columns), temperature, and elution volume is assumed to be a constant for all polymers. This is illustrated in Fig. 2.22.  \f2.7 Molecular Weights and Molecular Weight Determinations  59  Fig. 2.23 A typical digitized gel permeation chromatogram  Heated sample inlet  Heated oven  Glass gage  Sample valve  2  2  2  2  Reference column  Sample column  Solvent reservoir  Control valve  Degasser Pump  Filter  Control valves  Refractometer  Syphon  Photo cell  Light source  Waste  Fraction collector  Fig. 2.24 Schematic illustration of gel permeation equipment (the illustration only shows one sample column. Several sample columns are often used) (from ref [68])  Numerous materials have been used for packing the columns. Semi rigid crosslinked polystyrene beads are available commercially. They are used quite frequently. Porous beads of glass or silica are also available. In addition, commercial gel permeation equipment is usually provided with automatic sample injection and fraction collection features. The favorite detectors are refractive index and ultraviolet light spectroscopic detectors. Some infrared spectroscopic detectors are also in use. Commercially available instruments also contain pumps for high-pressure rapid \ufb02ow and are usually equipped with a microcomputer to assist in data treatment. Also, they come with a plotter in the equipment to plot the detector response as the samples are eluted through the column or columns. A typical chromatogram is illustrated in Fig. 2.23 and a schematic for the basic equipment is shown in Fig. 2.24. When polydisperse samples are analyzed, quantitative procedures consist of digitized  \f60  2 Physical Properties and Physical Chemistry of Polymers  chromatograms with indication of equally spaced retention volumes. These can be every 2.5 or 5.0 mL of volumes. The resultant arti\ufb01cial fractions are characterized by their heights hi, their solute concentrations Ci, and by the area they occupy within the curve Ai. The cumulative polymer weight values is calculated according to:  I\u00f0V\u00de \u00bc 1 AT  Ai  After conversion of the retention volumes Vi into molecular weights (using the calibration curve),  X the molecular weights, Mw, Mn, and Mz can be calculated:  .  Mn \u00bc  hI  hI=Mi  ; Mw \u00bc  hiMI  hi  ; Mz \u00bc  2  hiMi  hiMI  X  .  (cid:5)  X  (cid:6)  X  .  X  X  .  X  If the chromatogram is not equipped with a microcomputer for data treatment, one can easily determine results on any available PC. Programs for data treatment have been written in various computer languages. They are available from many sources.  Recently, there were several reports in the literature on combining size exclusion with high pressure liquid chromatography for more comprehensive characterization of polymers. Thus, Gray et al. reported that a combination of high pressure liquid chromatography with size exclusion chromatography allows comprehensive structural characterization of macromolecules [71].  On the other hand, Chang et al. reported on using a modi\ufb01ed form of high pressure liquid chromatography analysis, referred to as interaction chromatography for polymer characterization. The process utilizes enthalpic interaction of polymeric solutes with the stationary phase. Such interaction depends on both, the chemical composition and on molecular weight. It is claimed to be less sensitive to chain architecture and to offer superior resolution to SEC. The typical HPLC instrument is modi\ufb01ed to precisely control the temperature of the column. The temperature of the column and the mobile phase is controlled by circulating a \ufb02uid through the column jacket from a programmable bath/circulator. The mobile and stationary phases require careful choices to adjust the interaction strength of the polymer solutes with the stationary phase so that the polymer solutes elute out in a reasonable elution time. The process depends upon variations of the column temperature for precise control of the solute retention in the isocratic elution mode. Mixed solvent system of a polar and a less polar solvent are often employed to adjust the interaction strength [72].  2.8 Optical Activity in Polymers  Optical activity in biopolymers has been known and studied well before this phenomenon was observed in synthetic polymers. Homopolymerization of vinyl monomers does not result in structures with asymmetric centers (The role of the end groups is generally negligible). Polymers can be formed and will exhibit optical activity, however, that will contain centers of asymmetry in the backbones [73]. This can be a result of optical activity in the monomers. This activity becomes incorporated into the polymer backbone in the process of chain growth. It can also be a result of polymerization that involves asymmetric induction [74, 75]. These processes in polymer formation are explained in subsequent chapters. An example of inclusion of an optically active monomer into the polymer chain is the polymerization of optically active propylene oxide. (See Chap. 5 for additional discussion). The process of chain growth is such that the monomer addition is sterically controlled by the asymmetric portion of the monomer. Several factors appear important in order to produce measurable optical activity in copolymers [76]. These are: (1) Selection of comonomer must be such that the induced asymmetric center in the polymer backbone remains a center of asymmetry. (2) The four substituents on the originally inducing center on the center portion must differ considerably in size. (3) The location  \fReview Questions  61  of the inducing center must be close to the polymer backbone. (4) The polymerization reaction must be conducted at suf\ufb01ciently low temperature to insure stereo chemical selectivity. An example is a copolymerization of maleic anhydride with optically active l-a-methylbenzyl vinyl ether. The copol- ymer exhibits optical activity after the removal of the original center of asymmetry [77].  An example of an asymmetric induction from optically inactive monomers is an anionic polymeri- zation of esters of butadiene carboxylic acids with (R)-2-methylbutyllithium or with butyllithium complexed with ((cid:3))methyl ethyl ether as the catalyst. (This type of polymerization reaction is described in Chap. 4) The products, tritactic polymers exhibit small, but measurable optical rotations [78]. Also, when benzofuran, that exhibits no optical activity, is polymerized by cationic catalysts like aluminum chloride complexed with an optically active co catalyst, like phenylalanine, an optically active polymer is obtained [77].  By contrast, an example of formation of enantioselective polymer from achiral monomers, where the chirality is inherent in the main chain is polymerization of 1,5-hexadiene with an optically active catalyst [77]. The catalyst precursors are (R,R) or (S,S)-[ethylene-1,2-bis(Z5-4,5,6,7-tetrahydro-1- indenyl)zirconium (1,10-by-1-naphtholate). The product is an optically active version of poly(methy- lene-1,3-cyclopentane):  n  This polymer is highly isotactic and contains 72% trans rings. It was also observed that conjugated polymers that are also electrical conductors (see Chap. 10) exhibit optical activity that depends critically on their structural organization [78]. Thus, strong chiroptical properties can be obtained from substituted polythiophene [79] (Chap. 10) with optically active side chains, especially when the monomers are coupled within the polymer in a regioregular head-to-tail fashion. Actually, optical activity of these materials is only found when the polymers are aggregated at low temperature, in poor solvent, or in solution cast \ufb01lms. This contrasts with other optically active polymers, like polypeptides, poly(l-alkynes) and polyisocyanates that show an optically active conformation of the main chain in the absence of supramolecular association.  In addition, it was shown that a repetitive inversion of optical activity in \ufb01lms can be obtained by warming and cooling cycles, where the cooling rate determines the handedness of the associates [78]. A similar result concerning inversion of chirality has been found in solution, depending on the composition of a binary solvent mixture.  Review Questions  Section 2.1  Section 2.1.1  1. What are the secondary bond forces that in\ufb02uence the physical properties of macromolecules?  1. Explain and illustrate dipole\u2013dipole interactions in polymers and how do they affect the properties  of polymeric materials. Can you give other examples?  \f62  Section 2.1.2  2 Physical Properties and Physical Chemistry of Polymers  1. What are the induction forces? 2. Explain what type of chemical structures and chemical bonds in the backbones of the polymeric  chains stiffen them and what type \ufb02exibilizes (or \u201csoftens\u201d) them. 3. How do the pendant groups affect the melting points of polymers? 4. Does copolymerization raise or lower the melting point of a polymer? 5. Which polymer, A or B, would have a higher melting point? Explain  A  F  F  n  F  n  O  n  B  Cl  n  O  n  CH3  F  Cl  F  F  n  F  F  6. Explain what the induction forces of polymers and how they affect the physical properties of  7. Illustrate and explain why nylon 11 melts approximately 50(cid:1)C higher than linear polyethylene 8. Why does poly(ethylene adipate) melt at a considerably lower temperature than does poly  these materials?  (ethylene terephthalate)?  9. What type of bonds in the polymeric chain tend to soften them?  10. Does copolymerization lower or raise the melting temperature of polymers? Explain  1. Describe an amorphous state of polymers  Section 2.2  Section 2.2.1  1. Describe the glassy state of polymers 2. What is the second order transition temperature? Are the send order transition temperatures of  polymers absolute values or do they vary depending upon various conditions? Explain.  3. How can the transition to a glassy state be observed? 4. Explain structural recovery and the asymmetry of structural recovery. 5. What equation describes the asymmetry of structural recovery? 6. What is the Flory\u2013Fox equation and what is it limited to?  \fReview Questions  Section 2.2.2  63  1. Explain the phenomenon of elasticity. 2. What natural structural arrangement of polymeric chains leads to rubber elasticity. 3. What is meant by the negative coef\ufb01cient of expansion?  Section 2.2.2.1  de\ufb01ne an ideal elastomer.  1. Write the equation for the reactive force of an elastomer and explain what each term represents and  2. What is the entropy of elasticity? What is it proportional to? 3. What is the relationship between the retractive force of an elastomer and its temperature? 4. Write the equation for the work done in stretching a chain of an ideal elastomer and explain what  each term represents.  5. Write the equation for a free energy change of a stretched elastomer. 6. Write the equation for the average energy per (stretched) chain 7. What is the free energy change for a stretched elastomer? Explain.  Section 2.2.2.2  1. De\ufb01ne a Newtonian liquid and a Hookian ideal elastic solid, and an ideal elastomer. 2. What is meant by viscoelasticity? 3. Explain what is meant by a yield point and a Bingham Newtonian \ufb02uid. 4. How is the viscosity of a molten polymer related to its temperature? 5. How is shear stress de\ufb01ned mathematically? 6. What is a thixotropic liquid? 7. What is the relationship Newtonian viscosity of amorphous polymers and their chain length? 8. What is shear creep compliance equal to ? 9. Why are shear thinning and thixotropy two different phenomena? Explain  10. What relationship describes \ufb02ow behavior of liquids that deviate from Newtonian \ufb02ow? 11. Write the equation for shear-stress-relaxation modulus for viscous \ufb02uids. Explain 12. What are the two important quantities in behavior of polymeric liquids? 13. Describe two techniques for measuring the viscosity of molten polymers.  Section 2.3  molecules?  1. How does crystallinity of polymers that are formed from the melt differ from that of small  2. What are the two ways that crystal growth can take place in polymeric materials? 3. What type of polymers tend to crystallize? 4. What is the typical size of polymeric crystals formed from the melt? 5. What is a fringed micelle or a fringed crystallite model? 6. What is the folded chain lamella? An adjacent-reentry model? A switchboard or a nonadjacent-  reentry model?  7. What is drawn \ufb01brilar morphology? What is vitri\ufb01cation?  \f64  2 Physical Properties and Physical Chemistry of Polymers  8. What are spherulites? How are they observed? 9. Explain the difference between a crystallite formed from the melt and a polymer crystal formed  from a dilute solution  1. What are the three different interfacial free energies that are characteristics of crystals? 2. What equation described the dependence of the melting temperature of a polymer crystal upon its  chain length? Explain and write the equation. 3. What is the \ufb01rst order transition temperature?  1. How can one obtain information on the kinetics of crystallization 2. What is the Avrami equation and what are its drawbacks?  Section 2.3.1  Section 2.3.2  Section 2.4  1. What are mesophases ? 2. What is anisotropic behavior? 3. What are lyotropic and thermotropic liquid crystals? 4. Explain nematic, smectic, and cholesteric liquid crystal arrangements. 5. Which of the two polymers would you expect to exhibit liquid crystalline behavior? Explain.  O  n  n  B  O  O  A  6. What is the difference between the main chain and side chain liquid crystals?  Section 2.5  external stress?  1. What happens to the arrangement of the polymeric chains in \ufb01lms and \ufb01bers upon application of an  2. What is orientation and how does that bene\ufb01t the properties of polymeric materials?  \f65  Review Questions  Section 2.6  Section 2.6.1  write the equation.  equation.  below this temperature  Section 2.7  1. What are the two stages of dissolution when a polymer dissolves in a solvent? 2. What is the heat of mixing of binary systems? Write equation. 3. What is the radius of gyration? Write equation 4. De\ufb01ne unperturbed dimensions and expansion factor  1. What is the change in entropy of mixing, according to the Flory\u2013Huggins theory? Explain and  2. What is the change in the free energy of mixing according to the Flory\u2013Huggings theory? Write  3. What is the Flory temperature? write equation and explain what happens to a solution of a polymer  1. De\ufb01ne the degree of polymerization 2. What is the DP of polystyrene with molecular weight of 104,000 and poly(vinyl chloride) with  molecular weight of 63,000?  3. What are the important features of chain-growth and step-growth polymerizations? Can you explain the difference between the two? Can you suggest an analytical procedure to determine by what mechanism a particular polymerization reaction takes place?  4. What is the DP of polystyrene with molecular weight of 104,000 and poly(vinyl chloride) with  molecular weight of 630,000?  5. Explain the differences between thermosetting and thermoplastic polymers and de\ufb01ne gel point. 6. Give the de\ufb01nitions of oligomer, telomer, and telechelic polymers 7. Why must statistical averages be used to express molecular weights of polymers? 8. What is number average molecular weight? What is the equation for number average molecular  9. What is a weight average molecular weight? What is the equation for the weight average  weight?  molecular weight?  molecular weight?  polymer?  10. In a mixture of two kinds of molecules there are ten of each in kind. The molecular weight of molecules A is 10,000 and the molecular weight of molecules B is 100,000. What is the number average molecular weight of the mixture and the weight average molecular weight?  11. What is the viscosity average molecular weight and how does it differ from the weight average  12. What is a molecular weight distribution? What is a monodisperse polymer and a polydisperse  13. What is the Mark\u2013Houwink\u2013Sakurada equation? Can you suggest a way to determine K and a  14. Give the de\ufb01nitions and formulas for the relative viscosity, speci\ufb01c viscosity, reduced viscosity,  constants experimentally for a given polymer?  inherent viscosity, and intrinsic viscosity.  15. Why is it necessary to extrapolate to zero (explain how this is done) in order to obtain intrinsic  viscosity.  16. Discuss the various methods of molecular weight determination explain why a particular method  yields a number of a weight average molecular weight, or, as in case of GPC, both.  \f2 Physical Properties and Physical Chemistry of Polymers  66  Section 2.8  1. Discuss optical activity in polymers.  Recommended Reading  H. Sperling, Introduction to Physical Polymer Science, 2nd ed., Wiley, New York, 2006  References  1. S. Mizushima T. Shimanouchi, J. Am. Chem. Soc., 1964, 85, 3521; L.H. Sperling, Introduction to Physical Polymer Science, 3rd. Ed., J. Wiley, New York, 2006; G. Strobel, The Physics of Polymers, II edition, Springer, Berlin, 1997  2. J. W. le Noble, Highlights of Organic Chemistry, Dekker, New York, N.Y., 1974 3. M. Avrami, J. Chem. Phys., 1939, 7, 103; ibid. 1940 8, 212 4. F. P. Redding, J. Polymer Sci., 1956 21, 547 5. L. Mandelkern, Am. Chem. Soc. Polymer Preprints, 1979, 20 (1), 267; D.C. Basset, Principles of Polymer Morphology, Cambridge University Press, Cambridge, 1981; A. Sharples, \u201cCrystallinity\u201d, Chapt. 4 in Polymer Science, Vol.I, A. Jenkins, ed., North Holland, Amsterdam, 1972; L. Mandelkern. \u201cThe Crystalline State\u201d, Chapter 4 in J.Mark, K.Ngal, W. Graessley, L. Mandelkern, E. Samulsky, J. Koenig, and G. Wignall, Physical Properties of Polymers, 3rd ed.,Cambridge, 2004  6. J. Brandrup and E.H. Immergut., eds.,Polymer Handbook, Wiley and Sons, 2nd and 3rd Ed.; E.A. Turi, ed.,Thermal Characterization of Polymeric Materials,,Academic Press, New York, 1981; W.W. Wedlandt, Thermal Analysis, 3- rd ed., Wiley, New York, 1986; T. Nakaoki, R. Kitamaru, R.G, Alamo, W.T. Huang, and L. Mandelkern, Poymer J., 2000, 32, 876  7. F. W. Billmeyer, Jr., Textbook of Polymer Science Wiley-Interscience, 3rd ed., New York, 1984 8. L. Marker, R. Early, and S. L. Agrarwall, J. Polymer Sci., 1959, 38, 369 9. T. W. Campbell and A. C. Haven, Jr., J. Appl. Polymer Sci., 1959, 1, 73 10. G. Natta, F. Danusso, and G. Moraglis, J. Polymer Sci., 1957, 25, 119 11. F. P. Redding, J. Polymer Sci., 1956, 21, 547 12. A.V. Tobolsky, Properties and Structure of Polymers, J. Wiley, New York, 1960 13. G.I. Wilks, J. Chem Ed., 1981, 58, 880 14. D.J. Williams, Polymer Science and Engineering, Prentice-Hall, Englewood Cliffs, N.J., (1971) 15. M. G. Zachman, Angew. Chem., Intern. Edit., 1974, 13, (4), 244 16. F. Bueche, Physical Properties of Polymers, Interscience, New York, 1962 17. D.J. Plazec and K.L. Ngai, in Physical Properties of Polymers, Handbook, J.E. Mark, ed., AIP Press, Woodbury, New York, 1996; also see. K.L.Ngai, Chapter 2 in J.Mark, K.Negai, W. Grassley. L. Mandelkern, E. Samulski. J. Koenig, and G. Wignall, Physical Properties of Polymers, 3rd ed., Cambridge, 2004  18. T.G.Fox, Jr. and P.J. Floty, J. Appl. Phys., 1964, 21, 581 19. Fang Liu, William L. Jarrett and Marek W. Urban, Shelby F. Thames, Macromolecules, 2010, 43, 5330 20. R. D. Deanin, Polymer Structure, Properties and Application, Cahmers Publishing Co., Inc., Boston, Mass., 1972;  S.-Q. Wang, S. Ravindranath, and P.E. Boukany, Macromolecules, 2011, 44, 183 21. P. J. Flory, Principles of Polymer Chemistry, Cornell Univ. Press, Ithaca, N.Y., 1951 22. L.R.G. Treloar, The Physics of Rubber Elasticity, 3rd ed., Clarendon Press, oxford, 1975; A.N.Gent, Rubber Elasticity: Basic Concepts and Behavior, Chapter 1 in F.R. Eirich, (ed.) Science and Technology of Rubber, Academic Press, New York, 1978  23. T. Koga and F. Tanaka, Macromolecules, 2010, 43, 3052. 24. W.W. Graessley, Chapter 3 in J.Mark, K.Negai, W. Grassley. L. Mandelkern, E. Samulski. J. Koenig, and  G.Wignall, Physical Properties of Polymers, 3rd ed., Cambridge, 2004  25. J. Mark, Chapter 1 in J.Mark, K.Negai, W. Grassley. L. Mandelkern, E. Samulski. J. Koenig, and G. Wignall,  Physical Properties of Polymers, 3rd ed., Cambridge, 2004  26. H.F. Mark, J. Polymer Sci., 1965, C9, 1 A. Peterlin, J. Polymer Sci., 1965, C9, 61 27. E. P. Chan, K.A. Page, and C.A. Stafford, Am. Chem. Soc. Polymer Preprints, 2010, 51 (1),109  \fReferences  67  28. Huang, R. J. Mech. Phys. Solids 2005, 53, 63\u201389 29. J. R. Collier, Ind. and Eng. Chem., 1969, 61, (10), 72 30. G.Natta and P.Carradini, J. Polymer Sci, 1959, 39,29 (1959) 31. P.H. Geil, Polymer Single Crystals, Wiley-Interscience, New York, 1963 32. P.H. Geil, N.K.J. Symons, and R.G. Scott, J. Appl. Phys., 30, 1516 33. R.H. Geil, J. Polymer Sci., 1960, 44, 449 34. B.H. Ranby, F.F. Morehead, and N.M. Walter, J. Polymer Sci., 1960, 44, 349 35. A. Keller, \u201cGrowth and Perfection of Crystals,\u201d Wiley, New York, 1958: A. Keller and A. O\u2019Connor, Polymer,  36. W.M.D, Bryant, J. Polymer Sci., 1947, 2, 547 37. R.St.J. Mauley, Nature, 1961, 189, 390; S. Hosoda, Y. Nozue, Y.Kawashima, K. Suita, S. Seno, and T.Nagamatsu,  1960, 1, 163  Macromolecules, 2011, 44, 313  38. M. Farina, M. Peraldo, and G.Natta, Angew. Chem., Intern. Ed., 1965, 4, 107 39. D.C. Basselt, F.C. Frank and A. Keller, Nature, 1959, 184, 810; W.D. Niegisch and P.R. Swan, J. Appl Phys., 1960,  31, 1906; D.H. Reneker and P. H. Geil, J. Appl Phys., 1960, 31, 1916  40. M. Goodman, A. Abe and Y,L. Fan, Macromol. Rev., 1967, 1, 8 41. N.G. Gaylord and H.Mark, Linear and Stereoregular Addition Polymers, Interscience, New York, 1959 42. L. Mandelkern, Chapter 4 in J.Mark, K.Negai, W. Grassley. L. Mandelkern, E. Samulski. J. Koenig, and G. Wignall,  Physical Properties of Polymers, 3rd ed., Cambridge, 2004  43. Z. Wang, Y. Li, J. Yang, Q. Gou, Y. Wu, X. Wu, P. Liu, and Q. Gu, Macromolecules, 2010, 43, 4441 44. E.B. Sirota, Macromolecules, 2007, 40, 1045 45. W.Z. Oswald, Z. Phys. Chem., 1897, 22, 286 46. G. Stroble, Eur. Phys, J., 2000, 3, 165 47. G. Stroble, Eur. Phys, J. 2005, 18, 295 48. G. Stroble, Prog. Polym. Sci., 2006, 31, 398 49. B. Heck,T. Hugel, M. Iijima, and G. Strobl, Polymer, 2000, 41, 8839 50. K. Hayashida, A. Takano, and Y. Matsushita, Phys. Rev. Lett., 2007, 98, 195502 51. S. Chandrasekhar, Liquid Crystals, Cambridge University Press, London, 1977 52. A. Ciferri, W.R. Krigbaum, and R.B. Meyers, eds., Polymer Liquid Crystals, Academic Press, New York, 1982 53. Tokita, M.; Kim, K.W.; Kang, S.; Watanabe, J. Macromolecules 2006, 39, 2021; Tokita, M.; Funaoka, S,,  Watanabe, J. Macromolecules, 2004, 37, 9916  54. Keith, H. O. and Chen, W. Y., Polymer, 2002, 43, 6263- 6272.; Lots, B.and Cheng, S. 2. D. Polymer, 2005, 46, 577- 610 55. Y. Gnanou and M. Fontanille, Organic and Physical Chemistry of Polymers, Wiley,New York, 2008 56. N.M. Abukhdeir and A.D. Rey, Macromolecules, 2009, 42, 3841 57. E.T. Samulski, Chapter 5 in J.Mark, K.Negai, W. Grassley. L. Mandelkern, E. Samulski. J. Koenig, and G. Wignall,  \u201cPhysical Properties of Polymers,\u201d 3rd ed., Cambridge, 2004  58. T.-H. Tong, A. Primak, S. Kumar, and L.-C. Chien, Macromolecules 1998, 31, 3537 59. R. Deschenaux, F. Turpin, and D. Guillon, Macromolecules, 1997, 30, 3759 60. A. Sanchez-Ferrer and H. Finkelmann, Macromolecules, 2008, Web article10.1021/ma7025644S0024- 9207(70)0264-0 61. S. Rendon, W.R. Burghardt, M.L. Auad, and J.A. Korn\ufb01eld, Macromolecules, 2007, ASAP Article 101021/  ma062912c; Web Release Date August 14, 2007  62. Ahn, Deshmukh, and Kosi, Am. Chem. Soc. Polymer Preprints, 2010, 51, (2) 430 63. M.L. Huggins, Physical Chemistry of High Polymers, Wiley, New York, 1958 64. N.C. Billingham, Molar Mass Measurements in Polymer Science, Halsted Press, New York, 1977. J.F. Rabeck,  Experimental methods in Polymer Chemistry, Wiley, New York. 1980  65. J. R. Collier, Ind. and Eng. Chem., 1969, 61, (10), 72 66. J. Brandrup and E.H. Immergut., eds.,Polymer Handbook, Wiley and Sons, 2nd and 3rd Ed.; E.A. Turi, ed.,  \u201cThermal Characterization of Polymeric Materials\u201d, Academic Press, New York, 1981;  67. F. P. Redding, J. Polymer Sci., 21, 547 (1956) 68. A. Ravve, Organic Chemistry of Macromolecules, Delkker, New York, 1967 69. J. Janca, ed., \u201cSteric Exclusion Liquid Chromatography of Polymers\u201d, Dekker, New York, 1984 70. T. Provder, ed., \u201cDetection and Data Analysis in Size Exclusion Chromatography\u201d, Am. Chem., Soc.,Washington, 1987 71. M. Gray, C. Silverman, and P. Kile, Am. Chem. Soc. Polymer Preprints, 2010, 51(2), 162 72. T. Chang, S. Ahn, and H. Lee, Am. Chem. Soc. Polymer Preprints, 2010, 51 (2), 160. 73. N. Beredjick and C. Schuerch, J. Am. Chem. Soc., 1956,78, 2646; ibid., 1958, 80, 1933 74. G. Natta, M. Farina, M. Peraldo, and G. Bressan, Makromol. Chem., 1961, 43, 68 75. M. Farina and G. Bressan, Makromol. Chem., 1963, 61, 79 76. P. Pino, F. Ciardelli, and G. P. Lorenzi, J. Am. Chem. Soc., 1963, 85, 3883 77. P. Pino, F. Ciardelli, and G. P. Lorenzi, Makromol. Chem., 1964, 70, 182 78. M. Goodman, A. Abe and Y,L. Fan, Macromol. Rev., 1967, 1, 8 79. B. Goderis, H. Reynaers, H. Scharrengerg, V. Mathot, and M. Koch, Macromolecules, 2001, 34, 1770  \fChapter 3 Free-Radical Chain-Growth Polymerization  3.1 Free-Radical Chain-Growth Polymerization Process  Polymerizations by free-radical mechanism are typical free-radical reactions. That is to say, there is an initiation, when the radicals are formed, a propagation, when the products are developed, and a termination, when the free-radical chain reactions end. In the polymerizations, the propagations are usually chain reactions. A series of very rapid repetitive steps follow each single act of initiation, leading to the addition of thousands of monomers.  This process of polymerization of vinyl monomers takes place at the expense of the double bonds,  (cid:1)C\u00bcC\u2013 ! \u2013C\u2013C\u2013. Table 3.1 illustrates the steps in this process.  Formation of initiating radicals is the rate-determining step in the initiation reaction. The formation of initiating radicals can result, as shown in Table 3.1, from cleavages of compounds, such as peroxides, or from other sources. Actually, many reactions lead to formations of free radicals. The initiating radicals, however, must be energetic enough to react with the vinyl
