Repository: JonathanOnorato/ChemLP

# ChemLP
A Chemistry Natural Language Processing Tool

File: Bowman/textbook_files/Polymer_Chemistry_by_Koltzsenburg_Maskos_and_Nuyken.json (part 7 of 30)
  the  measuring  curve  is  sometimes  difficult  to  interpret", " thus,  the  curve in ", "fig", "4.7 is an idealized dsc curve rarely generated by real polymers", "measured  dsc curves are often not parallel to the axes, but arched or curved, so that it is sometimes  hard to discern the individual transitions correctly", " dsc provides the possibility of varying the heating rate and hysteresis can be observed  for first-order phase transitions", "particularly large hysteresis is observed for the crystalli- zation  peak,  associated  with  the  transition  from  a  melt  to  a  crystalline  phase", " this  is  because  crystallization  requires  the  formation  of  crystal-nuclei", " this  process  requires  a  certain  time  so  that,  at  a  very  high  cooling  rate,  the  crystallization  temperature  can  be  significantly undershot", " 4.2.2    dynamic procedures  in dynamic mechanical thermal analysis (dmta), a sample is subjected to periodic sinu- soidal, mechanical stress, for example, by a periodic tensile or torsional movement", "this is  accomplished at a frequency f and with a stress \u03c3", "during such measurements it is often  observed that the deformation of the material is delayed in time with respect to the applied  stress, so that the periodic oscillation of the material and the mechanical excitation are  phase-shifted (", "fig", "4.8)", "  4.2 \u00b7  methods for the determination of tg and tm   ", "fig", "4.8  periodic progression  of stress \u03c3 and strain \u03b5  \u03c3 = stress  99  4  \u03b5      d n a       \u03c3  \u03b4 = phase shift  time t  \u03b5 = strain  the angle of the phase shift is referred to as \u03b4", "such a periodic oscillation can be-as  known from mathematics-represented in the form of complex numbers", "thus, we can  define the strain \u03b5 as  e  =  w  t  e  \u2212  0e i     and the stress \u03c3 as  = s s  t+ w d  \u2212  0e i     in doing so, \u03b5 and t the time", " 0 or \u03c3  0 signify the respective amplitudes, \u03c9 the angular frequency (\u03c9 = 2\u03c0 f),   although young\u2019s modulus represents the ratio of stress and strain for simple systems  which  obey  hooke's  law,  a  complex  e-modulus  (e*)  can  be  defined  for  these  complex  cases", "the rule is  *  e  =  s e  =  s e  0  0  cos  d  (  i  sin  d  +  )     e  * =  +1 e i e  2    the complex modulus e* thus consists of a real part and an imaginary part, which are  referred to as e1 and e2 (sometimes also as e\u2032 and e\u2033):  e1 is referred to as the storage modulus and e2 as the loss modulus", "e1 is a measure of  the energy that can be stored in the system and e2 a measure of the energy that is lost  in the system", "the quotient of the moduli e2/e1 therefore is given by sin \u03b4/cos \u03b4, i.e.,  tan \u03b4-this is designated the loss factor, and describes the ratio of dissipated to stored  energy", " without proof, it can be shown that the loss factor can be written as  tan d  =  e 2 e 1  =  1 wt    here, \u03c4 denotes the relaxation time of the system", " if e1 and e2 are plotted as a function of temperature for materials going through the   glass transition, the typical graph shown in ", "fig", "4.9 is obtained", " (4.3)  (4.4)  (4.5)  (4.6)  (4.7)     100  chapter 4 \u00b7 polymers in solid state   ", "fig", "4.9  graph of the storage  modulus and the loss factor as a  function of temperature  e1  tan \u03b4         \u03b4       n a t   d n a       e  4  tg  t  it can be seen that the storage modulus drops abruptly across the glass transition", "this  becomes obvious by considering that the melt after the glass transition is a liquid and as  such  is  generally  not  able  to  store  energy", " by  contrast,  the  loss  factor  passes  through  a  maximum at temperatures around the glass transition temperature", "a maximum of the  loss  factor  is  equivalent  to  the  material  being  a  damping  element", " this  can  easily  be  explained graphically", " in a thought experiment, one imagines a polymer at low temperature as a hard metal  spring", "at low temperature the polymer chains are in a glassy solid state, they are not very  mobile, and relatively large forces are required for small elongations", "in other words, the  material can be represented by a hard spring with a relatively high modulus", " as this system passes through its glass transition, the chains become more flexible,  the material becomes softer, and the modulus of a spring representing the material is low", " a  polymer  above  its  glass  transition  temperature  can  be  represented  by  a  soft  metal  spring", " both  hard  and  soft  springs  have  their  own  resonance  frequency", " as  is  known  from  physics, a spring can store a lot of energy in the region of its resonance frequency, and it  can be easily excited", "with a hard spring, this resonance frequency is relatively high and  for a soft spring the frequency is low", "however, at their respective resonance frequencies,  large oscillations can easily be induced in both springs", " what happens when a material passes through its glass transition? because polymers  always have a certain molar mass distribution, and, in particular, amorphous phases are  heterogeneous with respect to their local order, there are both soft and hard springs pres- ent  in  the  material  close  to  the  glass  temperature", " thus,  the  system  no  longer  finds  its  resonance frequency and any attempt to store energy in these materials results in a much  larger energy dissipation", "as a consequence, energy dissipation is observed at tempera- tures close to the glass transition, and thus a high damping of input energy", "in an experi- ment, one would find that a weight hanging on a hard and a soft spring, arranged in series,  cannot be excited to a greater, persistent oscillation", " dmta  measurements  are  designed  to  measure  the  storage  and  loss  moduli  of  the  sample as a function of temperature whereby the glass transition can then be identified  from the position of the maximum in the loss modulus curve", " this can be achieved by heating a sample with a constant frequency and measuring the  phase shift between the stress and strain curves", "however, in practice it is simpler to vary  the frequency rather than the temperature", "this leads us to the so-called time-temperature  superposition principle", "how are frequency and temperature related?   4.2 \u00b7  methods for the determination of tg and tm  101  4  let us imagine that we are observing a sample at high temperature", "if we put a load on  the sample, for example by denting it or pulling on it, then at high temperature the poly- mer chains have sufficient mobility to respond to the strain by changing their conforma- tion; the material appears soft", "the same thing happens when we put a strain on a material  at low frequency", "the duration of the strain is relatively long and the polymeric material  has a relatively long time to counteract the strain", "again, it appears soft", "at low tempera- tures or high strain frequencies the opposite is the case", "at low temperatures, the mobility  of the material is not sufficient to react to the strain by changing its coil conformation", "the  material appears hard", "at high measuring frequencies, the material does not have enough  time to react to the strain and it appears hard", " this behavior-the dependence of the mechanical properties on the duration of the  applied strain-is by no means limited to polymers", "compare stepping into a water-filled  bathtub with a belly flop from a 5-m springboard", "you can probably notice dramatically  the  dependence  of  the  mechanical  effect  on  your  body  on  the  speed  of  your  plunge", " similarly, water behaves differently at a bathtub temperature of 37 \u00b0c than at \u221210 \u00b0c", "here,  low temperatures cause a similar effect to that of short strain durations", " thus,  there  is  an analogy between  measurements  at high  frequencies and measure- ments at low temperatures-and vice versa", "therefore dmta measurements can either be  carried out at a constant measuring frequency when varying the temperature, or-which  is more often done technically-the temperature is kept constant and the measuring fre- quency varied", "the data are then converted into a temperature curve", " ", "figure 4.10 shows the dependence of the storage and loss moduli on the measuring  frequency,  or  more  specifically  on  log (1/\u03c9\u03c4)", " the  maximum  of  the  loss  modulus  is  achieved when this logarithm becomes zero, i.e., when the relaxation time \u03c4 is identical to  the reciprocal of the measuring frequency", "thus, when the time in which the material can  relax is approximately similar to the observation time, the sample is in an intermediate  state where the material cannot yet fully relax but the first movements have already started", " this state corresponds to the gradual transition from a hard to a soft spring", "exactly here,  analogous to the above thought experiment, high damping is observed", " the dmta suits itself ideally for the detection of very fine phase transitions", "this can   be shown by the example of polystyrene (", "fig", "4.11)", " in the upper part of the figure, the dependence of the storage modulus, in this case the  shear modulus, on the temperature is shown for polystyrene", "one can see a large  transition  at a temperature of about 100 \u00b0c, which corresponds to the glass transition of polystyrene", " the  curve  at  lower  temperatures  is,  however,  more  difficult  to  interpret", " this  region  is  easier  to  analyze  if  the  logarithm  of  the  loss  factor  tan \u03b4  is  plotted  as  a  function  of  the    ", "fig", "4.10  graph of storage  and loss moduli as a function of  frequency  e 1  tan \u03b4        \u03b4 n a t   d n a       e  -2.5  -1.5  -0.5  0.5  1.5 log (1/\u03c9\u03c4)  2.5     102  chapter 4 \u00b7 polymers in solid state  4    ) 2 -  m n /  1  g  (   g o  l        ) d n a t (   g o  l  9  8  7  6  5  0  -1  -2  -3  a  d  g  b  0  t [ \u00bac]  -200  -100  100  200  a :tg b : phenyl groups rotate around the polymer chain g : rotation of head-to-head linkages d : phenyl groups rotate around their own axis   ", "fig", "4.11  dmta measurement of polystyrene (arridge 1975)   temperature (lower part of the diagram)", "here we also see a very distinctive maximum at  about  100  \u00b0c,  which  can  be  assigned  to  the  glass  transition", " however,  three  additional  transitions at lower temperatures can also be identified", "these are referred to as the \u03b2, \u03b3,  and \u03b4 transitions", "it has been shown that, at the \u03b2 transition, the phenyl groups stop rotat- ing around the polymer chain", "if the sample is cooled below the \u03b3 transition, the rotations  of head-to-head linkages also become frozen", "at the \u03b4 transition, the rotation of the phe- nyl groups around their own axes also ceases", "thus, interestingly, we find further thermal  transitions in the material below the main glass transition temperature tg", " dielectric  thermal  analysis  (deta)  functions  according  to  principles  similar  to  dmta", " analogous  to  dmta,  in  deta  an  alternating  electric  field  is  applied  to  the   sample  rather  than  an  oscillating  mechanical  field", " the  polarization  of  the  material  is  measured", "analogous to the dmta measurements, a phase shift between the polarization  and the applied alternating field is observed", "at low frequencies or high temperatures, for   example, an entire dipolar moiety can orient itself in the electric field", "at high frequen- cies/lower temperatures, only the electrons within the group are displaced", "at tempera- tures around the glass transition temperature there is a non-uniform reaction and high  damping results", "  103  4  reference  reference  in principle, deta can be used in the same way as dmta; however, it can only be  applied to polymers with dipolar groups", "thus, in combination with dmta, deta allows  conclusions as to whether dipolar groups are involved in a particular transition", "if they  are, the transition is observed using both techniques", "if not, the transition is only identi- fied using dmta", " arridge rgc (1975) mechanics of polymers", "clarendon press, oxford university press   105  5  partially crystalline  polymers  5.1  5.1.1  5.1.2  5.1.3  5.1.4  5.1.5  5.1.6  5.1.7  5.1.8   5.2   5.3    factors that influence melting temperature - 106  influence of the conditions for crystallization - 106 influence of chain flexibility - 107  influence of chain symmetry - 108  influence of interactions between the chains - 108  influence of tacticity - 109  influence of branching - 109  influence of molar mass - 110  comonomers - 110   morphology of partially crystalline polymers - 112   crystallization kinetics - 115  references - 117  \u00a9 springer-verlag berlin heidelberg 2017 s", "koltzenburg et al., polymer chemistry, doi 10.1007/978-3-662-49279-6_5   5    106  chapter 5 \u00b7 partially crystalline polymers  as a corollary to the basic introduction to polymers in their solid state, this chapter deals  with partially crystalline polymers", "to begin, we need to ask ourselves which polymers are  able to crystallize", " because crystallization involves the transition to a highly ordered state, the entropy  of crystallization is negative, that is, unfavorable", "this has to be compensated for by a  favorable, and thus likewise negative, crystallization enthalpy", "exothermic crystalliza- tion requires polymer chains that can interact energetically enough with one another in  their crystallized state", "this can happen in two different ways: either through symmetri- cal chains that allow a high packing density or through strong interactions between the  chains", " examples  of  polymers  with  symmetrical  chains  are  polyethylene  or  isotactic  polypropylene", " by  contrast,  atactic  polypropylene  cannot  crystallize  because  of  its  asymmetrical  chain", " an  example  of  a  polymer  with  strong  interactions  (in  this  case  hydrogen bonds) between its chains is the polyamide family, particularly polyamide 6.6", "polymers  with  especially  flexible  chains  tend  to  form  random  coils,  as  discussed  in  7 chap", " 2", " this  is  obviously  not  favorable  for  crystallization", " therefore,  these  types  of  polymers are either amorphous, or crystallization is very slow", "thus, for example, polyiso- butene only crystallizes if it is annealed at its ideal crystallization temperature over a long  time period", " crystallization  takes  place  in  two  stages  according  to  classical  crystallization  theory,  namely, nucleation and ensuing growth", "for nucleation to take place, crystal nuclei with a  critical minimal size first have to form", "this process can be induced, for example, by the addi- tion of nucleation agents, and the rate of growth is largely dependent on the temperature", " both steps significantly influence the morphology of the polymer crystals formed and   thus also influence their properties, such as the temperature at which they melt", " 5.1    factors that influence melting temperature  the melting temperature of polymers is not a fixed constant, in contrast to that of small  molecules", "for polymers it is influenced by various aspects of the polymer composition as  well as the  thermal history of the material", "the significant  parameters are discussed in  detail from the following points of view:  5 conditions of crystallization  5 chain flexibility  5 symmetry  5 interactions between chains or chain segments  5 tacticity  5 branching  5 molar mass  5 comonomers  5.1.1    influence of the conditions for crystallization  as a rule of thumb, polymers can crystallize in a temperature range from at least 30 \u00b0c  above the glass transition temperature to at least 10 \u00b0c below the melting temperature", "at  temperatures that are too low, the mobility of the chain segments is insufficient to allow    5.1 \u00b7  factors that influence melting temperature  107  5  crystallization", " at  temperatures  that  are  too  high,  the  segments  are  too  mobile  for  any  crystallization to take place", " because of the entanglement of polymer chains with one another, polymers, in prin- ciple, crystallize relatively slowly, especially when compared to most small molecular sub- stances", "thus, it is possible to control the degree of crystallization by adjusting the rate of  cooling", "as a general rule, very rapid cooling does not give the polymer enough time to  form a highly crystalline material", "indeed, by cooling a polymer extremely rapidly it is  even possible to quench polymers that would normally crystallize into a completely amor- phous state", " rapid cooling leads to the formation of many crystallization nuclei and thus also to a  large number of small crystals", "small crystals have a large surface to volume ratio and thus  have a relatively large surface energy", "as a result, small crystals are energetically disadvan- taged  in  comparison  to  large  crystals", " this  leads  to  their  melting  at  comparatively  low  temperatures", "rapid cooling thus leads to the melting temperature being reduced by up to  30 \u00b0c", "it also leads to polymers with a broad melting range because crystals of very differ- ent sizes form, each of which have their own unique melting temperature", "if the rate of  cooling is slower, this effect is less developed and the melting range is narrower and more  easily defined", " 5.1.2     influence of chain flexibility  the  flexibility  of  the  polymer  chain  has  a  substantial  influence  on  its  crystallization  entropy", " as  has  already  been  stated,  the  crystalline  state  is  more  ordered  than  the  melted  state", " this  loss  of  entropy  is  more  pronounced  the  greater  the  number  of   conformations that the polymer can adopt in its melted state", "this number is, in turn,  dependent  on  the  difference  in  energy  between  the  trans  and  gauche  conformations   (7 see chap", "2)", "if this energy difference is small, the polymer tends strongly to coil up  on  itself", " thus,  the  conformational  entropy  in  the  melt  is  large  and  the  change  in  entropy on crystallization very unfavorable", "this is only overcompensated by the crys- tallization enthalpy at lower temperatures", "polymer chains that have a small difference  in energy between their trans and gauche forms generally have low melting tempera- tures (", "table 5.1)", " because   the  crystallization  enthalpies   for  high  density  polyethylene  and  poly(tetrafluoroethylene) (ptfe) are very similar, the difference in their melting tempera- tures  is  a  result  of  the  greater  tendency  of  polyethylene  to  form  coils  and  is  thus  an  entropy effect", "  ", "table 5.1  energy difference between polymers in their trans and gauche forms  polymer (high-density)  energy difference (trans/gauche)  melting temperature  polyethylene  ptfe  \u03b4\u03b5 = 3 kj/mol  \u03b4\u03b5 = 18 kj/mol  tm = 137 \u00b0c  tm = 372 \u00b0c     108  chapter 5 \u00b7 partially crystalline polymers  5.1.3    influence of chain symmetry  5  asymmetrical elements in the polymer backbone mean that  the polymer chain can no  longer fit so well into the crystal structure", "the resulting disturbance to the organization  of  the  crystals  leads  to  a  lowering  of  the  melting  temperature", " this  effect  is  especially  marked for structural units that lead to a kink in the polymer chain", "examples of this are  cis-double bonds, cis-connected rings or aromatic rings, which have a polymer backbone  chain linked to them at their ortho or meta positions (", "fig", "5.1)", " symmetry-related disorder leads, for example, to trans-polybutadiene being  crystalline   with a melting temperature of 148 \u00b0c, whereas cis-polybutadiene is  amorphous", " 5.1.4     influence of interactions between the chains  examples of interactions between polymer chains and/or between different segments of  one and the same chain are dipole-dipole interactions and hydrogen bonds (", "fig", "5.2)", " thus,  as  mentioned  above,  polyamide  6.6  forms  a  strong  hydrogen  bond  network   throughout the whole material", "in this polymer the alkylene chains between the groups  that  operate  either  as  donors  or  acceptors  are  of  equal  lengths  and  an  ideal  network   develops", "as a result of this, polyamide 6.6 melts at a temperature of roughly 267 \u00b0c (com- pared to high density polyethylene, which does not build any hydrogen bonds and melts  at  temperatures as low as 137 \u00b0c)", "  ", "fig", "5.1  chain elements that  lead to kinks in the polymer  chain   ", "fig", "5.2  hydrogen bond  network in polyamide 6.6  cis  ortho  meta  cis  o  n h  o  n h  o  n h  h n  o  h n  o  h n  o  o  n h  o  n h  o  n h   109  5  5.1 \u00b7  factors that influence melting temperature  5.1.5     influence of tacticity  isotactic polymers usually arrange themselves into helical superstructures so as to mini- mize  the  steric  interactions  between  the  substituents", " in  such  helical  structures,  main  chain substituents are so arranged as to point away from the helix", "the helices themselves  are then arranged in the crystal structure in a regular fashion", " in  the  case  of  syndiotactic  polymers,  the  main  chain  substituents  are  further  apart   from each other and the main chain takes on a zig-zag conformation (", "fig", "5.3)", " as a general rule, atactic polymers cannot crystallize because of their irregular struc- tures", "because of this, atactic polystyrene (r = c6h5) is amorphous, whereas isotactic and  syndiotactic polystyrene are crystalline and melt at 240 \u00b0c and 270 \u00b0c, respectively", " 5.1.6    influence of branching  a compact, branched side group generally leads to a stiffening of the polymer chain and  creates  an  increase  in  the  melting  temperature  because  of  the  effects  that  have  been  explained above (crystallization entropy) (", "fig", "5.4)", " in contrast to this, long, flexible side chains interfere with the crystal lattice, and thus  cause the melting temperature to sink", "an example of this can be found in the isotactic  \u03b1-polyolefins, where the melting temperature drops from polypropylene to poly-1- pentene  (", "table 5.2) (jones 1964)", " initially, the melting temperature continues to drop with increasing side chain length", " however, after a certain length, it increases again, slightly", "this can be observed for side  chains that are longer than eight methyl units long, such as poly-1-decene", "the reason for    ", "fig", "5.3  zig-zag  conformation of a syndiotactic  polymer   ", "fig", "5.4  influence of  different branching of side  chains on the melting  temperature", " r  r  r  r  r  r  n  n  n  tm = 126\u00b0c  tm = 145\u00b0c  tm = 326\u00b0c   ", "table 5.2  influence of length of the side chain on the   typical melting temperatures of isotactic \u03b1-polyolefins  melting temperature tm (\u00b0c)  \u03b1-polyolefin  polypropylene  poly-1- butene  poly-1- pentene  170  126  80     110  chapter 5 \u00b7 partially crystalline polymers  this is the increasing influence of the side chains to crystallize on the conformation of the  main chain", " branching in the main chain also leads to a lowering of the packing density", "this low- ers the crystallization enthalpy and thus also the melting temperature", "good examples of  this are the various branched polyethylenes", "as is shown in 7 chap", "14, ethylene can be  polymerized, using radical polymerization, to a relatively highly branched material, so-  called  low-density  polyethylene  (pe-ld)", " this  material  has  a  melting  temperature  of  110 \u00b0c, whereas linear-low-density-polyethylene (pe-lld) produced by transition metal  catalysis, which has a lower degree of branching, only starts to melt at a higher tempera- ture of around 122 \u00b0c", " 5  5.1.7    influence of molar mass  the  ends  of  the  chains  are,  in  comparison  to  the  segments  within  the  chain,  relatively  mobile", "this mobility interferes with the crystal lattice and reduces the degree of crystal- lization", "the resulting drop in melting temperature at low molar masses is a thermody- namic effect", " this thermodynamic effect can, however, be superimposed by kinetic effects, because  polymers with very large molar mass crystallize very slowly", "it is possible, especially if the  rate of cooling is fast, that polymers with high molar masses show lower crystallinity than  their analogues of lower molar mass", "", "table 5.3 lists the melting temperatures of isotactic  polypropylene of differing molar masses (natta et al", "1964)", " 5.1.8    comonomers  most partially crystalline, linear homopolymers are either characterized by a high melting  temperature and a high glass transition temperature or a low melting temperature and a  low glass transition temperature", "a rule of thumb is that the glass transition temperature  (in kelvin) is roughly 0.7 times the melting temperature", "this relationship is also valid for    ", "table 5.3  influence of molar mass (m) on melting  temperature (tm) using isotactic polypropylene as an example  m (g/mol)  tm (\u00b0c)  905  1050  1340  2000  14,000  30,000  93  105  110  114  154  170   5.1 \u00b7  factors that influence melting temperature  111  5  many small molecule substances in that they can also be converted into an amorphous  state, such as pharmaceuticals", " for some applications this relatively simple connection between the melting tem- perature and the glass transition temperature is undesirable", "there are some applica- tions for which a material with a low glass transition temperature but a high melting  temperature would be considered desirable", "the melting temperature of a polymer (as  an empirical observation) generally correlates to its e-module", "most partially crystal- line polymers are packed in an ordered fashion and have strong interactions between  their polymer chains", "these properties give rise to a high module", "thus, rigidity, melt- ing  temperature,  and  glass  transition  temperature  are  usually  closely  related  to  one  another", " in  the  following  paragraph  we  discuss  which  polymer  structures  enable  the  above-  mentioned relationship between tm and tg (at least within certain boundaries) to be cir- cumvented", " the  question  is,  for  example,  how  to  produce  a  soft  material  (with  a  low  melting temperature) that nevertheless has a high glass transition temperature", "the cru- cial fundamental idea here is that the crystallinity of a material is dependent on whether  the chain segments in the crystal structure can arrange themselves in an ordered manner,  whereas  the  glass-liquid  transition  temperature  is  more  dependent  on  how  mobile  the  molecules in the polymer chains are", " let us consider the interactions between the chains of polyamide 6.6 (", "fig", "5.2)", "the  polymer chains take on a regular zig-zag conformation in the solid state", "it is  immediately  apparent from ", "fig", "5.2 that because of the regularly ordered structure a very large num- ber of hydrogen bonds can form", "this network of hydrogen bonds makes this polyamide  very rigid and the melting temperature very high", "however, if a certain amount of como- nomer  is  incorporated,  for  example  decane  dicarboxylic  acid,  the  regular  sequence  of  hydrogen bonds in the material is significantly disturbed", "the resulting disturbance of the  crystalline order leads to a drop in both the melting temperature and the module", "the  glass transition temperature tg, which is essentially dependent on chain flexibility, is only  slightly influenced by the incorporation of this kind of comonomer", "therefore, it is pos- sible, by producing a statistical copolymer, to lower the melting temperature and the mod- ule without an equivalent lowering of the glass transition temperature", " one advantage of such materials is their lower processing temperature", "as most poly- mer materials are processed as melts (7 see chap", "17), a lower processing temperature is  less aggressive to the material and uses less energy", " the general effect of the statistical incorporation of a comonomer into a polymer can   be seen in ", "fig", "5.5", " the figure shows the change in the melting temperature and glass transition tempera- ture of two homopolymers poly(a) and poly(b) when their composition is gradually var- ied  from  100%  a  to  100%  b", " because  of  the  disturbance  of  the  crystal  structure,  the  melting temperature drops significantly, even if only relatively small amounts of comono- mer are present", "the disturbance can be so strong in materials where the comonomers  account for half of the composition that the material does not crystallize at all and remains  amorphous", " the linear interpolation of the glass transition temperatures shown in ", "fig", "5.5 is a   simplification  and  generally  only  approaches  the  real  case  when  the  comonomers  are  chemically very similar to one another", " the effect of copolymerization on melting temperature can be approximately (without   proof) estimated as follows:   5    112  chapter 5 \u00b7 partially crystalline polymers   ", "fig", "5.5  idealized description  of the change in melting  temperature (tm) and glass  transition temperature (tg) as a  function of the composition of  statistical copolymers of  monomer a and b", "further  explanations are given in the  text  tm, tg  tm (a)  tg (a)  100% a  1 t  ab  \u2212  1 t a  = \u2212  r h  \u2206  m  ln  x  a     tab  ta  \u03b4hm  xa   melting temperature of the copolymer  melting temperature of the homopolymer a  melting enthalpy of the homopolymer  mole fraction of the homopolymer  tm, tg  tm (b)  tg (b)  100% b  (5.1)  a comparison between statistical and block copolymers can be found in 7 sect", "7.2.1", "the  different  variables  that  influence  melting  temperature  mentioned  above  are  responsible for the slightly different melting temperatures listed in the literature for chem- ically identical polymers", "the differences can be ascribed especially to molar mass, the  degree of branching, tacticity, and the thermal history of the material (cooling rate, tem- pering)", "therefore, it is untrue that any one of the listed values is more or less correct than  any of the others", " 5.2     morphology of partially crystalline polymers  a 100 % crystalline material is never produced after the cooling period because polymer  chains are so entangled in the molten state", "thus, in partially crystalline polymers there  are  always  both  crystalline  domains  and  amorphous  domains  present", " polymer  single  crystals can only be obtained from very dilute (less than one per thousand) solutions but  this is not of technological relevance", " in practice, polymers are often processed from the melt and crystallization takes place  from a very viscous system", "the entanglements prevent a perfect crystal structure from  being formed", "this leads to the proportion of the amorphous domain varying in size", " the crystalline areas often form lamellae, typically less than 100 nm thick", "the main  chain of the polymer is usually orientated orthogonally to the plane of the lamellae, result- ing in an \u201caccordion-like\u201d structure", "  5.2 \u00b7  morphology of partially crystalline polymers  113  5   ", "fig", "5.6  lamella model for polymer crystallization   ", "fig", "5.7  switchboard-model of polymer crystallization", "segments that have been incorporated in the  crystal lamellae are highlighted  the question as to how the polymer chains fold at the ends of the lamellae has not been   conclusively resolved", "there are essentially two models (", "figs", "5.6 and 5.7)", " according  to  current  hypotheses,  the  first,  regularly  folded  model  (", "fig", " 5.6)  is  obtained from a dilute solutions, whereas the second model, also known as the \u201cswitch- board model\u201d (", "fig", "5.7) is obtained from the melt (dettenmaier et al", "1980)", " the  thickness  of  the  crystal  lamellae  increases  with  the  crystallization  temperature", " whereby  the  number  of  repeat  units  in  the  main  chain  is,  as  a  general  rule,  markedly  below 100", "    114  chapter 5 \u00b7 partially crystalline polymers  crystalline regimes  amorphous regimes  spherulite surface  5   ", "fig", "5.8  superstructure (spherulite) of a partially crystalline polymer  it is crucial for crystallization that the polymer coils cannot disengage themselves from  their entanglements with neighboring chains during the crystallization process", "thus one  should not envisage that a complete polymer chain separates from the melt and orders itself  into a regular crystal lattice", "instead, it should be assumed that the polymer chain must,  without  significantly  moving  away  from  its  position,  fit  itself  into  the  crystal   lamellae  alongside segments of other chains", "this is often described as a solidification of the  polymer  chain", "this process itself does not require a long range reorientation of the polymer chain", "the physical chemistry of partially crystalline polymers in the solid state is  fascinating", " as already explained in 7 chap", "4, the amorphous areas of a polymer above the glass transi- tion temperature should be envisaged as a (highly viscous) liquid or melt", "in contrast to this,  the transition to a liquid in the crystal domains only takes place at the melting temperature", " as the melting temperature is higher than the glass transition temperature, between tg and  tm two phases coexist in partially crystalline polymers, one of which is liquid and one solid", " in terms of the right hand sketch in ", "fig", "5.7, this means that in this temperature range  there are solid crystal lamellae  surrounded by a liquid, amorphous phase", "we are dealing  with  a  stable,  two  phase  system,  in  which  crystallites  coexist  with  a  chemically  identical  melt-and this below the melting temperature", "this extremely unusual situation, which, of  course,  is  impossible  to  replicate  with  small  molecules,  leads  to  outstanding  mechanical  properties", "for example, if strain is applied to the material, such as some kind of impact, the  liquid phase dissipates the energy and the material does not break", "this explains the ductil- ity of many partially crystalline polymers between tm and tg", "we are thus dealing with a  material that in some respects is similar to a highly viscous liquid", "however, of course, the  material as a whole cannot flow because, as can be seen in ", "fig", "5.7, the polymer chains are  generally integrated into more than one crystallite, which prevents any  macroscopic flow", " the crystal lamellae of partially crystalline polymers often build superstructures, and  an example of this is the so-called spherulites (mccrum et al", "1988) with spherical super- structures as shown in ", "fig", "5.8", "  5.3 \u00b7 crystallization kinetics   ", "fig", "5.9  isotactic  polypropylene viewed through  a polarizing microscope (dark  regions: \u03b1-spherulite, light  regions: \u03b2-spherulite)  115  5  as well as the structures shown here, one- or two-dimensional superstructures (fibers  or discs) are also observed", "these superstructures can be analyzed by a polarizing micro- scope because they are birefringent (", "fig", "5.9)", " this image shows isotactic polypropylene", "polypropylene forms two different kinds of   spherulites (called \u03b1- and \u03b2-spherulites) which can be seen in ", "fig", "5.9", " 5.3    crystallization kinetics  an analysis and the knowledge of the crystallization kinetics are crucial requirements  for a rational processing of a polymer", "during the manufacturing process, in which the  polymer  is  generally  melted  (7 see  chap", "17),  the  cooling  rate,  as  has  been  explained,  determines the degree of crystallinity and thus the properties of the resulting material", " it is therefore important to know how a polymer crystallizes under any given processing  conditions", " the analysis of the crystallization kinetics can, for example, be carried out using a  dilatometer (", "fig", "5.10), whereby the change in volume of the sample as a function of  temperature  is  measured  from  the  change  in  the  height  of  a  column  of  mercury  (which  also  serves  to  contain  the  sample)", " for  such  measurements,  the  material  is  tempered  above  its  melting  temperature  and  then  rapidly  cooled  to  the  desired   crystallization temperature", "because the density of the crystals is greater than that of  the  amorphous  domains,  a  volume  contraction  accompanies  crystallization", " by   measuring the change in volume with time the desired crystallization kinetics can be  determined", " the crystallization of polymers can be described by the avrami equation:  w  w  m t ,  t  =  m t ,  =  0  =  exp  n  kt  \u2212(  )     (5.2)     116  chapter 5 \u00b7 partially crystalline polymers   ", "fig", "5.10  schematic  diagram of the change in  volume v of a polymer sample  over time t during  crystallization as measured in a  dilatometer  v  tempering  fast cooling  measurement  5  t = t 0  h  0  h\u221e t  (5.3)   ", "table 5.4  interpretation possibilities of the avrami exponent n  growth in the form of...", " slow nucleation (t ~ tm)  rapid nucleation (t \u226a tm)  fibers  discs  spherulites  complex bundles/coils  2  3  4  6  1  2  3  5  weight of the non-crystalline melt as a function of time t  wm  k   n   rate constant  avrami exponent  this equation describes the weight fraction of the non-crystalline melt at time t rela- tive to the original mass of the melt at time t0", "the relation between these two numbers is  a function, which, where n = 2, corresponds to a gaussian distribution", " to evaluate the results of dilatometric measurements, the avrami equation is usually   transformed as follows:  h \u221e  h t ( ) \u2212 h h \u2212 0 \u221e  =  exp  kt n  \u2212(  )     h0 , h(t), h\u221e  height of the column of liquid at time t = 0, t and t\u221e  from the value of the avrami exponent, n, it is possible to predict what kinds of super- structures form in the melt", "the correlations are listed in ", "table 5.4", "however, a difference  between slow and rapid nucleation must be taken into consideration", "  117  5  references  references  71:1-32  oxford  dettenmaier m, fischer ew, stamm m (1980) calculation of small-angle neutron scattering by macromol-  ecules in semicrystalline state", "colloid polym sci 258:343-349  jones at (1964) crystallinity in isotactic polyolefins with unbranched side chains", "makromolekulare chem   mccrum nb, buckley cp, bucknall cb (1988) principles of polymer engineering", "oxford university press,   natta g, pasquon i, zambelli a, gatti g (1964) dependence of the melting point of isotactic polypropyl- enes on their molecular weight and the degree of stereospecificity of different catalytic systems", "die  makromolekulare chemie 70:191-205   119  6  amorphous polymers  6.1   6.2   6.3   6.4   6.4.1  6.4.2  6.4.3  6.4.4   6.5  6.5.1  6.5.2  6.5.3   6.6  6.6.1  6.6.2  6.6.3  6.6.4    dependence of the mechanical properties  of amorphous polymers on temperature - 120   amorphous state - 121   glass transition - 122   factors that influence the glass transition   temperature - 122  chain flexibility - 123  steric effects/substituents - 124  tacticity, branching/cross-linking, and molar mass - 124  plasticizers - 126   rheological behavior of polymer melts - 126
