Repository: JonathanOnorato/ChemLP

# ChemLP
A Chemistry Natural Language Processing Tool

File: Bowman/textbook_files/Polymer_Synthesis_Theory_and_Practice_by_Braun_Cherdron_Rehahn_Ritter_and_Voit.json (part 7 of 28)
fluorescence intensities are found for molecules having aromatic and heteroaromatic rings, in particular when annulated rings are present, and in the case of conjugated p-electron systems", "if the polymer molecules contain such fluorescence-active subunits they can be characterized by this technique, either directly via their fluorescence spectrum or via fluorescence quenching experiments (for polymers with appropriate quencher groups)", "it is also possible to introduce a very small amount of fluorescent-active groups (as comonomer units; \u201cfluorescence marker\u201d) into a polymer", "inspection through a fluorescence micro- scope allows, for example, the monitoring of the molecule\u2019s movements (brownian motions in solution, segment motions in the bulk above glass transition), or the determination of chain orientation in stretched samples", "in polymer materials and composites, fluorescence spectroscopy can be used for the qualitative and quantita- tive determination of additives (stabilizers, for example) even when present at very high dilution only", "this is possible due to the tremendous sensitivity of fluorescence spectroscopy", " 2.3.2.5 refractometry the refractive index is an important quantity for characterizing the structure of polymers", "this is because it depends sensitively on the chemical composition, on the tacticity, and - for oligomeric samples - also on the molecular weight of a macromolecular substance", "the refractive indices nd (determined using the sodium d line) of many polymers are collected in the literature", "in order to characterize a molecule\u2019s constitution one requires knowledge of the mole refraction, rg", "for isotropic samples, it can be calculated in good approximation by the lorentz- lorenz equation:  rg \u00bc  () vg;mol  n2 () 1 n2 \u00fe 2  (2.15)   2.3 characterization of macromolecules  79  where rg is the mole refraction per monomer unit and vg,mol is the base mole volume", "rg can be calculated from well-known atom- and bond refraction increments", "in the case of ideal mixtures the mole refractions behave additively like the specific volume of the components", "for transparent samples, refractometry is therefore a well-appropriate technique for the determination of the polymeri- zation kinetics - similar to dilatometry - and the characterization of mixtures (polymer solutions, compatibility etc.)", " 2.3.2.6 elemental analysis qualitative and quantitative elemental analysis of polymers can be carried out by the conventional methods used for low-molecular-weight compounds", "so a detailed description is not needed here", "elemental analysis or determination of functional groups is especially valuable for copolymers or chemically modified polymers", "for homopolymers where the elemental analysis should agree with that of the mono- mer, deviations from the theoretical values are an indication of side reactions during polymerization", "however, they can also sometimes be caused by inclusion or adsorption of solvent or precipitant, or, in commercial polymers, to the presence of added stabilizers", "the preparation of the sample for analysis must, therefore, be very carefully carried out (several reprecipitations, if necessary using various solvent/precipitant combinations; thorough drying)", " 2.3.2.7 composition of copolymers in the characterization of copolymers one distinguishes between qualitative analy- sis, designed to test whether the material is a genuine copolymer or only a physical mixture of homopolymers, and quantitative analysis of the weight fraction of the incorporated comonomers", " the qualitative analysis is quite simple if the homopolymers differ in their solubility, for example, when one homopolymer is soluble in a solvent where the other is not", "in this case a sample of the material is extracted with that solvent", "the reprecipitated extracts and residues are examined for composition", "the extraction must, however, be very carefully carried out and repeated several times since polymer mixtures are frequently quite difficult to separate by extraction", "if no pure homopolymer is isolated in this way one can be sure that the sample is a genuine copolymer", "if the solubility properties of the original homopolymers are insufficiently different it is sometimes possible to induce such differences through chemical transformation, for example, by oxidation and/or hydrolysis", " the qualitative investigation of copolymers is considerably more difficult when the homopolymers cannot be distinguished by their solubility", "in this case other physical data of the supposed copolymer can be compared with the corresponding data for various physical mixtures of homopolymers, for example, softening point and melting range, density, and crystallinity", "copolymers can frequently be distin- guished from physical mixtures of homopolymers by the qualitative and quantita- tive composition of their pyrolysis products", " quantitative analysis of copolymers is relatively simple if one of the comon- omers contains a readily determinable element or functional group", "however, c,h   80  2 methods and techniques for synthesis, characterization, processing  elemental analyses are only of value when the difference between the carbon or hydrogen content of the two comonomers is sufficiently large", "if the composition cannot be determined by elemental analysis or chemical means, the problem can be solved usually either by spectroscopic methods, for example, by uv measurements (e.g., styrene copolymers), by ir measurements (e.g., olefin copolymers), and by nmr measurements, or by gas chromatographic methods combined with mass spectroscopy after thermal or chemical decomposition of the samples", " in principle the composition of a copolymer may also be determined by analyzing the composition of the residual monomer by a suitable method after polymerization", "it will usually be necessary first to separate the copolymer by precipitation, followed by careful recovery of the filtrate containing the residual monomer, but the direct method of analysis of the copolymer will generally be preferred", "block and graft copolymers can be characterized in the same manner", "however, consideration must be taken of the fact that they usually contain large amounts of the homopolymers which must first be removed", "the more refined characterization of a statistic copolymer involves the determination of the reactivity ratios r1 and r2 (copolymerization parameters), as well as the calculation of q- and e-values (see chap", "3.4, example 3.36)", " 2.3.3 determination of molecular weight and molecular-weight  distribution  the degree of polymerization, p, and the molecular weight, m, are some of the most important characteristics of a macromolecular substance", "they indicate how many monomer units are linked to form the polymer chain and what their molecular weight is", "in the case of homopolymers, the molecular weight of a macromolecule is given by:  m \u00bc p () mru  with mru being the molecular weight of the constitutional repeating unit", "however, while low-molecular-weight substances consist, by definition, of molecules of identical structure and size, this is generally not the case for polymers", "synthetic macromolecular substances are nearly always composed of macromolecules of similar structure but different molecular weight", "these materials are therefore called polydisperse", "as a consequence, chemical formulas of polymers are gener- ally given in a way where the constitutional repeating unit is drawn in square brackets, bearing an index n indicating the average number of repeating units tied together to give the polymer chain", "full characterization of a macromolecular substance is not an easy task, therefore, and quite often statistical methods are required: because of polydispersity, the values of p and m are mean values only, and the macromolecular chain molecules of a synthetic polymer are characterized by a (more or less) well-defined chain-length distribution (or molecular-weight distribution)", "the respective molecular-weight distribution is the direct conse- in many cases very quence of chain formation statistics and, moreover,   2.3 characterization of macromolecules  81  wi  a  b  c  mi  fig", "2.11 schematic presentation of the weight fractions of i-mers as a function of their mole- cular weight, mi, for polycondensates of a low, b medium, and c high molecular weights  characteristic for the respective chain growth process", "let us ignore potentially different end groups which may also depend on the way of preparation of the respective polymer", "then macromolecules having the identical overall chemical constitution but different molecular weights so-called polymer- homologous series", " represent  depending on the selected polymerization reaction,  the polymerization conditions, and potential side reactions one may obtain different molar mass distributions - even if only one single type of monomer is polymerized", "as an example, fig", "2.11 shows the plot of the overall masses wi (w \u00bc weight) of all macromolecules i in the sample vs", "their respective molecular weights mi:  in order to normalize the molecular-weight distribution, mass fractions wi are  often used instead of the total masses wi (\u00bc ni \u00b7 mi)", " wi \u00bc  wi i\u00bc1  wi  (2.16)  i\u00bc1 p most molecular-weight distributions are sufficiently represented by a set of specific distribution parameters represented by different averages of the molecular weight", "the most important averages of the molecular weight will be discussed in the following", "the number-average molecular weight mn (n \u00bc average number) is defined as:   82  2 methods and techniques for synthesis, characterization, processing  i\u00bc1  nimi  mn \u00bc  i\u00bc1 p i\u00bc1  ni  i\u00bc1 p  i\u00bc1  i\u00bc1  wimi  mw \u00bc  i\u00bc1 p i\u00bc1  \u00bc  i\u00bc1 p i\u00bc1  wi  i\u00bc1 p  i\u00bc1 p  nim2 i  nimi  i\u00bc1  i\u00bc1  zimi  mz \u00bc  i\u00bc1 p i\u00bc1  \u00bc  i\u00bc1 p i\u00bc1  zi  i\u00bc1 p  i\u00bc1 p  wim2 i  wimi  m() \u00bc  wima i  i\u00bc1  i\u00bc1 p i\u00bc1  wi  0  b b b @  1  c c c a  ni is the number of molecules in the sample having the molecular weight mi", "thus mi is the arithmetic average of the molecule\u2019s number distribution", "consequently, it can be determined using methods which are sensitive towards the number of the molecules present in a sample", " many experimentally accessible and technically important properties of macromolecules do not depend directly on the number ni of macromolecules in a sample but rather on their respective masses, wi", "thus a weight-average molecular weight mw (w \u00bc average weight) is defined as:  mw corresponds to the first moment of the mass distribution of the molecular weight", "moments of the molecular weight distributions with other arguments do not have any descriptive meaning", "for example:  is the z-average (centrifuge average) of the molecular weight, mz", "it can be determined by the measurement of sedimentation equilibria in an ultracentrifuge", "a further important average of molecular weight is the viscosity-average molecular weight, mh:  i\u00bc1 p the exponent a can be determined experimentally from the relation between the intrinsic viscosity, [z], and the molecular weight, m (mark-houwink-kuhn relation):  (2.17)  (2.18)  (2.19)  (2.20)   2.3 characterization of macromolecules  in most cases a is between 0.5 (\u03d1 solvent) and 0.9", "in general, it is:  \u00bd()() \u00bc k () () () ma  mn () m() () mw () mz  identity is only given for monodisperse samples, i.e., polymers whose macro- molecules have all the same molar mass", "moreover, mz might be equal to mw if the exponent a in the [z] to m relation is equal to 1", " as a simple measure of the width of a molecular-weight distribution the quotient of two averages is sufficient in many cases", "the ratio of mw and mn is in particular important:  it is called polydispersity index (pdi)", "the value of pdi can range between approx", "1.01 (for anionically prepared polymers) up to more than 30 (high-pressure polyethylene)", "in general, it is between 2 and 5", " averages of the degree of polymerization, p, are defined analogously to those of the molecular masses, m", "as an example, it is for the weight-average degree of polymerization, pw:  83  (2.21)  (2.22)  (2.23)  (2.24)  pdi \u00bc  mw mn  i\u00bc1  wipi  pw \u00bc  i\u00bc1 p i\u00bc1  wi  i\u00bc1 p  where wi is the mass of all molecules i having a degree of polymerization of pi", " the number-average molecular weight, mn, can be obtained by osmotic measurements or by determination of end-groups", "the weight-average molecular weight, mw, is measured by methods like light or x-ray scattering and - with limitations - viscosity measurements", "depending on the method of evaluation, ultracentrifuge analysis allows determination of mn, mw, and mz", "the latter one is characterized by a superproportional consideration of the larger macromolecules", "when the molecular-weight distribution needs to be described, the ratio of two different averages such as mw/mn is insufficient in some cases", "this is because samples of identical values of mn, mw, and mz might have completely different molecular-weight distribution curves", "for the full description of a polymer sample with respect to the molecular weight it is, therefore, necessary to give the full molecular-weight distribution curve", "different ways are available to give this more profound information in a graphical diagram: quite often the molecular-weight distribution is represented as the integral (cumulative) mass distribution, jw(m),   m\u00bcmi  m\u00bcm0 x  mi  \u00f0 m0  1  \u00f0 0  84  2 methods and techniques for synthesis, characterization, processing  of the molecular weights", "it represents the overall mass of the molecules having a molecular weight equal or smaller than m \u00bc mi:  jw\u00f0m\u00fe \u00bc  wi  () dm  (2.25)  because of the high numerical value of the argument m it is allowed to replace the summation (step function) by an integration (smooth curve), despite the discrete nature of the values of dm which are equal to the integer multiple of the molecular weight of the repeating unit, m0, in the case of homopolymers:  jw\u00f0m\u00fe \u00bc  w\u00f0m\u00fedm  (2.26)  where w(m) is the mass of all macromolecules having the molecular weight m, and w(m)dm is the mass of macromolecules having a molecular weight ranging between m and m + dm", "since w(0) \u00bc 0, it is possible to set the lower integration limit equal to zero", "for normalization reasons, moreover, the overall mass of the polymer, w, is set equal to 1:  w \u00bc  w\u00f0m\u00fedm \u00bc 1  (2.27)  it follows that jw(m) \u00bc 1 as well for m \u00bc 0 ! m \u00bc 1", "using the thus normalized integral mass distribution curves of the molecular weights - as can be determined by fractionated precipitation of a polymer - it is possible to calculate the averages of the molecular weights according to the above equations", " the thus obtained integral mass distribution curves of the molecular weight can be transformed into the differential mass distributions w(m) of the molecular weight by differentiation with respect to m:  w\u00f0m\u00fe \u00bc  djw\u00f0m\u00fe dm  (2.28)  it shows us which mass fraction of the sample lies between m and m + dm", " 2.3.3.1 classification of the methods for molecular-weight  determination  knowledge of the molecular weight and of the molecular-weight distribution of a polymeric material is indispensable for scientific studies as well as for many technical applications of polymers", "they effect the solution and melt viscosity, the   2.3 characterization of macromolecules  85  processability, and the resulting mechanical properties tremendously", "therefore, we will give a short introduction into methods that allow us to determine the required information", "roughly, the methods developed for the determination of molecular weights are subdivided into absolute and relative methods: absolute methods provide the molecular weight and the degree of polymer-ization without any calibration", "their calculation from the experimental data requires only universal constants such as the gas constant and avogadro\u2019s number, apart from readily determinable physical properties such as density, refractive index, etc", "the most important methods in use today are mass spectrometry, osmome- try, light scattering, and - to some extent - sedimentation and diffusion measurements", "also, some chemical and spectroscopic methods (determination of end-groups) are important because of their relative simplicity", " relative methods measure properties that depend clearly on molecular weight, for example, the hydrodynamic volume of the polymer coils (gpc, viscosimetry) or their solubility as a function of chain length", "however, these measurements can only be evaluated with respect to the molecular weight of the macromolecules if experimental calibration curves are available which were generated by compar- ison with an absolute method of molecular-weight determination", "a necessary prerequisite for application of the above methods is that the polymer is soluble in a suitable solvent", "moreover, one must ensure that the dissolved macromolecules exist as isolated species and do not form associates or aggregates", "proof of this can be obtained by carrying out reactions on functional groups of the polymer that do not lead to cleavage of the polymer chains", "if the degree of polymerization of the original polymer agrees with that of the modified polymer, association can be excluded", "values of molecular weight determined in different solvents should also be in agreement if association is absent", " 2.3.3.2 absolute methods end-group analysis if the macromolecules in a polymeric sample contain end groups which can be readily detected, analytically identified and quantified, and if the macromolecule\u2019s molecular weight is not too high (<5 () 104), their number-average molecular weight, mn, can be determined by chemical as well as by physical methods", "specific and very exact analytical methods must be applied here since the end groups to be estimated constitute only a small fraction of the macromolecule (less than 0.5%, depending on the molecular weight)", "chemical methods are based mainly on titrations of the end groups", "the most common procedure is potentiometric ph titration", "elemental analysis or trace analysis might be appropriate as well (halogen analysis, for example, when p-dibromobenzoyl peroxide has been used as the initiator in a radical polymerization)", "physical methods are based on spectroscopic techniques such as ir, uv-vis (when azo compounds with characteristic absorption bands are used as initiator, for example), and nmr spectroscopy (especially for polymers made by step-growth polymerization)", "in the early days of polymer research, radiochemical analysis was used", "this highly sensitive technique is   86  2 methods and techniques for synthesis, characterization, processing  based on the introduction of radioactive nuclei (3h, 14c) into the polymer chain ends using, for example, appropriately labeled per- or azo compounds as initiators", "the most important aspect for a reliable end-group analysis is that it must be absolutely clear what kind of end groups are present in a polymeric material and - if more than one kind of end group is present - how they are distributed over the material (one per chain, two per chain, more than two per macromolecule for branched systems etc.)", "in order to assure well-defined end groups, the macro- molecules formed by radical polymerization can be labeled by choosing a suitable initiator (or chain transfer agent) whose radical fragments become incorporated into the polymer", "in this case it is also important to know the type of chain termination since this determines the number of labeled end groups per macromolecule (two for termination by combination, one for termination by disproportionation)", "errors can occur if, for example, there is uncontrolled chain transfer to the monomer which reduces the number of labeled end groups per molecule", "as a consequence, end- group analysis will lead to a too high apparent molecular weight", "the molecular weights of macromolecules made by step-growth polymerization involving two compounds can also be obtained by end-group determination", "in particular, the amino, hydroxyl, and carboxyl end-groups in polyesters and polyamides can be estimated very precisely both by potentiometric ph titration and by colorimetry", "hydroxy end groups (e.g., in polyoxymethylenes) can also be determined by acetylation or methylation", " the number-average molecular weight is calculated from the analytically deter-  mined end-group content according to the following relationship:  mn \u00bc  100 () z () e e  where e denotes the molecular weight of the end groups, z is their number per macromolecule, and e is the experimentally determined content of end-groups in grams per 100 g, i.e., wt%", " membrane osmometry an important group of absolute methods allowing the determination of the mole- cular weight of macromolecules is based on the measurement of colligative properties", "here, the activity of the solvent is measured in a polymer solution via determination of the osmotic pressure pos", "the value of pos required to determine the number-average molecular weight can be obtained using a membrane osmome- ter", "here, in a measuring cell having two chambers separated by a semipermeable membrane, one chamber contains the pure solvent and the second one the polymer solution in the same solvent (a membrane is called semipermeable if only the solvent can pass through but not the polymer molecules)", "due to the lower activity (lower chemical potential) of the solvent in the polymer solution as compared to the pure solvent, solvent molecules migrate through the membrane from the solvent chamber into that of the polymer solution and dilute it", "therefore, the volume of the   87  (2.29)  (2.30)  (2.31)  (2.32)  pos \u00bc r g dh  posv \u00bc n rt  pos \u00bc  m v  rt mn  \u00bc  crt mn  pos c  \u00bc  rt mn  \u00fe a2 () c  2.3 characterization of macromolecules  polymer solution increases until an equilibration is reached between the osmotic pressure pos and the hydrostatic pressure generated by the diluted polymer solution  where r is the density of the solvent and g is the acceleration of gravity", "following van\u2019t hoff, it is  for diluted solutions, with v being the volume of the polymer solution and n the number of moles of the dissolved polymer", "since n \u00bc m/mn (m is the mass (in g) of dissolved polymer) and c \u00bc m/v it follows that:  since van\u2019t hoff\u2019s law is valid only for infinitely diluted solutions, one develops  pos=c in power law series (break after the linear term in c)  thus, the osmotic pressure is first measured at different polymer concentrations, pos/c is then plotted vs", "c, the values are linearly extrapolated to c ! 0, and the value of mn is determined from the y axis intercept", "a2 is the second virial coefficient of the osmotic pressure", "solvents where a2 \u00bc 0 are called \u201cideal\u201d or \u03d1 solvents", " for membrane osmometry (as well as for all other techniques of molecular- weight determination via colligative properties) it is very important that the samples to be analyzed are very pure", "in particular low-molecular-weight impurities have to be removed reliably", "otherwise, they will migrate through the semipermeable membrane and lower the chemical potential of the solvent in the reference chamber", "an overestimation of the molecular weight will follow", "the same effect applies when there are very small oligomers in the test sample", "therefore, the lower limit of m for application of membrane osmometry is approx", "10.000 - depending on the available membrane pore size", "on the other hand, m should be below approx", "50.000 because of the limited sensitivity of this method", "moreover, complete dissolution and absence of aggregates is required for reliable measurements", " vapor pressure osmometry not only is the osmotic pressure an appropriate quantity for the determination of the number-average of the molecular weight, mn, of a polymer but also - at least in principle - all other colligative properties such as the lowering of the freezing point, the increase of the boiling point, or the lowering of the vapor pressure", "while   88  2 methods and techniques for synthesis, characterization, processing  ebullioscopy and cryoscopy are less common for mn determination, vapor pressure osmometry is a well-established technique for this purpose", "it is based on raoult\u2019s law according to which - for the dilute solution of a compound 2 in a solvent 1 - the vapor pressure of the solvent, p1, decreases proportionally with the mole fraction x1 of the solvent:  p1 p1;0  \u00bc x1 \u00bc 1 () x2  the relative decrease of the vapor pressure is:  dp1 p1;0  \u00bc 1 ()  \u00bc x2 \u00bc  p1 p1;0  n2 n1 \u00fe n2  ()  n2 n1  (2.33)  (2.34)  with p1,0 the vapor pressure of the pure solvent and dp1 \u00bc p1,0 - p1", "so the measurement of the vapor pressure of a dilute polymer solution might lead to pn and mn", "however, precise determination of the vapor pressure is not so easy as it should be for a standard method of polymer analysis", "therefore, the effect of vapor pressure lowering is measured indirectly by determining the increase of the solution temperature (due to the heat of condensation) when the solution is in contact with a saturated atmosphere of solvent vapor", "here, two adjusted thermistors are placed in a tempered cell containing a saturated solvent atmosphere", "one of the thermistors bears a drop of the pure solvent, the other one a drop of the polymer solution (in the same solvent)", "the drop of the pure solvent assumes precisely the temperature of the measuring cell because condensation and evaporation of solvent molecules is balanced in the saturated atmosphere", "in the polymer solution, however, the activity of the solvent molecules is decreased due to the presence of the polymer and thus their vapor pressure is lowered", "consequently, some more solvent condensates onto the solution drop and due to the condensation heat its temperature rises", "finally, its temperature is higher than the surrounding temperature by dt*", "this temperature difference is just enough to compensate the lowered vapor pressure of the solution, and the chemical potentials of the solvent are now identical in the solution and in the pure solvent", "(in practice, however, this temperature difference dt* is never reached completely because the experiment cannot be carried out adiabatically", "continuously, the solution drop loses some heat to the surrounding vapor phase", "therefore, a slightly lower temperature difference dt is measured instead of dt*, and vapor pressure osmometry needs calibration despite the fact that it is - at least in principle - an absolute method)", "introduction of the clausius claperon relation leads to:  dt c  \u00bc k ()  1 mn  (2.35)  with   2.3 characterization of macromolecules  k \u00bc  const: () rt2 l1rs  89  (2.36)  k being a constant which is usually determined experimentally during cell calibration", "l1 is the heat of evaporation of the solvent, rs the density of the solution, and c the polymer concentration", "finally, because the given deviation is valid only for ideal solutions but only real solutions can be studied in practice, the above equation is developed in a power law series with respect to c:  dt kc  \u00bc  1 mn  \u00fe a2c \u00fe a2c2 \u00fe ", "", "", " (2.37)  experimentally, dt is determined for approx", "five different polymer concentrations", "after several minutes, a constant temperature difference dt of the two drops is reached which is proportional to their initial difference in vapor pressure and thus proportional to the number of dissolved macromolecules in the solution drop", "dt can then be determined by measuring the difference in electric resistance of the two thermistors", "then, dt/kc is plotted vs", "c (thus the power law series is broken after the linear term in c) and the plotted values are extrapolated to c ! 0", "mn is finally calculated from the y axis intercept", " vapor pressure osmometry is slightly less sensitive than membrane osmometry (mn < 2 () 104) but is not affected by very short chains in the polymer sample which migrate through the semipermeable membrane in the case of membrane osmometry", "therefore, it is in particular valuable for the analysis of oligomeric materials", " static light scattering electromagnetic radiation excites electrons bound to atoms or molecules", "if the energy of the radiation is insufficient - i.e., the wavelength is too long - to cause a transition from the electronic ground state into an electronically excited one, the excited electrons fall back immediately after excitation while they emit the absorbed radiation again in all directions in space", "this light is observed as scattered light", "in a different way of describing this process it is said that the electrons are excited by the light to vibrations which have the same frequency as the exciting light", "these vibration of which positive (the nuclei) and negative charges (the electrons) are permanently shifted with respect to each other induce a dipole moment m which is proportional to the absolute value e of the electric field vector of the light wave", "the polarizability a is the constant of proportionality here", "the oscillating dipoles again emit electromagnetic waves, i.e., light, with the same vibration frequency as the vibrating dipoles and thus as the incident light", "this so-called ideal rayleigh scattering is coherent and elastic", " the theory developed by rayleigh and debye for coherent light scattering shows that only sub-volume elements in a sample (whose size is determined by the wave length of the incident radiation) contribute to the scattering which are different in   90  2 methods and techniques for synthesis, characterization, processing  polarizability and thus refractive indices with respect to their surrounding: the scattering intensity is proportional to the square of the refractive index difference", "in a pure solvent scattering is caused only by thermal density fluctuations and thus very weak for visible light", "for solutions there is an additional contribution due to the dissolved material which causes concentration fluctuations", "here, the intensity of the scattered light is proportional to the square of the refractive index increment, dn/dc, of the dissolved substance in the solution", "for much diluted solutions (c ! 0), the scattering intensity caused by the dissolved molecules, r\u03d1, is given by:  r# \u00bc r#;solution () r#;solvent \u00bc  i#r2 i0  \u00bc  4p2n2  0 f () p  l4nl  2  dn dc() ()  () c () m  \u00bc k () c () m  (2.38)  here, i0 is the intensity of the incident light, i\u03d1 the scattered light intensity at a scattering angle \u03d1, r is the distance between sample and detector, n0 is the refractive index of the solvent, \u0192 a depolarization factor (() 1), p a polarization factor (() 1), and l is the wavelength of the light", "k can be calculated for known values of dn/dc, n and l", "hence, the molecular weight m of the dissolved material can be determined by measuring r\u03d1 at concentration c", " the above considerations are valid only for monodisperse samples of rather low molecular weight", "when characterizing polydisperse samples, all components i having different molecular weights mi and concentrations ci, scatter independently from each other", "thus one obtains the following equation:  or  r# \u00bc k  cimi \u00bc kcmw  x  kc r#  \u00bc  1 mw  (2.39)  (2.40)  thus light scattering delivers the weight-average molecular weight of a polydis- perse sample", "the usually high molecular weight of polymers enforces a further aspect: since the diameter of the polymer coil is usually larger than approx", "l/20, intramolecular interference effects become relevant in the scattered light", "this interference is zero at \u03d1 \u00bc 0() and has a maximum at \u03d1 \u00bc 180()", " this internal interference is described by the particle form factor, p\u03d1", "it allows the direct calculation of the radius of gyration, <s2>1/2, of the macromolecules and thus provides information about their chain conformation:  p\u00f0#\u00fe()1 \u00bc 1 \u00fe  16p2n2 0<s2> 3l2  sin2 # 2  (2.41)   2.3 characterization of macromolecules  91  because all the above deductions are valid for infinite low polymer concen- trations but practical measurements have to be carried out at finite values of c, it is necessary to include the second virial coefficient a2", "thus the equation according to which evaluation of light-scattering experiments can be done is:  kc r#  1 mw  \u00bc 1 \u00fe ()  16p2n2 0<s2> 3l2  sin2 # 2  ()  \u00fe 2a2c  (2.42)  light-scattering investigations are carried out in a way that the scattering intensity of several polymer solutions having different polymer concentrations c are measured at different scattering angles", "then, kc/r\u03d1 is plotted versus sin2(\u03d1/2) + kc (with k an arbitrary constant) and then simultaneously extrapolated to c ! 0 and \u03d1 ! 0 (zimm plot)", "while mw is obtained from the y axis intercept, the slope of the two extrapolated straight lines delivers <s2> and a2", " the sensitivity of a light-scattering experiment is basically determined by the refractive index increment, dn/dc", "its value determines the lowest limit of m which is still accessible by light scattering", "in general, the molecular weights of the polymers to be analyzed should be above approx", "30,000-50,000", "because light scattering is the more sensitive the larger the molecular weight of the scattering species is, special care has to be taken to remove all dust or other scattering particles from the solution", "therefore, special procedures are needed for the purification of the cuvettes, and the solvents and solutions have to be filtered carefully (preferen- tially using syringe filters)", "here, however, one has to ensure that no polymer is filtered off during this process", "this may happen in particular when the polymer tends to aggregate or not sufficient time was given for polymer dissolution", "last but not least, one has to assure that the polymer does not absorb the light used for the scattering studies", " mass spectrometry polymers are not easily converted to gas-phase ions but this is a requirement for compounds analyzed by mass spectrometry", "despite this difficulty, mass spectrom- etry has been utilized to study various aspects of polymers: polymers can be characterized - among others - with respect to their chemical composition, to their end groups, and to their molecular weight", "moreover, mass spectrometry can be used to study polymer surfaces", " field desorption (fd) and fast atom bombardment (fab) mass spectrometry provides mass spectral information about compounds that are not very volatile but these two techniques are not used often in polymer science since they have several disadvantages", "electrospray ionization (esi) mass spectrometry can also be used to obtain the above information about polymers, but esi spectra are generally com- plicated due to differences in charge state distributions", "static secondary ion mass spectrometry (static sims) is a surface-sensitive ms technique, which is suitable for studying the interfaces of polymers with respect to chemical structure and molecular weight as well as end groups and surface contaminants", "laser desorption   92  2 methods and techniques for synthesis, characterization, processing  mass spectrometry (ldms) has been used for detection of polymer additives, characterization of polymer end groups, repeat units, and average molecular weights", "depth profiling experiments and film characterization have also been carried out using ldms", "matrix-assisted laser desorption ionization mass spec- trometry (maldi-ms), however, is the most widely used ms technique for bulk polymer analysis", "maldi can be used to determine the average molecular weight for both high and low mass polymers, the mass of the end groups, and monitor polymerization reactions by characterizing the chemical structure of the products and the rate of polymerization", "also, maldi can be used to examine the surface and bulk composition of biomaterials, whereas sims is used for examining mono- layer and submonolayer coverage of polymers on surfaces", "as a whole, the devel- opment of soft ionization methods has led to an increased use of mass spectrometry in characterizing polymers", "maldi appears to exhibit the best performance for reliable molecular weight determination at higher masses", " in maldi, a polymer is dissolved in a solvent, and a special ingredient is added which has to absorb ultraviolet light very efficiently", "usually about 104 times more of the uv absorber are added to the solution than polymer", "then, the solution is placed in an airtight chamber, on the tip of the sample probe", "the chamber is evacuated, and the solvent evaporates", "finally, a thin layer remains of the uv- absorbing compound together with a small amount of the polymer in it, i.e., the polymer is now dispersed in a matrix of the uv-absorbing compound", "then the sample is irradiated by a laser shoot (usually by an ultraviolet laser working in the 330-360-nm range)", "the uv-active matrix material absorbs the laser energy and reacts with the polymer in such a way that the macromolecules become charged ions", "it is still unknown how this happens", "depending on what kind of polymer and what kind of matrix material is used, the polymers may be cations or anions", "when the polymer forms cations, the positive cathode is placed right behind the sample, and the negative anode in front of it", "most of the time, there is only one single positive charge on each polymer molecule (ionized via alkali metal ion attachment)", "moreover, the absorbed laser energy heats up the sample, causing evaporation of the matrix together with some of the polymer molecules at these high temperatures and low pressures", "now, the ionic polymers floating around in gaseous state between the electrodes are accelerated in the applied electric field (the positively charged polymers are travelling in the direction of the anode, attracted to its negative charge)", "the same electrical force is applied on each polymer molecule while it is being accelerated in the electric field between the two electrodes", "but the more mass, the slower the acceleration", "this means that the polymer will take longer to reach the detector at the end of the chamber", "so the polymers will hit the detector, the small ones first, then the big ones", "when a macromolecule reaches the detector, it registers a peak", "the size of the peak is proportional to the number of molecules that hit at one time", "so a series of peaks is obtained", "because the time a molecule needs to reach the detector is proportional to its mass, a plot of molecular weight on the x-axis and the number of molecules having given molecular weight on the y-axis is obtained, i.e., the molecular weight distribution", "the fig", "2.12 shows the maldi spectrum of a poly(p-phenylene) derivate", "it shows clearly the different chain lengths as well as the patterns of the end groups", "  2.3 characterization of macromolecules  93  y t i s n e t n  i  1.0  0.8  0.6  0.4  0.2  0.0  11  h 2  12  h 2  r  b + h  10  r  b + h  h 2  r  b + h  9  h 2  r  b + h  8  r
