Repository: JonathanOnorato/ChemLP

# ChemLP
A Chemistry Natural Language Processing Tool

File: Bowman/textbook_files/Principles_of_Polymer_Chemistry_by_Ravve.json (part 7 of 49)
compounds. A linear correlation exists between the af\ufb01nities of some radicals for vinyl monomers and the energy (calculated) required to localize a p electron at the b-carbon of the monomer [1]. By comparison to other steps in the polymerization process, initiation is a slow step and requires high energy of activation.  3.1.1 Kinetic Relationships in Free-Radical Polymerizations  A kinetic scheme for typical free-radical polymerizations is pictured as follows [2]; the rate of propagation Rp is equal to the rate of polymerization Rpol, as all the monomer molecules (except one) are consumed during this step.  Initiation  kd 2R  I !  Propagation  Termination  Transfer  R(cid:3) \u00fe M !  ki RM(cid:3) kp RM(cid:3) \u00fe nM !  (cid:5)Pn\u00fe1(cid:3)  (cid:5) Pn\u00fe1(cid:3)\u00fe (cid:5) Pm\u00fe1(cid:3) ! ktr Pn \u00fe S(cid:3)  (cid:5) Pn(cid:3) \u00fe S ! S(cid:3) \u00fe nM ! SMn(cid:3)  d\u00bdR(cid:3)(cid:4)=dt \u00bc Ri \u00bc 2kd\u00bdI(cid:4)  (cid:1) d[R(cid:3)]/dt \u00bc kI\u00bdR(cid:3)(cid:4)\u00bdM(cid:4)  RP \u00bc kP  \u00bd  RMn(cid:3)  (cid:4)\u00bdM(cid:4)  kt polymer  (cid:1) d[P(cid:3)]/dt \u00bc 2kt\u00bdP(cid:3)(cid:4)2 P  In the above shown kinetic scheme, M stands for the monomer concentration, I is the concentration of the initiator, and [R\u2022] and [P\u2022] mean the concentration of primary and polymer radicals,  A. Ravve, Principles of Polymer Chemistry, DOI 10.1007/978-1-4614-2212-9_3, 1st and 2nd editions: # Kluwer Academic/Plenum Publishers 1995, 2000, 3rd edition: # Springer Science+Business Media, LLC 2012  69  \f70  3 Free-Radical Chain-Growth Polymerization  Table 3.1 Illustration of a free radical polymerization 1. Initiation  2. Propagation  3. Termination  a. By combination  b. By disproportionation  c. By transfer  respectively. S stands for the chain transferring agent. RI denotes the decomposition rate of the initiator and RP the rate of polymerization. The rate constants, for the initiator decomposition is kd, for the initiation reaction is kI, for the propagation kP, and for the termination is kT. The above is based on an assumption that kP and kI are independent of the sizes of the radicals. This is supported by experimental evidence that shows that radical reactivity is not affected by the size, when the chain length exceeds dimer or trimer dimensions [3]. The reactions involved in a typical free-radical polymerization process, as stated above, are illustrated in Table 3.1  The equation for the rate of propagation, shown above in the kinetic scheme, contains the term [M\u2022]. It designates radical concentration. This quantity is hard to determine quantitatively because its concen- tration is usually very low. A steady state assumption is, therefore, made to simplify the calculations. It is assumed that while the radical concentration increases at the very start of the reaction, it reaches a constant value almost instantly. This value is maintained from then on, and the rate of change of free- radical concentration is assumed to quickly become and remain zero during the polymerization. At steady state, the rates of initiation and termination are equal, or Ri \u00bc Rt \u00bc 2ki[M\u2022] [4]. This assumption makes it possible to solve for [M\u2022] and can then be expressed as:  The rate of propagation is  The rate of propagation is approximately equal to the total rate of polymerization. The total rate can be designated as Rpol. Because all but one molecule are converted during the step of propagation, we can write:  This rate of propagation applies if the kinetic chain length is large and if the transfer to monomer is  not very ef\ufb01cient. The rate of monomer disappearance can be expressed as  \u00bdM(cid:3)(cid:4) \u00bc \u00f0kd\u00bdI(cid:4)=kt\u00de1=2  RP \u00bc kP\u00bdM(cid:4)\u00f0kd\u00bdI(cid:4)=kt\u00de1=2  RP \u00bc kP  RMn  \u00f0M\u00de  n  h X  i  (cid:1) d\u00bdM(cid:4)=dt \u00bc Ri \u00fe Rp  \f3.1 Free-Radical Chain-Growth Polymerization Process  71  Because many more molecules of the monomer are involved in the propagation than in the  initiation step, a very close approximation is  The average lifetime, t, of a growing radical under steady state conditions can then be written as  follows [3, 5],  (cid:1) d\u00bdM(cid:4)=dt \u00bc Rp  t \u00bc kP\u00bdM(cid:4)=2kt\u00f0RP\u00de  Not all primary radicals that form attack the monomer. Some are lost to side reactions. An initiator ef\ufb01ciency factor, f, is, therefore, needed. It is a fraction of all the radicals that form and can be expressed as:  f \u00bc initiating radicals=total number radicals that form:  The rate of initiator decomposition and the rate equation can be expressed as  RI \u00bc 2 fkd\u00bdI(cid:4) \u00bc ki  RMn(cid:3)  2  i  h  X  RP \u00bc kP\u00bdM(cid:4)\u00f0kd\u00bdI(cid:4)f =kt\u00de1=2 \u00bc (cid:1)d\u00bdM(cid:4)=dt  According to the kinetic scheme, chain transfer does not affect the rate of polymerization but alters the molecular weight of the product. Also, it is important to de\ufb01ne the average number of monomer units that are consumed per each initiation. This is the kinetic chain length, and it is equal to the rate of polymerization per rate of initiation:  kinetic chain length \u00bc n \u00bc kP=ki  At steady state conditions, n is also equal to kp/kt. The kinetic chain length can also be expressed as:  By substituting the expression for [M\u2022] the equation becomes:  n \u00bc kp\u00bdM(cid:4)=2kt\u00bdM(cid:3)(cid:4)  n \u00bc kP[M(cid:4)=2\u00f0 fkdkt\u00bdI(cid:4)\u00de1=2Z  The number average degree of polymerization, DP, is equal to 2 n, if the termination takes place by coupling. It is equal to n, if it takes place by disproportionation. (Terminations by coupling or disproportionation are discussed in the section on the termination reactions) Above kinetic relationships apply in many cases. They fail, however, to apply in all cases [2]. To account for it, several mechanisms were advanced. They involve modi\ufb01cations of the initiation, termination, or propagation steps. These are beyond the discussions in this book.  At steady state conditions,  Ri \u00bc f I\u00bdM(cid:4) \u00bc Rt \u00bc kt  RMn(cid:3)  n X  h  2  i  \f72  3 Free-Radical Chain-Growth Polymerization  3.2 Reactions Leading to Formation of Initiating Free Radicals  Initiating free radical can come from many sources. Thermal decompositions of compounds with azo and peroxy groups are common sources of such radicals. The radicals can also come from \u201credox\u201d reactions or through various light induced decompositions of various compounds. Ionizing radiation can also be used to form initiating radicals.  3.2.1 Thermal Decomposition of Azo Compound and Peroxides  The azo compound and peroxides contain weak valence bonds in their structures. Heating causes weak bonds in these compounds to cleave and to dissociate into free radicals as follows:  For many azo compounds such dissociations occur at convenient elevated temperatures. One commonly used azo compound is a,a0-azobisisobutyronitrile. An original synthesis of this compound was reported to be as follows [3, 4]:  R-N=N-R (cid:1)!D  2R(cid:3) \u00fe N2  O  + HCN  N  OH  N 2  OH  + H2N  NH2  N  NH  NH  N  Br2  N  N  N  N  The \ufb01nal products of decomposition of this compound are two cyanopropyl radicals and a  molecule of nitrogen:  N  N  N  \u0394  N  N  N  N  +  As stated earlier, not all free radicals that form, however, initiate polymerizations. Some are lost to side reactions. Thus, for instance, some free radicals that form can recombine inside or outside the solvent cage, where the decompositions take place, to yield either tetramethylsuccinonitrile or a ketenimine [4, 5]:  N  N  N 2  N  N  N  + N2  N  \f3.2 Reactions Leading to Formation of Initiating Free Radicals  73  Table 3.2 Decomposition rates of some azonitrile initiatorsa Compound 2,20-azobisisobutyronitirle 2,20-azobis-2-ethylpropionitrile 2,20-azobis-2-cyclopropylpropionitrile 1,10-azobiscyclohexanenitrile 2,20-azobis-2-cyclohexylpropionitrile 1,10-azobiscyclooctanenitrile a From ref. [13], and from other sources in the literature b Kc \u00bc Ae\u00f0(cid:1)Ea=RT\u00de  Solvent Benzene Nitrobenzene Toluene Toluene Toluene Toluene  T((cid:6)C) 78.0 100.0 50.0 80.0 80.0 45.0  Kd  b(s(cid:1)1) 8 (cid:7) 10(cid:1)5 1.1 (cid:7) 10(cid:1)3 8.2 (cid:7) 10(cid:1)5 6.5 (cid:7) 10(cid:1)6 8.3 (cid:7) 10(cid:1)6 1.5 (cid:7) 10(cid:1)4  Examples of other, fairly ef\ufb01cient, azo initiators include the following:  1. N-Nitrosoacylanilides,  N  N  O  O  R  \u0394  N  O  R  \u0394  O  N  O  +  N2  +  O  R  2. Bromobenzenediazohydroxide,  Br  N  N  OH  \u0394  Br  + N2 + NO  3. Triphenylazobenzene,  \u0394  N  3  N  + N2 +  3  The triphenylmethyl radical shown above is resonance stabilized and unable to initiate polymerizations. The phenyl radical, on the other hand is a hot radical. It initiates polymerizations readily. Decomposition rates of some azonitrile initiators are listed in Table 3.2. There are also many peroxides available for initiating free-radical polymerizations. These can be organic and inorganic compounds. There are, however, many more organic peroxides available commercially than are the inorganic ones. The organic ones include dialkyl and diaryl peroxides, alkyl and aryl hydroperoxides, diacyl peroxides, peroxy esters, and peracids. Hydrogen peroxide is the simplest inorganic peroxide. Syntheses, structures, and chemistry of various peroxides were described thoroughly in the literature [5]. Here will only be mentioned some properties of peroxides and their performance as they pertain to initiations of polymerizations. Decompositions of peroxides, such as the azo compounds, are also temperature dependent [6]. This means that the rates increase with temperature. The rates are also in\ufb02uenced by the surrounding medium, such as the solvents that imprison or \u201ccage\u201d the produced pairs of free radicals. Before undergoing a net translational diffusion out of the cage, one  \f74  3 Free-Radical Chain-Growth Polymerization  Table 3.3 Effect of substituents on decomposition of dibenzoylperoxide in benzene [10, 11] Substituent p,p0-dimethoxy p-methoxyy p,p0-dimethyl p,p0-di-t-butyl Parent compound p,p0-dichloro m,m0-dichloro m,m0-dibromo p,p0-dicyano  Ki (cid:7) 103 7.06 4.54 3.68 3.65 2.52 2.17 1.58 1.54 1.22  log K1/K 0.447 0.255 0.164 0.161 0.000 (cid:1)0.065 (cid:1)0.203 (cid:1)0.215 (cid:1)0.314  si + s0 0.536 0.268 0.340 0.394 0.000 +0.454 +0.746 +0.782 +1.300  or both of the radicals may or may not expel a small molecule. For instance, benzoyl peroxide can and often does decompose into a phenyl radical and carbon dioxide, as follows:  O O  O O  \u2206  2  O  O  2  + 2CO2  The resultant phenyl radicals can combine and yield new and completely inactive species:  2  The above-described recombination reactions of free radicals are some of the causes of inef\ufb01ciency among initiators. The average time for recombination of free radicals inside a solvent cage and also the time for their diffusion out of the cage is about 10(cid:1)10 s [7]. In addition, the ef\ufb01ciency of the initiator is affected by the monomer and by the solvent. It was shown that the viscosity of the medium is inversely proportional to the initiator ef\ufb01ciency because the more viscous the solution, the greater the cage- effect [8, 9].  Numerous lists are available in the literature that give the decomposition temperatures or the half- lives at certain elevated temperatures of many initiators [6]. Decompositions of peroxides may proceed via concerted mechanisms [10, 11] and the rates are structure dependent. This can be illustrated on benzoyl peroxide. The benzoyl groups, the two halves of this molecule, are dipoles. They are attached, yet they repel each other. Rupture of the peroxide link releases the electrostatic repulsion between the two dipoles. Presence of electron donating groups in the para position increases the repulsion, lowers the decomposition temperature, and increases the decomposition rate. The opposite can be expected from electron attracting groups in the same position [6]. The effect of substituents on the rate of spontaneous cleavage of dibenzoyl peroxide was expressed [11] in terms of the Hammett equation, log (K/KO) \u00bc r s. This is shown in Table 3.3.  In addition, peroxides can cleave in two ways, heterolytically and homolytically. Heterolytic  cleavage of peroxides results in formation of ions,  R(cid:8) \u00fe :(cid:9)O-O-R0 \u00d0 R-O-O-R0 \u00d0 R-O-O:(cid:9) \u00fe R0(cid:8)  but homolytic cleavage results in formation of radicals:  R-O-O-R0 \u00d0 R-O(cid:3) \u00fe (cid:3)O-R0  \f3.2 Reactions Leading to Formation of Initiating Free Radicals  75  Table 3.4 Decomposition of benzoyl peroxide in various solvents at 79.8(cid:6)C [15]  Solvent Anisole Benzene Carbon tetrachloride Chlorobenzene Chloroform Cyclohexane Cyclohexene Ethyl acetate Ethylbenzene Methyl benzoate Methylene chloride Nitrobenzene Tetrachloroethylene Toluene  Approximate% decomposition in 4 h 43.0 50.0 40.0 49.0 44.0 84.0 40.0 85.0 46.0 41.0 62.0 49.0 35.0 50.0  In the gaseous phase, the cleavage is usually homolytic because it requires the least amount of energy [12]. In solution, however, the dissociation may be either one of the two, depending upon the nature of the R groups. Heterolytic cleavage may be favored, in some cases, if the two groups, R and R0, differ in electron attraction.  The same is true if the reaction solvent has a high dielectric constant. Solvation of the ions that  would form due to heterolytic cleavage is also a promoting in\ufb02uence for such a cleavage:  A:B + 2S ! SA:(cid:9) + BS(cid:8)  where, S represents the solvent.  In sum total, the types and the amounts of side reactions that can take place are a function of the structures of the peroxides, the stability of the formed radicals, the solvent, and the monomer that is being polymerized. The stability of the radicals that form can also affect the amount of radicals being captured by the monomers. Also, it was reported that while generally the character of free radicals is neutral, some of them are electrophilic (such as chloro) and others are nucleophilic (such as t-butyl). This tendency, however, is relatively slight when compared with positive and negative ions [15].  There is much information in the literature on the rates and manner of decomposition of many peroxides in various media. Beyond that, diagnostic tests exist that can aid in determining the decomposition rates of a particular peroxide in a particular media [13]. Table 3.4 is presented to show how different solvents affect the rate of decomposition of benzoyl peroxide into radicals.  Some initiators can function as both, thermal and photoinitiators. Such an initiator, for instance, is 2,20-azobisisobutyronitrile. Also, Engel and coworkers [16] reported synthesis of an initiator that can function both as a thermal free radical initiator and a photoinitiator (see Sect. 3.2.4). It can be illustrated as follows:  N  N  O  O  O  The claimed advantage of this initiator is that it can be used to form block copolymers.  \f76  3 Free-Radical Chain-Growth Polymerization  3.2.2 Bimolecular Initiating Systems  Decompositions of peroxides into initiating radicals are also possible through bimolecular reactions involving electron transfer mechanisms. Such reactions are often called redox initiations and can be illustrated as follows:  A electron donor  \u00fe  R-O-O-R0 electron acceptor  (cid:1)! A(cid:8) \u00fe RO(cid:3) \u00fe(cid:9)OR0  where, A is the reducing agent and ROOR0 is the peroxide.  The above can be illustrated on a decomposition of a persulfate (an inorganic peroxide) by the  ferrous ion:  SO  O O S  O  +  Fe  SO  O  +  SO  O  +  Fe  O  O  O  O  electron acceptor  electron donor  initiating ion-radical  Side reactions are possible in the presence of suf\ufb01cient quantities of reducing ions:  O  O  +  Fe  SO4  +  Fe  O  O  O  O  O  S  O  A redox reaction can also take place between the peroxide and an electron acceptor:  R-O-O-H  +  Ce  R-O-O  +  Ce  +  H  Side reactions with an excess of the ceric ion can occur as well:  R-O-O  +  Ce  R  +  O2  +  Ce  Another example is a redox reaction of t-butyl hydroperoxide with a cobaltous ion [17]: The cobaltic ion that forms can act as an electron acceptor:  Co  +  O  H  O  Co  +  + OH  The cobaltic ion that forms can act as an electron acceptor:  Co  +  O  H  O  Co  +  O  + H  O  O  \f3.2 Reactions Leading to Formation of Initiating Free Radicals  77  Side reactions can occur here too, such as:  O  O  +  O  O  H  O  +  O2  +  OH  O  +  Co  O  +  Co  Nevertheless, cobaltous ions form ef\ufb01cient redox initiating systems with peroxydisulfate ions [18]. Tertiary aromatic amines also participate in bimolecular reactions with organic peroxides. One of the unpaired electrons on the nitrogen atom transfers to the peroxide link, inducing decomposition. No nitrogen, however, is found in the polymer. It is, therefore, not a true redox type initiation and the amine acts more like a promoter of the decomposition [19]. Two mechanisms were proposed to explain this reaction. The \ufb01rst one was offered by Horner et al. [19]:  HO  O  HO  O  O  O  O  O  +  O  O  N  N  +  N  N  N  +  N  N  N  \f78  3 Free-Radical Chain-Growth Polymerization  A second mechanism, proposed by Imoto and Choe [20] shows the complex as an intermediate step:  N  +  O  O  O  O  O  N  O  O  O  N  O  +  O  O  O  N  +  O  O  The dimethyl aniline radical-cation, shown above, undergoes other reactions than addition to the  monomer. The benzoyl radical is the one that initiates the polymerizations.  Presence of electron-releasing substituents on diethyl aniline increases the rate of the reaction with benzoyl peroxide [21]. This suggests that the lone pair of electrons on nitrogen attack the positively charged oxygen of the peroxide link [22].  By comparison to peroxides, the azo compounds are generally not susceptible to chemically induced decompositions. It was shown [23], however, that it is possible to accelerate the decomposi- tion of a,a0-azobisisobutyronitrile by reacting it with bis(-)-ephedrine-copper (II) chelate. The mechanism was postulated to involve reductive decyanation of azobisisobutyronitrile through coor- dination to the chelate [23]. Initiations of polymerizations of vinyl chloride and styrene with a,a0- azobisisobutyronitrile coupled to aluminum alkyls were investigated [24]. Gas evolution measurements indicated some accelerated decomposition. Also, additions of large amounts of tin tetrachloride to either a,a0-azobisisobutyronitrile or to dimethyl-a,a0-azobisisobutyrate increase the decomposition rates [25]. Molar ratios of [SnCl4]/[AIBN] \u00bc 21.65 and [SnCl4]/[MAIB] \u00bc 19.53 increase the rates by factors of 4.5 and 17, respectively. Decomposition rates are also enhanced by donor solvents, such as ethyl acetate or propionitrile in the presence of tin tetrachloride [25].  \f3.2 Reactions Leading to Formation of Initiating Free Radicals  79  A bimolecular initiating system, based in 2,20-azobisisobutyronitrile was reported by Michl and coworkers [26]. It consists of weakly solvated lithium in combination with the cyanopropyl radical (from AIBN). The combination can initiate polymerizations of ole\ufb01ns. The reaction was illustrated as follows:  R  Li  R  CN  R  Li  +  R  CN  n  3.2.3 Boron and Metal Alkyl Initiators of Free-Radical Polymerizations  These initiators were originally reported a long time ago [27\u201329]. Oxygen plays an important role in the reactions [30, 31]. It reacts with the alkyl boride under mild conditions to form peroxides [32, 33]:  BR  +  OO  BR  O  O  R  R  R  R  Initiating radicals apparently come from reactions of these peroxides with other molecules of  boron alkyls [34, 35]. One postulated reaction mechanism can be illustrated as follows [35]:  RB  OB  R  +  R  +  OB  OR  O  B  Another suggested reaction path is [36]:  R2B-O-O-R \u00fe 2R0  3B ! 2R(cid:3) \u00fe R0  2B-O-BR0  2 \u00fe R0  2B-O-R  Catalytic action of oxygen was observed with various organometallic compounds [35]. One example is dialkylzinc [37] that probably forms an active peroxide [38]. The same is also true of dialkylcadmium and of triethylaluminum [38]. Peroxide formation is believed to be an important step in all these initiations. Initiating radicals, however, do not appear to be produced from mere decompositions of these peroxides [35].  3.2.4 Photochemical Initiators  This subject is discussed in greater detail in Chap. 10, in the section on photo-cross-linking reactions of coatings and \ufb01lms. A brief explanation is also offered here because such initiations are used, on a limited scale, in a few conventional preparation of polymers.  \f80  3 Free-Radical Chain-Growth Polymerization  Many organic compounds decompose or cleave into radicals upon irradiation with light of an appropriate wavelength [38, 39]. Because the reactions are strictly light and not heat induced, it is possible to carry out the polymerizations at low temperatures. In addition, by employing narrow wavelength bands that only excite the photoinitiators, it is possible to stop the reaction by merely blocking out the light. Among the compounds that decompose readily are peroxides, azo compounds, disul\ufb01de, ketones, and aldehydes. A photodecomposition of a disul\ufb01de can be illustrated as follows:  S  S  h\u03bd  2  S  Today, many commercially prepared photoinitiators are available. Some consists of aromatic ketones that cleave by the Norrish reaction or are photoreduced to form free radicals. There are also numerous other two and three component photoinitiating systems. There are also those that decom- pose by irradiation with visible light and make it possible to initiate the reactions with longer wavelength light (see Chap. 10) Some examples of various photoinitiators are given in Chap. 10. Many others can be found in the literature.  As an example can be sited the work by Barner-Kowollik and coworkers studied the photoinitiation process in methyl methacrylate polymerization, using high-resolution electro spray- mass spectrometry [40]. The polymerization was conducted using a pulsed laser at temperatures (cid:10)0(cid:6)C in the presence of the photoinitiators 2,2-dimethoxy-2-phenylacetophenone, benzoin, benzil, benzoin ethyl ether, and 2,2-azobisisobutylnitrile. They identi\ufb01ed the termination products, both combination and disproportionation with high accuracy. Both the benzoyl and acetal fragments generated as a result of 2,2-dimethoxy-2-phenylacetophenone photocleavage were found to initiate and highly likely terminate the polymerization. Both the benzoyl and ether fragments produced as a result of benzoin photocleavage were found to act as initiating and probable terminating species, indicating that the ether radical fragment does not act exclusively as a terminating species.  3.2.5  Initiation of Polymerization with Radioactive Sources and Electron Beams  Different radioactive sources can initiate free-radical polymerizations of vinyl monomers. They can be emitters of gamma rays, beta rays, or alpha particles. Most useful are strong gamma emitters, such as 60Co or 90Sr. Electron beams from electrostatic accelerators are also ef\ufb01cient initiators. The products from irradiation by radioactive sources or by electron beams are similar to but not identical to the products of irradiation by ultraviolet light. Irradiation by ionizing radiation causes the excited monomer molecules to decompose into free radicals. Ionic species also form from initial electron captures. No sensitizers or extraneous initiating materials are required. It is commonly accepted that free radicals and ions are the initial products and that they act as intermediate species in these reactions. There is still insuf\ufb01cient information, however, on the exact nature of all of these species [38, 39]. The polymerizations are predominantly by a free-radical mechanism with some monomers and by an ionic one with others [38, 39].  3.3 Capture of Free Radicals by Monomers  Once the initiating radical is formed, there is competition between addition to the monomer and all other possible secondary reactions. A secondary reaction, such as a recombination of fragments, as shown above, can be caused by the cage effect of the solvent molecules [41]. Other reactions can take  \f3.3 Capture of Free Radicals by Monomers  81  place between a radical and a parent initiator molecule. This can lead to the formation of different initiating species. It can, however, also be a dead end as far as the polymerization reaction is concerned.  After the initiating radical has diffused into the proximity of the monomer, the capture of the free radical by the monomer completes the step of initiation. This is a straightforward addition reaction, subject to steric effects:  R  +  R1  R2  R3  R3  R3  R3  R3  R3  R1 R R3  R3  R3  The unpaired electron of the radical is believed to be in the pure p-orbital of a planar, sp2, carbon  atom. Occasionally, however, radicals with sp3 con\ufb01guration appear to form [42\u201344].  Using quantum chemical calculations it was demonstrated that nucleophilic and electrophilic alkyl  or aryl radicals attack alkenes following a tetrahedral trajectory [45, 46]:  RX  H  Y  Z  H  This means that only substituents Y at the attacked ole\ufb01nic carbon exert large steric effects [47]. In addition to the steric effects, the rates of addition of strongly nucleophilic or electrophilic radicals are governed mainly by polar effects of the substituents Rx, Y, and Z [48]. In borderline cases, however, the stabilities of the adducts and products tend to dominate [47].  Also, it was demonstrated that acyclic radicals can react with high stereoselectivity [45]. In order for the reactions to be stereoselective, the radicals have to adopt preferred conformations where the two faces of the prochiral radical centers are shielded to different extents by the stereogenic centers. Giese and coworkers [49] demonstrated with the help of Electron Spin Resonance studies that ester- substituted radicals with stereogenic centers in b-positions adopt preferred conformations that mini- mize allylic strain [49] (shown below). In these conformations, large (L) and medium sized substituents (M) shield the two faces. The attacks come preferentially from the less shielded sides of the radicals. Stereoselectivity, because of A-strain conformation, is not limited to ester-substituted radicals [50]. The strains and steric control in reactions of radicals with alkenes can be illustrated as follows [50]:  R  N  R  C  H  C  O  C  OR  O  C  C  H  L  M  Auxilliary Control  A-strain  Substrate Control  C M  OR  H  L  Cram Felkin-Anh  The above considerations can be illustrated on initiation by benzoyl peroxide, a commonly used initiating compound. The half-life of the initial benzoyloxy radicals from decompositions of benzoyl  \f82  3 Free-Radical Chain-Growth Polymerization  peroxide is estimated to be 10(cid:1)4 to 10(cid:1)5 s. Past that time, they decompose into phenyl radicals and carbon dioxide [49]. This is suf\ufb01cient time for the benzoyloxy radicals to be trapped by fast-reacting monomers. Slow-reacting monomers, however, are more likely to react with the phenyl radicals that form from the elimination reaction. In effect, there are two competing reactions [50]:  1. Decomposition of the free radical:  O  K'  O  +  CO2  2. Two types of radicals can add to the monomer (where x represents any typical substituent of vinyl  monomers, such as halogens, or esters, or aromatic groups, or nitriles, etc.):  O  O  +  X  K\"  O  O  X  +  X  K'\"  X  The ratio of the rates of the two reactions, K00/K0, (or K000/K0) depends upon the reactivity of the monomers. It is shown in Table 3.5 [51, 52]. The benzoyloxy radical is used in this table as an illustration. A similar comparison is possible for a redox initiating system. An initiating sulfate radical ion from a persulfate initiator can react with another reducing ion or add to the monomer:  SO4   +  Fe  SO4   +  Fe  K'  SO4   +  X  K\"  X  SO4   In Table 3.6 are shown the relative reaction rates of SO4\u2022 with some monomers at 25(cid:6)C [53\u201357]. As explained, the rate of addition of a radical to a double bond is affected by steric hindrance from bulky substituents. Polar effect, such as dipole interactions also in\ufb02uence the rate of addition.  Forbes and Yashiro studied the addition of the initiating radials to methyl methacrylate in liquid supercritical carbon dioxide [58]. They demonstrated that the rate of addition of the initiating radicals to the monomers, kadd values, can be measured in liquid CO2.  Phenyl or methyl groups located on the carbon atom that is under a direct attack by a free radical can be expected to interfere sterically with the approach. For instance, due to steric hindrance, trans- b-methylstilbene is more reactive toward a radical attack than is its cis isomer [58]. Yet, the trans isomer is more stable of the two. While 1,1-disubstituted ole\ufb01ns homopolymerize readily, the 1,2- disubstituted ole\ufb01ns are hard to homopolymerize [59]. Some exceptions are vinyl carbonate [61] and maleimide derivatives [62]. Also, per\ufb02uoroethylene and chlorotri\ufb02uoroethylene polymerize readily. Table 3.6 shows the relative reaction rates of SO4\u2022  with some monomers at 25(cid:6)C [50].  \f3.3 Capture of Free Radicals by Monomers  83  Table 3.5 Relative reactivities of the benzoyloxy radical at 60(cid:6)C Monomer Structure Acrylonitrile  K0/K00 (mol/L) 0.12  Methyl methacrylate  Vinyl acetate  Styrene  2,5-dimethylstyrene  N  OCH3  O  O  O  0.30  0.91  2.50  5.0  Addition to monomer/decomposition rates [51, 52]  Table 3.6 Relative rates of reactions of the sulfate ion-radical with some monomers [51, 52] Monomer Methyl methacrylate  Relative rates K00/K0 7.7 (cid:7) 10(cid:1)3  Structure  OCH3  Methyl acrylate  OCH3  1.1 (cid:7) 10(cid:1)3  Acrylonitrile  3.9 (cid:7) 10(cid:1)4  O  O  N  Homopolymerizations of diethyl fumarate by free-radical mechanism were reported [63]. The Mn was found to be 15,000. The same is true of homopolymerizations of several other dialkyl fumarates and also dialkyl maleates [64\u201366]. The polymerization rates and the sizes of the polymers that form decrease with increases in the lengths of linear alkyl ester groups. There is, however, an opposite correlation if the ester groups are branched. Also, the maleate esters appear to isomerize to fumarates prior to polymerization [66].  \f84  3 Free-Radical Chain-Growth Polymerization  3.4 Propagation  The transition state in a propagation reaction can be illustrated as follows:  X  X  X  X  X  X  X  +  X  X  X  X  X  In the above transition state, the macroradical electron is localized on the terminal carbon. Also, the two p electrons of the double bond are localized at each ole\ufb01nic carbon. Interaction takes place between p-orbital of the terminal atom in the active polymer chain with associated carbon of the monomer. This results in formation of s-bonds [67].  The rate of the propagation reaction depends upon the reactivity of the monomer and the growing radical chain. Steric factors, polar effects, and resonance are also important factors in the reaction. Another factor that can affect the rate of propagation is interaction between propagating radicals. Siegmann and Beuermann [60] studied the rate of propagation of 1H,1H,2H,2H-trideca\ufb02uorooctyl methacrylate and compared it to the rate of propagation of methyl methacrylate. They observed that kp for 1H,1H,2H,2H-trideca\ufb02uorooctyl methacrylate polymerization is 1.9 times that of kp for methyl methacrylate. They concluded that this higher rate is due to less interactions occurring between the propagating macroradicals.  Bowman and coworkers studied the impact of intermolecular and intramolecular interactions on the polymerization kinetics of monoacrylates [69]. They carried out polymerization studies in the presence of extensive amounts of solvent. This was an attempt to elucidate the effects of intermolec- ular interactions, such as bulk medium polarity, p\u2013p stacking, and hydrogen bonding and characterize the contribution of intramolecular conformational effects to monomer reactivity. Solution polymeri- zation kinetics of various monomers were measured in the presence of 95 wt% 1,4-dioxane. The results were compared to bulk polymerization kinetics. The studies revealed that aliphatic acrylates such as hexyl acrylate exhibit approximately two to threefold reduction in reactivity upon dilution. Monomers characterized by only hydrogen-bonding features such as hydroxyethyl acrylate exhibit an 8- to 12-fold reduction upon dilution. Monomers possessing only aromatic ring stacking interactions such as phenyl acrylate exhibit approximately a \ufb01ve to tenfold reduction upon dilution under similar conditions. Even at a concentration of 5 wt% monomer in 1,4-dioxane, there were approximately two to \ufb01vefold differences in reactivity observed between various acrylates. Bowman and coworkers attributed these reactivity differences between various acrylates, upon extensive dilution, solely to intramolecular interactions [69].  3.4.1 Steric, Polar, and Resonance Effects in the Propagation Reaction  The steric effects depend upon the sizes of the substituents. The resonance stabilization of the substituents has been shown to be in the following order [70]:  O  O  Cl >  >  O  > OCH3  N >  >  \f3.4 Propagation  85  Table 3.7 Af\ufb01nity of methyl radical for ole\ufb01nsa [56, 57, 67] Monomer Structure Styrene  Methyl af\ufb01nity 792  a-methyl styrene  cis-b-methyl styrene  Trans-b-methyl styrene  a,b-dimethyl styrene  a,b,b0-trimethyl styrene  92.6  40  92.5  66  20  a From Carrick, Szwarc, Leavitt, Levy, and Stannett, by permission of American Chemical Society  The reactivities of the propagating polymer-radicals, however, exert greater in\ufb02uence on the rates of propagation than do the reactivities of the monomers. Resonance stabilization of the polymer- radicals is a predominant factor. This fairly common view comes from observations that a methyl radical reacts at a temperature such as 60(cid:6)C approximately 25 times faster with styrene than it does with vinyl acetate [72]. In homopolymerizations of the two monomers, however, the rates of propagation fall in an opposite order. Also, poly(vinyl acetate)-radicals react 46 times faster with n-butyl mercaptan in hydrogen abstraction reactions than do the polystyrene-radicals [71]. The conclusion is that the polystyrene radicals are much more resonance stabilized than are the poly (vinyl acetate)-radicals. Several structures of the polystyrene-radicals are possible due to the conju- gation of the unpaired electrons on the terminal carbons with the adjacent unsaturated groups. These are resonance hybrids that can be illustrated as follows:  There is not such opportunity, however, for resonance stabilization of the poly(vinyl acetate) radicals because oxygen can accommodate only eight electrons. The effect of steric hindrance on the af\ufb01nity of a methyl radical is illustrated in Table 3.7 [56, 57].  \f86  3 Free-Radical Chain-Growth Polymerization  In vinyl monomers, both ole\ufb01nic carbons are potentially subject to free-radical attack. Each would  give rise to a different terminal unit:  R  +  X  R  R  X  X  The newly formed radicals can again potentially react with the next monomer in two ways. This  means that four propagation reactions can occur:  1.  2.  3;  4.  X  X  +  +  +  +  X  X  X  X  X  X  X  X  X  X  X  X  X  X  Contrary to the above shown four propagation modes, a \u201chead to tail\u201d placement shown in (3.1), strongly predominates. This is true of most free radical vinyl polymerizations. It is consistent with the localized energy at the a-carbon of the monomer. Also, calculations of resonance stabilization tend to predict head to tail additions [68].  The free-radical propagation reactions that correspond to conversions of double bonds into single bonds are strongly exothermic. In addition, the rates increase with the temperature. It is often assumed that the viscosity of the medium, or change in viscosity during the polymerization reaction does not affect the propagation rate or the polymer growth reaction. This is because it involves diffusion of small monomer molecules to the reactive sites. Small molecules, however, can also be impeded in their process of diffusion. This can impede the growth rate [50].  During chain growth, the radical has a great deal of freedom with little steric control over the manner of monomer placement. Decrease in the reaction temperature, however, lowers mobility of the species and increases steric control over placement. This is accompanied by an increase in stereoregularity of the product [70, 71]. The preferred placement is trans\u2013trans, because of lower energy required for such placement. As a result, a certain amount of syndiotactic arrangement is observed in polymerizations at lower temperatures [72]. Trans\u2013trans con\ufb01gurations (with respect to the carbon atoms in the chains) yield zigzag backbones. This was predicted from observations of steric effects on small molecules [74, 75]. It was con\ufb01rmed experimentally for many polymers, such as, for instance, in the formation of poly(1,2-polybutadiene) [74] and poly(vinyl chloride) [72]. Also, in the free-radical polymerizations of methyl methacrylate, syndiotactic placement becomes increas- ingly dominant at lower temperatures. Conversely, the randomness increases at higher temperatures [74]. The same is true in the free-radical polymerization of halogenated vinyl acetate [75].  One proposed mechanism for the above is as follows. The least amounts of steric compression within macromolecules occur during the growth reactions if the ultimate and the penultimate units are  \f3.4 Propagation  87  trans to each other. Also, if the lone electrons face the oncoming monomers during the transition states [80, 81], as shown below, syndiotactic placement should be favored:  CH2  COOCH3  H  H  COOCH3  COOCH3  transition state   COOCH3  H  H  H  H  COOCH3  COOCH3  While the above model explains the formation of syndiotactic poly(methyl methacrylate), possible interactions between the free radicals on the chain ends and the monomers are not considered. Such interactions, however, are a dominant factor in syndiotactic placement, if the terminal carbons are sp2 planar in structures [75].  3.4.2 Effect of Reaction Medium  There were some early reports that reaction media in\ufb02uences the polymerizations of vinyl chloride in aliphatic aldehydes at 50(cid:6)C [80, 81]. This was not con\ufb01rmed in subsequent studies [82\u201384]. Subsequently, the rate of polymerization was shown to be in\ufb02uenced by the pH of the reaction medium in polymerizations of monomers such as methacrylic acid (MAA) [85, 88]. Also, the rate of polymerization and solution viscosities increase in polymerizations of acrylamide and acrylic acid with an increase in water concentration [83]. It is not quite clear whether this is due to increases in the speeds of propagations or due to decreases in the termination rates. In the free-radical polymerization of vinyl benzoate, the rate of propagation varies in different solvents in the following order [88, 89]:  N <  O  < C2H5  O <  Cl <  <  O  O  Similarly, the rate of photopolymerization of vinyl acetate is affected by solvents [88]. In most cases, however, the rate of polymerization is proportional to the square root of the initiator concen- tration and to the concentration of the monomer [5].  De Sterck and coworkers [90] studied solvent effect on tacticity of methyl methacrylate in free-
