Repository: JonathanOnorato/ChemLP

# ChemLP
A Chemistry Natural Language Processing Tool

File: Bowman/textbook_files/Polymer_Chemistry_by_Koltzsenburg_Maskos_and_Nuyken.json (part 8 of 30)
newtonian fluid - 126  non-newtonian fluids - 128  process of reptation - 129   viscoelasticity - 131  influence of time on the mechanical behavior - 131  the maxwell approach - 133  voigt-kelvin model - 135  the burgers model - 137  references - 139  \u00a9 springer-verlag berlin heidelberg 2017 s", "koltzenburg et al., polymer chemistry, doi 10.1007/978-3-662-49279-6_6   6    120  chapter 6 \u00b7 amorphous polymers  the fundamental principles of \u201camorphous\u201d polymers were introduced in 7 chap", "4", "some  of their particular properties are described in more detail in this chapter", " 6.1    dependence of the mechanical properties of amorphous  polymers on temperature  to  understand  the  unique  behavior  of  amorphous  polymers,  let  us  first  consider  their  behavior when they are heated", "the change of the e-module of an amorphous polymer  with a large molar mass when heated is shown in ", "fig", "6.1", " the polymer chains are frozen at a low temperature (", "fig", "6.1, temperature range i);  that is, the molecules are immobile", "if an applied force acts upon them, they cannot change  position,  and  the  e-module,  the  force  needed  to  stretch  the  sample,  is  very  large", " the  material behaves as if it was a glass-like solidified liquid", "even though the polymer is not  crystallized, its shape is macroscopically stable over this temperature range; it does not  flow", "if the deformation force is large enough, the material simply breaks", " the first chain segments start to move as the temperature approaches the glass transi- tion temperature (", "fig", "6.1, temperature range ii)", "at this temperature the material can  react better to an external force; the polymer chains can rearrange and the material is less  brittle", "the  tenacity,  the  opposite  of  brittleness,  of  the  material,  increases", "the  material  behavior is similar to that of leather", "therefore, this temperature range is also referred to  as the leathery state", " the  material  can,  theoretically,  be  considered  as  a  melt  above  the  temperature  tg", " because of its high viscosity, however, and especially the numerous entanglements of the  polymer chains, the material (as long as the temperature is not that high) does not, mac- roscopically, behave as a liquid", "instead the material appears, at first glance, to be a solid", " this changes, however, if mechanical force is applied to the material over a longer period  of time", "in this case, the polymer chains have enough time to yield to the forces being  exerted upon them and to rearrange", "the material flows and takes on a different shape", " the amount of time during which a force is applied to a sample determines whether the  material irreversibly changes its shape, whether flow actually takes place or not", "a single  blow or other short application of force does not give the polymer chains time to yield to  the forces by flow", "after the application of force, the material can, as long as it is not  broken,  regain its original shape", "if, however, the force is applied for a longer time, the material can  flow irreversibly", "in this temperature range (", "fig", "6.1, temperature range iii) the  material    ", "fig", "6.1  change of the  e-module of an amorphous  polymer with a large molar   mass as a function of  temperature      e g o  l  i  iii  iv  v  ii  tg  t   6.2 \u00b7  amorphous state  121  6  exhibits  both  viscous  and  elastic  mechanical  behavior", " this  type  of  behavior  is  called   viscoelasticity and is discussed in more detail in 7 sect", "6.6", "over temperature range iii the  material is, theoretically, an extremely viscous melt, called the rubber-elastic state", "in this  state the elasticity of the material still dominates over its viscosity", " if  the  temperature  is  increased  even  further  (", "fig", " 6.1,  temperature  range  iv),  the  polymer chains in the material gain molecular mobility", "as a result of this, the material  can flow more easily and its ability to react elastically decreases", "that is, the ability of a  sample to take on its original shape after a force has been applied decreases", " if a mechanical stress is applied to the material and then released, part of the resulting  deformation is restored, whereas another part of it remains", "the latter, at a molecular level,  involves the polymer chains reacting to the applied force by taking on a different confor- mation", "because the newly assumed conformation is not the same as that of the undis- turbed state, it is less favorable energetically (7 chap", "2)", "by moving relative to one another,  the polymer chains can rearrange in an energetically more favorable conformation if the  applied stress acts over a longer period of time or the temperatures are higher", " in temperature range iv shown in ", "fig", "6.1, we are dealing with two opposing effects:  on the one hand, an elastic component that is dependent upon the entanglements of the  polymer chains; on the other, a viscous component that is present if the polymer chains  have enough energy to move relative to one another, allowing the sample to flow macro- scopically", "this intermediate stage is referred to as rubber-elastic flow", " temperature range v describes the gradual transition into a viscous melt that does not  possess a significant shape memory", "the polymer is in a viscous state in this temperature  range", " the  boundaries  between  temperature  ranges  iii  and  v  in  ", "fig", " 6.1  are  not  clearly  defined", "the transitions from one stage to another are gradual", "elasticity and shape stabil- ity decrease as temperature increases, whereas the ability to flow on a macroscopic level  increases", " 6.2    amorphous state  in an amorphous, glass-like solid state, a polymer is similar to a plate of frozen pasta", " considerable force is necessary to deform the material", "the chain segments are immo- bile; in some cases there may be some mobility of the side chains", "the latter leads to the  material being less brittle (i.e., tougher) than, for example, quartz glass", "in this state, even  strains of a few percent lead to failure-brittle fracture", "as already explained in 7 chap", "4,  at temperatures above tg the material can yield to an external force without breaking", " the energy is dissipated by the molecules rearranging and the material is tough rather  than brittle", " as a first approximation, in the frozen state the polymer chains are not arranged in any,  sort  or  long  range,  regular  pattern", " at  temperatures  below  tg,  movement  of  the  chain   segments is not possible and the molecules cannot change their relative positions", "the only  movements possible are vibrations at an atomic level", "if the temperature rises above tg, the  movement of individual segments becomes possible", "a transition to a melt state follows in  which the material can flow-even if the viscosity is very high", " a macroscopic flow of the material requires that the polymer chains do not have a high  packing density", "this is, however, generally the case in the amorphous state", "there is a  certain amount of free volume given by the imperfect packing of the irregularly arranged    6    122  chapter 6 \u00b7 amorphous polymers  chains", "this is the case both above and below tg, and as a consequence the density of the  amorphous material is lower than that of the corresponding crystal", "an increase in tem- perature leads to a thermal expansion of the material, the free volume increases, and the  polymer chains become more mobile; the viscosity decreases and the melts flows more  easily", " 6.3    glass transition  the  changes  in  the  mechanical  properties  of  polymers  at  the  glass  transition  can  be  described by a transition from a hard (t < tg) to a soft (t > tg) spring", "a polymer chain  surrounded  by  enough  free  volume  with  enough  thermal  energy  to  allow  significant  molecular movement is similar to a soft spring", "a molecularly frozen polymer chain below  tg can be considered in terms of a hard spring", "from physics it is known that both soft  and hard springs store elastic energy", "the ability to store energy is greatest at the resonance  frequency of the spring, whereby the resonance frequency of a hard spring is higher than  that of a soft one-hard springs oscillate more rapidly than soft springs", " an amorphous material is, however, not completely homogenous", "generally it is made  up of polymer chains of different lengths, and, additionally, the distribution of the free  volume is not identical for each chain", "thus, if a polymeric material is heated, as the tem- perature approaches that of the glass transition, initially only some of the polymer chains  transition from a hard to a soft state", "this has a strong influence on the ability of the mate- rial  to  store  energy", " in  this  temperature  range  the  material  is  made  up  of  a  mixture  of  'springs' of different resonance frequencies", "macroscopically, the whole system does not  have a homogenous resonance frequency", "the result of this is a strong damping of mechan- ical energy", " using  a  material  at  temperatures  close  to  the  glass  transition  temperature  is   problematic  because  of  the  radical  and  erratic  variation  of  the  mechanical  properties  (moduli) (", "fig", "6.1)", " other properties of the material which change at the glass transition temperature are:   5 specific volume  5 heat capacity  5 refractive index  temperature", " these changes in properties can be used experimentally to measure the glass transition   6.4    factors that influence the glass transition temperature  the  temperature  at  which  the  glass  transition  occurs  is  essentially  determined  by  the  mobility of the polymer chains", "in turn the chain mobility is most strongly influenced by  the following factors:  5 chain flexibility  5 steric effects  5 tacticity   6.4 \u00b7 factors that influence the glass transition temperature  123  6   5 branching and crosslinking  5 molar mass  6.4.1    chain flexibility  fundamentally,  flexible  chains  are  more  mobile  and  lead  to  a  lower  glass  transition   temperature", " examples  of  flexible  chain  elements  are  alkyl,  ether,  or  silicone  moieties   (", "fig", "6.2)", " in contrast, chain rigidity is increased by the incorporation of rigid segments such as   aromatic rings into the polymer backbone", " ", "table 6.1 shows the influence of chain flexibility on the glass transition temperature   of some selected examples", "  ", "fig", "6.2  examples of flexible  chain elements  ch2  ch2 o  si o   ", "table 6.1  glass transition temperature (tg) of selected  polymers having chains of varying flexibility (decreasing from top  to bottom)  tg (\u00b0c)  \u2212123  \u221293  \u221285  \u221267  +83  ch3 si o ch3  n  ch2  ch2  n  hc=ch  h2c  ch2  ch2 ch2 o  n  n  o  n     124  chapter 6 \u00b7 amorphous polymers  sterically demanding, stiff segments in the main polymer chain lead to a less mobile  polymer chain and the glass transition temperature increases", "thus, polyphenyl ether has  a glass transition temperature of +83 \u00b0c (bottom line of ", "table 6.1)", " 6.4.2    steric effects/substituents  flexible side chains increase the available free volume and thus the mobility of the  polymer  chain", "as a result of this the glass transition temperature is lowered (", "table 6.2)", " polar substituents can form hydrogen bonds or dipole-dipole interactions which fix  the  position  of  the  polymer  chains  and  decrease  their  mobility;  the  glass  transition   temperature is increased (", "table 6.3)", " additional  methyl  groups  in  an  \u03b1-position  relative  to  the  substituent  result  in  a   substantial stiffening of the polymer chain and so to an increase in the glass transition  temperature  of  70-100  \u00b0c", " a  classic  example  of  this  is  polymethacrylates,  which  have  higher glass transition temperatures than the corresponding polyacrylates", " 6  6.4.3    tacticity, branching/cross-linking, and molar mass  the influence of the configuration or tacticity of polymers from vinyl monomers is only  pronounced  if  there  is  more  than  one  substituent,  such  as  an  additional  methyl  group,  adjacent to the double bond-as is the case for the polymethacrylates mentioned above", " such monomers are, however, usually radically polymerized, whereby the tacticity of the  polymer  formed  cannot  be,  or  is  only  marginally,  controlled", " the  glass  transition    ", "table 6.2  influence of linear alkyl substituents on the glass  transition temperature (tg) of polymers with the structure (ch2-chx)n  -x  -h  -ch3  -c2h5  -c3h7  -c4h9  -x  -ch3  -cl  -cn  tg (\u00b0c)  \u221293  \u221220  \u221224  \u221240  \u221250  tg (\u00b0c)  \u221220  +81  +105   ", "table 6.3  influence of polar substituents on the glass transition  temperature (tg) of (ch2-chx)n   6.4 \u00b7 factors that influence the glass transition temperature  125  6   temperature  of  typical  polyolefins  such  as  polypropylene  is,  in  contrast,  not  (or  only   marginally) dependent on the tacticity because of the missing second substituent", " if the material is cross-linked, the cross-links function as permanent entanglements  and  chain  movement  is  restricted", " at  low  cross-link  densities  the  glass  transition   temperature  increases  almost  linearly  with  the  number  of  cross-links", " materials  with  a  high cross- link density tend to exhibit a broad, ill-defined glass transition", " the polymer chain ends are, in contrast to the other segments along the chain, relatively  mobile", "because of this they are able to 'create' comparatively more free volume around them- selves", "by the same argument as that used above, polymers with lower molar mass have lower  glass transition temperatures", "this effect can be described by bueche\u2019s empirical equation:  t g  =  \u2212\u221e t g  ", " const m  n     t \u221e g   glass transition temperature for mn \u2192 \u221e  the equation can be applied to molar masses mn of above ~5000 g/mol", "thus, the glass  transition temperature asymptotically increases to a limiting temperature valid for very  high (infinite) molar mass", "  theories describing free volume the term \u2018free volume\u2019 has already been used several times when describing the glass tran- sition temperature", "it is assumed that the volume v of a polymer sample is made up of a  volume v0 that is occupied by the polymer molecules and an additional free volume vf  that is available for the rotational and translational movement of the molecules:  (6.1)  (6.2)        = v v  +0  v f     v  v 0  vf   total volume  volume of the chains  free volume  both v and v0, as well as vf, are dependent on the temperature", "for a polymer in its  fluid or a rubber-elastic state, the free volume increases with temperature", "visually, the  mobility of the molecules increases", "however, if the temperature decreases, the free vol- ume  shrinks  and  below  a  critical  temperature-the  glass  transition  temperature-it  doesn\u2019t change any more; the molecules are immobile", " the main difficulty of theoretically describing the glass state using free volume is that  free volume is not an equilibrium state", "basic approaches to a theoretical description of the  glass state that should be mentioned are:  5 williams, landel, and ferry\u2019s kinetic approach (wlf equation)  5 gibbs and dimarzio\u2019s thermodynamic approach  5 gibbs and adam\u2019s combination approach  for more details the interested reader is referred to the corresponding literature (adam  and gibbs 1965; dimarzio et al", "1976; eisele 1990; williams et al", "1955)", "estimating what  proportion of the material is free volume is both theoretically and experimentally difficult,  and estimates vary according to parameters such as polymer and temperature between  2.5 % and 12 % of the total volume", "  6  estimated using  1 t g  =  pol  w t g pol ,  +  w w t g w ,       126  chapter 6 \u00b7 amorphous polymers  6.4.4    plasticizers  plasticizers are low molar mass, non-volatile compounds added to a polymer to change its  properties", "generally these compounds have a \u2018lubricating effect\u2019 on the polymer chains", " the molecules can move more easily when surrounded by low molar mass material", "the  addition of a plasticizer thus results in an increase in the mobility of the chains and con- sequently to a lowering of the glass transition temperature", "plasticizers are therefore used  so that soft, flexible materials can be obtained from stiff, brittle base polymers", " a technically important material, which often has large quantities of plasticizers added  to it, is polyvinyl chloride (pvc)", "pvc without plasticizer has a glass transition tempera- ture of 81 \u00b0c", "if 30-40 % plasticizer is added, so-called soft-pvc is obtained, which has a  glass transition temperature of <0 \u00b0c", "important uses of this material are for the manufac- ture of raincoats, curtains, and cable sheathing", " the effect of the addition of a plasticizer on the glass transition temperature can be   wpol  ww  tg, pol  tg, w  tg   mass fraction of the polymer  mass fraction of the plasticizer  glass transition temperature of the polymer  freezing point or glass transition temperature of the plasticizer  glass transition temperature of the plasticized polymer  water can have a strong plasticizing effect on hydrophilic polymers", "in these cases, the  properties of the material are very dependent on the surrounding conditions, especially  the humidity of the surroundings", "this effect, which, for example, can be observed with  the biopolymer starch, means that using such materials is a challenge", " 6.5    rheological behavior of polymer melts  the  rheological  behavior  of  polymer  melts  is  complex  but  relevant  for  understanding  amorphous materials at temperatures above tg as well as for understanding the process- ing of polymers (7 chap", "17), as processing usually involves polymer melts", "for this reason,  the next part of this chapter deals with rheology, the science of flow behavior, and its rele- vance to polymers", " according to newton, the rheological behavior of a simple fluid can be described by  6.5.1    newtonian fluid  s h=  dv dx  \uf8eb \uf8ec \uf8ed  \uf8f6 \uf8f7 \uf8f8     (6.3)  (6.4)         127  6  6.5 \u00b7 rheological behavior of polymer melts   ", "fig", "6.3  rheological  properties of a newtonian fluid", " the bottom plate remains static  and the top plate moves with a  velocity v and a separation x  relative to the bottom plate  \u2206x  x  \u2206v  equation  (6.4)  establishes  a  correlation  between  the  shear  rate  (dv/dx)  and  the  shear   stress \u03c3", "for the simplest case, a newtonian fluid, the shear rate is linearly proportional to  the shear stress", "the proportionality constant \u03b7 is the viscosity", " the flow properties of a newtonian liquid between a static and moving plate are shown   schematically in ", "fig", "6.3", " two  smooth  sheets,  between  which  there  is  a  layer  of  fluid  of  thickness  x,  are  moved  relative  to  one  another  with  a  tangential  velocity  v", " the  top  layer  of  fluid  adheres to the sheet above it and pulls a layer of fluid with it", "the friction between the  fluid layers leads to a further layer of fluid following the one above it, albeit with a  slower speed", "the layer of fluid next to the bottom sheet is at rest (v = 0)", "the friction  fr which opposes the movement is proportional to the shear rate dv/dx and the area  a  (7 see  (6.5))", " the  proportionality  constant  \u03b7  in  this  equation  is  also  called  the  dynamic viscosity for this reason", " with the definition of shear stress  f  a r = \u22c5  h  dv dx  \uf8eb \uf8ec \uf8ed  \uf8f6 \uf8f7 \uf8f8     s =  f r a           (6.5) can be transformed into newton\u2019s law of friction (6.4)", " (6.5)  (6.6)   6    128  chapter 6 \u00b7 amorphous polymers  6.5.2    non-newtonian fluids  by  introducing  a  coefficient  of  viscosity  n  it  is  possible  to  take  nonlinear  relationships  between shear stress and shear rate into account:  n b =  s  dv dx        (6.7)  substituting  n = 1  and  b = \u03b7  gives  (6.4)", " using  n > 1  the  rheology  of  polymers  can  be  described", "the coefficient b decreases with an increasing shear rate", "the gradient of the  curve decreases (upper curve in ", "fig", "6.4)", "the fluid (polymer melt) initially behaves as an  elastic body and then begins to flow", "this behavior can be explained by considering that,  at rest, the polymer chains are looped and entangled so that they resist displacement", "as  the velocity gradient increases, the polymer chains become disentangled and aligned par- allel to the applied stress; flow becomes increasingly easy", "this effect is known as structural  viscosity or shear thinning", " the entanglement of the polymer chains are the main reason for the high viscosity of  polymer  melts", " however,  they  are  effective  when  the  chains  are  longer  than  a  certain  length", "short chains are unable to form effective entanglements", "the minimal chain length  needed for entanglements to form and viscosity to be affected is called the critical chain  length \u03b6c", "as a rule of thumb, \u03b6c corresponds to main chains consisting of about 100 units", " the critical chain length is generally longer for non-polar polymers than for polar poly- mers", "because of the stronger interactions between the chains, polar polymers tend to be  more able to form effective entanglements", " with a plot of log \u03b7 against log mn (", "fig", "6.5) it is often possible to observe that, below  a critical chain length, the logarithm of the viscosity varies with the logarithm of the molar  mass with a gradient of 1 (n in (6.7) = 1)", "above the critical chain length, the viscosity  increases roughly with the cube of the molar mass in a way that is roughly proportional to  the cube of the molar mass (n in (6.7) \u2248 3)", "  ", "fig", "6.4  comparison of a  newtonian and a structurally  viscous fluid  shear thinning (pseudoelastic)  \u03c3  newtonian   6.5 \u00b7 rheological behavior of polymer melts   ", "fig", "6.5  determining the  critical chain length \u03b6c above  which entanglements of the  polymer chains affect the  viscosity of a polymer melt  129  6     h g o  l  \u00aa 3   1  zc  log mn  6.5.3    process of reptation  being entangled with other chains, the movement of intact polymer coils through the melt  does  not  take  place", " instead,  the  individual  chains  have  to  \u2018wriggle\u2019  around  the   entanglements", "this is effected by the movement of individual chain segments and allows  the polymer to be divided into independent kinetic units for a theoretical treatment", "the  polymer melt flows when these units change their position", "they can, for example, move  in a crankshaft-like movement in the melt (", "fig", "6.6)", " this  process  is  called  reptation", " in  the  reptation  model  the  entanglements  are   considered as fixed sites in the network which define the shape of a tube through which  the polymer chain moves (", "fig", "6.7a)", " the change in position in the tube takes place by a meandering of a few chain  segments", " the movement can be visualized by thinking of the way a snake moves, or the way a carpet  slides over a smooth surface (", "fig", "6.7b)", "  rate of the reptation process the time that the polymer chain takes before it leaves the tube created by the entangle- ments is defined as the relaxation time \u03c4p and, without proof:  (6.8)  t p  =  2  (  )0 n l \u22c5 d 2 t     \u03c4p  n  lo  dt   time the polymer requires to leave the \u2018tube\u2019  number of reptation units in the polymer chain length of a segment (under \u04e9-conditions, 7 chap", "2) diffusion coefficient within the reptation tube     130  chapter 6 \u00b7 amorphous polymers   ", "fig", "6.6  crankshaft-like  movement of the segments   of a polymer chain in the melt  6   ", "fig", "6.7  illustration of the  reptation process", "(a) definition  of the reptation pathway by the  entanglements with neighboring  chains", "(b) meandering  movement of a macromolecule  a  b  the  relaxation  time  is  thus  proportional  to  the  square  of  the  chain  length  and  indirectly proportional to the diffusion coefficient dt of the polymer chain within the  tube", " this diffusion coefficient is given by (also without proof)  =  d t  k t b f  t  =  k t b n z        (6.9)  ft  \u03b6   friction factor of the chain  friction factor of a segment   6.6 \u00b7 viscoelasticity  131  6  by introducing a theoretical relaxation time for the single segments \u03c4p0:  =  t  p  2 l 0 d 2 t  2  n  =  3  n  =  2 l 0 d n t  2  2  \u22c5 l z 0 k t 2 b  3  \u22c5  n  @ t  p  0  3  \u22c5  n     (6.10)  on account of the dependence of the diffusion coefficient on the chain length, if effective  entanglements exist, the relaxation time of the polymer chain is proportional to the chain  length cubed, consistent with the gradient of the line in ", "fig", "6.5 above the critical chain  length", " the relaxation time \u03c4p0 defined in (6.10) is the hypothetical relaxation time of a poly- mer chain with only one chain segment and is of the order of 10\u221210 s", "thus the relaxation  time for a polymer with 10,000 bonds is of the order of 100 s", " the reptation process can describe the diffusion of a polymer molecule under different  conditions", "as well as describing the viscous flow process, it can also be used to describe  the solution of a polymer molecule at the surface between a solid polymer and a solvent", " this model can also be used to describe the welding of polymeric materials (7 chap", "17)", " in both latter cases the polymer diffuses over a boundary layer made up of either a solvent  or another polymer", " the viscosity of a polymer chain is temperature dependent and can be described by a      (6.11)  simple arrhenius equation:  h \u221d exp  \u2212ea kbt     ea  kb  t   activation energy  boltzmann constant  absolute temperature  this relationship is valid at temperatures that are at least 100 \u00b0c above the glass transi- tion temperature", "at lower temperatures the velocity of the reptation process and thus the  melt viscosity is not determined by the thermal energy available for movement but rather  by the shrinking of the free volume at low temperatures", " 6.6    viscoelasticity  6.6.1    influence of time on the mechanical behavior  as has already been discussed in 7 sect", "6.1, amorphous polymers of large molar mass do not  suddenly transition into a low viscosity melt at their glass transition temperature but pass  through a range of states in which the material still exhibits a degree of elasticity, i.e., shape  memory", "the requirement for this is that the molar mass is not too small", "a rotation of the  individual chain segments around single bonds in the polymer chain is possible at tempera- tures above the glass transition temperature, as has already been set out in 7 sect", "6.1", "thus,  if a stress acts on the entangled polymer coil the individual segments can assume an alterna- tive conformation without any bonds being broken", "if the length of the macromolecule is  longer than the critical chain length introduced in 7 sect", "6.5 then effective entanglements    6    132  chapter 6 \u00b7 amorphous polymers  exist that counteract the deformation of the sample", "only at temperatures that are consider- ably above the glass transition temperature do the polymer chains disentangle so fast that no  elastic behavior is observed; at such high temperatures the polymer melt behaves almost as a  \u2018normal\u2019 low viscosity fluid", " deformation of a polymer sample at temperatures that are not much higher than the  glass  transition  temperature  leads  to  the  polymer  chains  assuming  an  energetically  less  favourable conformation", "as a result, as has already been mentioned above, elastic energy is  stored in the material", "what then happens is largely dependent on the duration of the stress", "  short term exertion of force if the externally applied force is only applied for a short period of time, then the polymer  chain takes on its original energetically favorable conformation again", "the material springs  back completely and returns to its original shape; the deformation process is totally reversible", "  prolonged exertion of force alternatively, during a prolonged exertion of force, a reorientation (or at least a partial one)  of the polymer chains relative to one another occurs", "because of the externally applied forces,  the polymer chains are unable to take on their original entangled conformation", "this leads  to a movement of the polymer chains relative to one another-the material starts to flow", " the same considerations apply to the temperature at which the exertion of force takes  place", "the mobility of the polymer chains increases at a higher temperature so that the  polymer flows after shorter times under stress than at lower temperatures", " when  considering  polymers  under  these  conditions,  we  are  dealing  with  materials  that behave, depending on the duration of the force exerted upon them and the tempera- ture, either as viscous fluids or as elastic materials", "this characteristic is known as visco- elasticity", " the  range  of  viscoelasticity  is  marked  by  two  cases  at  the  extremes  of  the  viscoelastic  spectrum:  a  \u2018free  flowing  (and  elastic)  fluid\u2019  and  an  \u2018elastic  (non-flowing)  material.\u2019 according to hooke, for an elastic material follows:  (6.12)  (6.13)  elastic modulus elastic extension of the length l by the factor x  from newton for viscous, free flowing liquids follows:        s  = \u22c5e  e     stress  \u03c3  e  \u03b5   = s h  d e dt     \u03b7   viscosity  the extension itself", " thus, the resulting stress is proportional to the rate of extension but independent of   these laws can either be visualized in terms of a damper (newton) or a spring (hooke)", " in the case of a hookean spring, the applied stress \u03c3 is proportional to the expansion \u03b5 and  the elastic energy can be stored in the spring", "a damper can be  envisaged as the  mechanical  equivalent of a plate that carries out work in a fluid with viscosity \u03b7", "in this case the applied  stress is independent of the expansion; energy is dissipated (", "fig", "6.8)", "  6.6 \u00b7 viscoelasticity  a  s  133  6  b  s           e  e   ", "fig", "6.8  \u03c3 = f(\u03b5): (a) for an elastic material (storage of energy); (b) for a viscous fluid (dissipation   of energy)  neither  of  these  models  describes  viscoelastic  polymers  correctly", " to  describe  such   systems, combination models are necessary", " 6.6.2    the maxwell approach  the maxwell model is a serial arrangement of a spring and a damper (", "fig", "6.9)", " the total elongation is composed of an elastic (\u03b5elast) and a viscous (\u03b5visc) component in   equations (6.12) and (6.13) (hooke and newton) can now be transformed as follows:  hooke  :  d e dt  =  1 e  d s dt  newton  :  d e dt  =  s h     for a constant extension \u03b5, i.e., for   = 0  it results (6.17):  d \u03b5 dt  viscoelastic systems:  e  =  e  elast  +  e  visc    and with (6.14) it follows:  d \u03b5 dt  =  1 e  \u22c5  d \u03c3 \u03c3 + dt \u03b7     s s =  0 exp  \u2212  \uf8eb \uf8ec \uf8ed  e h  t  \uf8f6 \uf8f7 \uf8f8     \u03c30  e  \u03b7   stress at the time t = 0  module of elasticity viscosity (", "fig", "6.11)  (6.14)  (6.15)  (6.16)  (6.17)     134  chapter 6 \u00b7 amorphous polymers   ", "fig", "6.9  maxwell model  consisting of a spring and a  damper  6   ", "fig", "6.10  \u03c3 = f(t) according to  the maxwell model  s0  s  t  this  means  that  the  stress  \u03c3,  the  force  necessary  to  stretch  a  particular  object,  decreases exponentially with time (", "fig", "6.10)", "the model describes the stress relaxation  of a viscoelastic system that has suddenly been stretched to a given length and is then  fixed", "this can easily be demonstrated using a serial arrangement of spring and damper:  if the model is stretched quickly, in the first instance, the damper element is not stretched,  only the spring, because of the inertia of the damper element", "if, at this moment, the  applied force is removed just as quickly as it was applied, the spring springs back com- pletely", "if the force is applied over a longer period of time-as is the case in the maxwell  model-then  the  damper  is  irreversibly  stretched,  whereas  the  spring  contracts  back  into its original shape", "as a result, over time, the applied tension decreases exponentially  to zero", "  135  6  6.6 \u00b7 viscoelasticity  \u03c4 in (6.18):  \u03c4  =  \u03b7 e    this  simple  model  describes  the  behavior  of  a  viscoelastic  polymer  under  constant  elongation", "if the elongation is maintained over a longer period of time, then the polymer  chains have enough time (by moving relative to one another) to rearrange themselves into  an energetically more favourable conformation", " the quotient of viscosity \u03b7 and module of elasticity e is defined as the relaxation time   if t = \u03c4 then the applied stress has decreased to 1/e of the initial value", "the  maxwell  model  therefore  describes  the  time  dependency  of  stress  at  constant  elongation and the relaxation of stress that follows an elongation", "from ", "fig", "6.10 it can  be derived that for extremely short periods of elongation the system exhibits an (extremely  short) phase of elastic behavior followed by creep or flow", "in contrast to what is actually  observed  for  viscoelastic  systems,  the  model  does  not  predict  elastic  behavior  for  an  extended, observable period", "the model also does not predict that elongation under con- stant stress is time dependent because it assumes that the constant elongation is indepen- dent of time", " 6.6.3    voigt-kelvin model  unlike  the  maxwell  model,  the  voigt-kelvin  model  defines  elongation  under  constant  stress  as  a  function  of  time", " this  model  can  be  described  mechanically  by  the  parallel  arrangement of spring and damper (", "fig", "6.11)", " in analogy with (6.16), the stress is the sum of the elastic and the viscous components:  when applying a constant tension \u03c30 that has an immediate effect, for example by attach- ing a weight, integration of (6.19) gives  +e \u03c3 \u03b5 \u03b7  =  d \u03b5 dt     e  =  \u2212  exp  \u2212  s \uf8eb 0 1 \uf8ec e \uf8ed  \uf8eb \uf8ec \uf8ed  e t h  \uf8f6 \uf8f7 \uf8f8  \uf8f6 \uf8f7 \uf8f8     (6.18)  (6.19)  (6.20)           the  change  in  elongation  as  a  function  of  time  according  to  (6.20)  is  shown  in  ", "fig", "6.12", " the form of the curve in ", "fig", "6.12 can also easily be explained using the mechanical  model from ", "fig", "6.11", "if a parallel arrangement of a damper and a spring is stretched by  a constant force, initially, the damper prevents an elongation of the system because of its  inertia", "after an elapse of time an elongation does occur but it is increasingly attenuated  by the resilience of the spring and eventually plateaus", "thus, this simple mechanical model  describes the delayed reaction of a viscoelastic polymer to an external force caused by the  polymer chains taking a certain length of time to rearrange", "    136  chapter 6 \u00b7 amorphous polymers   ", "fig", "6.11  the voigt-kelvin  model for a spring and a  damper  6   ", "fig", "6.12  elongation \u03b5 as a  function of time t according to  the voigt-kelvin model  e  t  here  too,  in  analogy  with  the  treatment  above,  the  retardation  time  \u03c4r  of  the    kelvin-voigt model can be defined by the quotient of \u03b7 and e:  t  = / hr  e        (6.21)  if  t = \u03c4r  then  the  elongation  \u03b5  has  increased  to  63%  (1 \u2212 1/e)  of  its  equilibrium  value", " as  with  the  maxwell  model,  the  voigt-kelvin  model  does  not  offer  a  complete   description of viscoelastic behavior", "it allows for delayed elongation, the delayed response  of a viscoelastic polymer to a constant applied force", "it does not, however, describe the  irreversible flow that occurs in a viscoelastic system", "  6.6 \u00b7 viscoelasticity   ", "fig", "6.13  set-up of springs  and dampers in the burgers  model  137  6  maxwell  voigt-kelvin  6.6.4    the burgers model  the burgers model is a combination of the maxwell model with the voigt-kelvin model", " thus, it can be described by the arrangement of two springs and two dampers shown in  ", "fig", "6.13", " to understand the model better, the following describes the reaction of the system if it  is suddenly stretched by a certain amount at a certain time t0, this applied force then being  maintained for a given time and then removed", "the dependence of the elongation on time  is shown in ", "fig", "6.14", "this process can be divided into five phases: a", "  from 0 to a no force is being applied to the sample and it is not stretched", "this    conforms to the arrangement shown in ", "fig", "6.14a", " b", "  from a to b the force is suddenly applied to the sample at t0", "in the mechanical   model the upper hookean spring reacts to this force instantaneously", "if the applied  force is removed just as quickly, then the system springs back completely to point a", " the bottom spring cannot follow this quick movement as it is linked to the damper", " c", "  from b to c the two dampers in the mechanical model only move if the stress is   maintained for a finite period of time", "the second spring is then stretched", "in this case  the bottom damper describes the irreversible flow of the model, and the energy that is  needed to stretch the upper damper is stored in the spring connected in parallel to it", "    138  chapter 6 \u00b7 amorphous polymers  b  s  c  d  e  e1  n3  n2  s  a  e2  e  0  b  a  t0  6  c  d  e  t1  t   ", "fig", "6.14  elongation \u03b5 as a function of time t according to burgers\u2019 model  d", "  from c to d, if the applied force is removed then the upper spring instantaneously   springs back to its original position but the lower spring cannot follow this  movement", " e", "  from d to e the second spring also springs back to its original position but with a  time delay determined by the relaxation of the damper coupled with it", "the bottom  damper remains elongated", " the  burgers  model  describes  the  behavior  of  a  viscoelastic  system  relatively  well", " when  a  force  is  applied  for  a  short  period  of  time,  for  example  by  a  short  impact,  the  entangled polymer chains are unable to rearrange relative to one another", "elastic behavior  is observed and a complete return to the original shape takes place", "if the force is applied  over a longer period of time the polymer chains can detach themselves from one another  and can change their relative position, and the material starts to flow", "if the applied force  is removed a partial return to the original shape takes place but a permanent deformation  remains", " to  summarize  the  above,  viscoelasticity  is  characterized  by  the  following    phenomena: 1", "  a time and frequency of the material properties-either elastic or viscous behavior is   observed depending on the duration of the applied force  2", "  hysteresis, i.e., irreversible processes resulting in the system not returning to its initial   state   139  6  important hysteresis effects are:   5 creep or viscous flow  5 stress
