Repository: JonathanOnorato/ChemLP

# ChemLP
A Chemistry Natural Language Processing Tool

File: Bowman/textbook_files/Polymer_Synthesis_Theory_and_Practice_by_Braun_Cherdron_Rehahn_Ritter_and_Voit.json (part 8 of 28)
b + h  h 2  r  b 2  r  b 2  6  r  b + h  h 2  7  h 2  r  b + h  r  b 2  5  h 2  r  b + h  r  b 2  4  r  b + h  h 2  13  h 2  r  b + h  14  h 2  15  h 2  r  b + h  h  br  r2  16  h 2  r  b + h  r  b + h  17  h 2  r  b + h  18  h 2  r  b + h  19  h 2  r  b + h  20 21  r  b + h  h 2  r  b + h  h 2  2000  3000 4000 5000  6000 7000 8000 9000  mass per charge [g/mol]  r1  br  h  n  fig", "2.12 maldi mass spectrum of a side-chain substituted poly(p-phenylene)", "the splitting of the mass peaks of the respective n-mers is caused by the different combinations of end groups, i.e., h,h, h,br, or br,br  maldi measures the mass very accurately, and it gives an absolute measure- ment of mass", "still, sample and solution conditions must be optimized for the best performance of the matrix and therefore, it cannot yet be used as a routine method", "also, characterization of synthetic polymers by maldi is sometimes limited by their solubility and mass discriminating desorption behavior, and the mass spectrum might be affected by the properties of the solvents used for polymer dissolution or by the matrix material", " there are also some further mass spectrometric applications in polymer science", "gas chromatography/mass spectrometry (gc/ms), for example, can be used to identify and characterize small volatile polymers and contaminants", "gc/ms can also be used to characterize the degradation products of polymers", "pyrolysis-gc/ms can be used to determine the chemical structure of polymers and to examine their thermal degradation pathways", "it is used to determine the chemical structure of analyte molecules by analyzing analyte fragmentation", "this technique can also be used to monitor polymerization by identifying characteristic pyrolates", "usually, relatively low-mass fragments of the polymer can be analyzed; however, by controlling the temperature, pyrolysis-gc/ms can be used to analyze higher- mass pyrolates", "glow discharge mass spectrometry (gdms) is another technique that is able to fingerprint polymer materials", " ultracentrifuge measurements in a centrifugal field, dissolved molecules or suspended particles either sediment (if their density exceeds that of the pure solvent), or flotate for the opposite case (negative or inverse sedimentation)", "under otherwise identical experimental conditions, the velocity of the molecules or particles depends on the viscosity of the solution or suspension and - very importantly - on the mass and shape of the   94  2 methods and techniques for synthesis, characterization, processing  dissolved species", "sedimentation and flotation are antagonized by the diffusion", "depending on the rotor speed and the molar mass of the dissolved/dispersed polymers/particles there are different ways for the evaluation of thus obtained experimental data", "(a) svedberg method  here the speed of the rotor is selected in a way that the sedimentation velocity of the molecules is very high in comparison to their diffusion velocity", "thus, diffusion can be disregarded and in the cell a zone is formed where a clear concentration gradient is obvious", "assumed the density of the dissolved molecules or particles is larger than the density of the pure solvent, this concentration gradient migrates from the meniscus to the bottom of the cell during the experiment", "this sedimentation process can be described as follows: in a distance x from the center of rotation, the centrifugal force kz acts on a particle of mass m being in the centrifugal field", "the centrifugal force kz is antagonized by a friction force kr which is proportional to the sedimentation velocity:  the proportionality factor f is called friction factor and is identical for diffusion  and sedimentation", "using the einstein sutherland equation  kr \u00bc f  dx dt  d \u00bc  rt f () nl  the svedberg equation of sedimentation is obtained:  ms;d \u00bc  s () rt d () \u00f01 () ()vrsolvent\u00fe  if (1) the diffusion coefficient d of the polymer in the used solvent, (2) the specific volume ()v of the dissolved polymer, and (3) the density of the solvent rsolvent are known, one can determine the molecular weight of the dissolved polymer according to the above equation by measuring the sedimentation coefficient (by measuring the maximum of the concentration gradient at regular time intervals)", " the thus determined molecular weight is an apparent one since s and d depend on the polymer concentration", "therefore, extrapolation to concentration zero is required", "the sedimentation coefficient obtained by extrapolating c ! 0 is called sedimentation constant s0:  1 s  1 s0  \u00bc  \u00f01 \u00fe ksc\u00fe  (2.46)  here ks is a constant which depends on solvent and temperature", "thus the sedimentation constant can be calculated from the y-axis intercept when the reciprocal of the sedimentation coefficient s determined at different polymer  (2.43)  (2.44)  (2.45)   2.3 characterization of macromolecules  95  concentrations c is plotted vs", "the polymer concentration, c, and then c is extrapolated to zero", "using the thus determined sedimentation constant s0 - which increases with growing molecular weight - and the known diffusion coeffi- cient d0(c!0) (\u201cdiffusion constant\u201d) the svedberg equation gives the molecular weight m(s0, d0) of the polymer", "this molecular weight is - in the case of polydisperse samples - in most cases somewhere between the viscosity average, m(), and the number average, mn, of the molecular weight", " when dispersions are analyzed where nonsolvated, sphere-like particles sedi- ment, the sedimentation coefficients s are independent of concentration at low solid contents and, therefore, it is possible to determine the particle size distribution in dispersion from the distribution of the sedimentation coefficients", "(b) sedimentation equilibrium  at low rotor revolution numbers an equilibrium state can be reached between sedimentation and diffusion", "now, a time-independent concentration gradient is established, i.e., (dc/dt)x \u00bc 0", "under these conditions, the svedberg equation becomes:  m \u00bc  dc=dx o2xc  rt \u00f01 () ()vrsolvent\u00fe  (2.47)  if c and dc/dx are known as a function of x and the measurement is carried out in a theta solvent, the molecular weight m of monodisperse polymers can now be calculated precisely", "if the solvent is not a theta solvent, the obtained value of m is an apparent molecular weight from which the true value can be calculated upon plotting 1/m vs", "c and extrapolation to c ! 0", "for polydisperse samples, one has to insert the average of dc/dx in the above equation, and the thus calculated molecular weight represents a weight-average, mw", " an alternative approach for determining the molecular weight of a polymer in theta solvents includes the determination of the polymer\u2019s concentration at the meniscus (cm) and at the bottom (cb) (or alternatively at two other positions x1 and x2) in the cell", "these two outstanding positions have a distance of xm(x1) and xb(x2), respectively, from the center of rotation", "then, one obtains the weight-average molecular weight of a polydisperse polymer sample via the equation:  mw \u00bc  cb () cm b () x2 m  2rt \u00f01 () ()vrsolvent\u00fe  () c0  o2 x2 ()  ()  (2.48)  here, c0 is the polymer concentration of the original solution", " (c) sedimentation in a gradient of density  when mixtures of solvents of different density are used for polymer dissolution, an equilibrium is established during ultracentrifugation where the concentration of the solvent of higher specific gravity is increased at the bottom of the cell while the specifically lighter solvent is enriched near the meniscus", "hence, the dissolved macromolecules encounter a density gradient in the cell, and they move to the place   96  2 methods and techniques for synthesis, characterization, processing  in the cell where the density of the solvent mixture is identical to their own density (one should take care that there is no preferential solvation in either one of the constituents of the solvent mixture!)", "however, due to brownian motion monodis- perse macromolecules do not collect at a single place x within the cell but rather in a certain zone", "this zone has - for identical polymer molecules - the shape of a gauss curve", "the width of this curve decreases with increasing molecular weight:  c cx0  \u00bc exp ()     \u00f0x () x0\u00fe2 2s2  !  (2.49)  (2.50)  with  s2 \u00bc  rt  x0  o2x0  m()v dr dx () () where x0 is the distance between the center of the gauss curve and the rotor axis, and (dr/dx)x0 is the gradient of density at x0", "chemically different molecules often have different densities and thus are enriched at different locations within the cell", "for example, the chemical composition of (graft, block, statistic) copolymers and the tacticity of homopolymers can be characterized in the gradient of density", "in the case of dispersions information is available about the density and the density distribution of the dispersed particles, and thus conclusions concerning their chem- ical composition are possible", " 2.3.3.3 relative methods solution viscosity when a polymer is dissolved in a solvent, it makes the solution viscous", "the caused thickening effect can be used to estimate a macromolecule\u2019s molecular weight because the higher the molecular weight, the more viscous the polymer solution will be", "this is reasonable because the higher the molecular weight, the bigger the hydrodynamic volume is, and being bigger, the polymer molecule can block more motion of the solvent molecules", "also, the bigger a polymer is, the stronger its secondary forces are", "so the higher the molecular weight, the more strongly solvent molecules will be bound to the polymer", "this reduces even more the mobility of the solvent molecules", " for most polymers there is a definite relationship between molecular weight and solution viscosity", "the viscosity method of molecular-weight determination was introduced by staudinger", "however, it is applicable only to linear and slightly branched molecules; it fails mostly for sphere-like or strongly branched molecules (globular proteins, glycogens)", "for the determination of the molecular weight of a polymer via solution viscosity measurements it is not necessary to determine absolute values of the solution viscosity", "in principle, it is enough to measure the time t which a given volume of the polymer solution needs to flow through the   2.3 characterization of macromolecules  97  capillary and to compare this with the time t0 which is needed by the pure solvent", "then, to have a first measure of the viscosity-increasing effect of the polymer to be analyzed, the elution or flow time, t of the polymer solution at a given concen- tration c, is divided by t0", "this quotient is called the relative viscosity zrel:  however, the required information is the difference in the elution times of the solution and the pure solvent relative to the elution time of the pure solvent", "therefore, the elution time of the pure solvent t0, is subtracted from the elution time of the solution t", "the thus obtained result is divided by t0", "the resulting quantity is called the specific viscosity, zsp, which is a dimensionless quantity:  if the measurement is made in a capillary viscometer of specified dimensions and at low polymer concentration (so that the density of the solution is approxi- mately the same as that of the solvent), the viscosities z and z0 are represented in a good approximation by the elution times t and t0", "it follows that:  t t0  \u00bc ()rel  t () t0 t0  \u00bc ()sp  t () t0 t0  \u00bc ()sp ()  () () ()0 ()0  ()sp c  \u00bc ()red  if this value is divided by the concentration c of the polymer in solution, one  obtains the reduced specific viscosity, zred", " polymer solutions are never ideal since dissolved macromolecules influence each other even at very low concentration", "on the other hand, a reliable correlation is only possible if the dissolved of solution viscosity and molecular weight macromolecules are not affected by mutual interactions: they must be actually independent of each other", "therefore, the viscosity of polymer solutions should be determined at infinite dilution", "however, such measurements are impossible in practice", "so one works at an as low as possible polymer concentration and extrapolates the obtained values to zero concentration", "to do so, the elution time measurements are not only carried out for one single polymer concentration but for varying polymer concentrations (e.g., 10, 5, 2.5, 1.25 g/l)", "for each solution, the value of the reduced specific viscosity is figured out (the data will make evident that this quantity is clearly concentration-dependent even at the lowest possible polymer  (2.51)  (2.52)  (2.53)  (2.54)   98  2 methods and techniques for synthesis, characterization, processing  a  b  c  fig", "2.13 graphical evaluation of the limiting viscosity number (intrinsic viscosity) from viscosity measurements at different concentrations for (a) a high-molecular-weight, (b) a medium-molecular-weight, and (c) a low-molecular-weight polymer sample  concentrations)", "then, the limiting value (intrinsic viscosity, staudinger index or limiting viscosity number) [z] is determined as a reliable measure of the viscosity behavior of the isolated thread-like molecule at infinite dilution", "it is defined by the following expression:  \u00bd()() \u00bc lim c!0  ()sp c  (2.55)  practically, the zsp/c values are plotted against the concentration c, and linear  extrapolation is done", "[z] is obtained as the y-axis intersect (fig", "2.13)", " since zsp is dimensionless, [z] has units of reciprocal concentration (e.g., l/g or dl/g)", "hence in viscosity measurements the concentration units must always be stated", " since the intrinsic viscosity depends not only on the size of the macromolecule but also on its shape, on the solvent, and on the temperature, there is no simple relationship for the direct calculation of molecular weights from viscosity measurements", "however, the mark-houwink-kuhn equation gives a general description of how the molecular weight can be calculated from the intrinsic viscosity:  \u00bd()() \u00bc k () ma  (2.56)  m is the viscosity average molecular weight, and k and a are the mark- houwink constants", "there is a specific set of mark-houwink constants for every polymer-solvent combination", "so one has to know these values for the applied   2.3 characterization of macromolecules  table 2.8 km- and a-values for measurements according to eq", "2.56, [()] in ml/g polymer polystyrene (atactic)  the calculation of molecular weights from viscosity  km (103 ml/g)  solvent toluene cyclohexane toluene cyclohexane cyclohexane toluene toluene cyclohexane acetone water acetone  temperature (()c) 25 28 25 34.5 25 30 25 27 25 25 25  dmf water o-chlorophenol tetrachloroethane chloroform  o-chlorophenol toluene toluene dichloromethane  20 30 25 50 25  25 25 25 20  7.5 108.0 7.06  73.0 40.0 30.5 50.2 30.0 21.4 20.0 5.5  17.7  6.31  17.0 13.8 12.0  168.0 28.5 18.7 24.7  poly(a-methylstyrene)  polyisobutylene polybutadiene (98% cis) polyisoprene  poly(vinyl acetate) poly(vinyl alcohol) poly(methyl methacrylate) polyacrylonitrile polyacrylamide poly(ethylene glycol terephthalate)  polycarbonate from bisphenol a nylon 6,6 poly(phenylene ether) polysiloxane cellulose triacetate  99  a 0.75 0.479 0.744 0.5 0.72 0.725 0.667 0.7 0.68 0.76 0.73  0.78 0.8 0.83 0.87 0.82  0.62 0.68 0.66 0.704  polymer-solvent combination in order to obtain an accurate measure of molecular weight", "therefore, for a new polymer for which no mark-houwink constants are available no good measure can be achieved", "under these conditions, one obtains only a qualitative idea of whether molecular weight is high or low", "one is, therefore, always obliged to establish for each polymer a calibration curve or calibration function by comparison with an absolute method", "this, however, is only valid for a given solvent and temperature (table 2.8)", " mathematical evaluation of m is somewhat inconvenient", "graphical methods are  preferable", "the above equation can be expressed in logarithmic form:  log\u00bd()() \u00bc logk \u00fe a () log m  (2.57)  so that a double logarithmic plot of [z] versus m gives a straight line whose slope corresponds to the exponent a (see fig", "2.14)", " the exponent a depends on the shape of the macromolecules in solution", "for rigid spheres a \u00bc 0; however, most macromolecules are present in solution as more or less expanded coils", "accordingly for most polymers a-values lie between 0.5 and 1.0, with 0.5 being the extreme value for nonexpanded ideal statistic coils (\u03d1 system) and 1.0 for fully expanded coils", "cases are also known where a is   100  2 methods and techniques for synthesis, characterization, processing  103  10 2  10  [h]  10 3  10 2  10  1 10 6  1 10 2  10 3  10 5  10 4 mw  fig", "2.14 relation between viscosity and molecular weight for polystyrene in benzene at 20()c  greater than 1", "this occurs with particularly stiff and elongated macromolecules, which approximate to the model of a rigid rod in solution, for which a \u00bc 2", " since the degree of expansion of the polymer coils is directly dependent on the solvating power of the solvent, under otherwise comparable conditions, both a and [z] provide a measure of the \u201cgoodness\u201d of a solvent: high values of a and [z] (at constant molecular weight and temperature) indicate remarkable coil expansion and therefore a good solvent", "low values of a and [z] indicate a bad solvent", "for example, the values a for poly(vinyl acetate) in methanol and acetone are 0.60 and 0.72, respectively", " the interactions between solvent and polymer depend not only on the nature of the polymer and type of solvent but also on the temperature", "increasing temperature usually favors solvation of the macromolecule by the solvent (the coil expands further and a becomes larger), while with decreasing temperature the association of like species, i.e., between segments of the polymer chains and between solvent molecules, is preferred", "in principle, for a given polymer there is a temperature for every solvent at which the two sets of forces (solvation and association) are equally strong; this is designated the theta temperature", "at this temperature the dissolved polymer exists in solution in the form of a nonexpanded coil, i.e., the exponent a has the value 0.5", "this situation is found for numerous polymers; e.g., the theta temperature is 34()c for polystyrene in cyclohexane, and 14()c for polyisobutylene in benzene", " the following apparatus is needed to carry out viscosity measurements: a capillary viscometer with suitable mounting, a thermostatted bath, a stopwatch (0.1 s), several graduated 10-ml flasks, and graduated 5-ml and 3-ml pipettes", "for the reasons already given the measurements are performed only on dilute solutions", "is the ostwald viscometer the most commonly used capillary viscometer   2.3 characterization of macromolecules  101  (fig", "2.15a)", "the diameter of the capillary (in general between 0.3 and 0.4 mm) is chosen so that the flow time for the solvent is about 60-150 s", "special versions of the ostwald viscometer have been developed for measurement of solution viscosity at higher temperatures", "since the viscosity of a solution depends strongly on the temperature, good thermostatting is necessary (accuracy within 0.05-0.1()c)", " the viscosity measurements are conducted as follows: 100 mg of well-dried polymer are weighted into a 10-ml graduated flask and dissolved in somewhat less than 10 ml solvent", "after the solution has been brought to the temperature of measurement, the solution is made up to the mark (polymer concentration 10 g/l)", "the polymer solution is now filtered through a glass frit in order to remove dust particles which would seriously disturb the measurement", "it is filtered directly into bulb 4 of the viscometer", " the viscometer is suspended vertically in a thermostatted bath (fig", "2.15.b)", "after temperature equilibration (about 5 min at 20()c), the surface of the polymer solution can be transferred from arm 2 to mark m1 in arm 1 only by applying a slight pressure on the opening of arm 2 with a rubber bulb", "the time required for the solution to flow from mark ml to mark m2 is measured and the average of five measurements is taken as the flow time t", "depending on the total flow time, they should not deviate from one another by more than 0.2-0.4 s", "the flow time of the solvent t0 is likewise determined with a filtered 3-ml sample; this determination should be carried out each time before beginning the measurements on the solutions since it provides a simple and accurate check of the entire set-up (temperature control, cleanliness of the viscometer, etc.) the viscometer is now removed and the polymer solution is poured out through arm 2", "after attaching the headpieces a and b, the viscometer is rinsed several times with pure solvent (application of slight vacuum at headpiece a) and then with purified acetone", "it is finally dried by drawing air through the viscometer (the sintered glass filter should be covered with a piece of filter paper)", "the viscometer is then ready for the next measurement", " the viscosity behavior described so far is valid only for uncharged polymers", "if polyelectrolytes are analyzed, a quite different viscosity behavior may be found in polar solvents (e.g., polymeric acids in water)", "the zsp/c values at first fall off with decreasing concentration as for uncharged polymers but then climb steeply and may drop down later again (see fig", "2.16)", "addition of salt to the solution of polyelec- trolytes (e.g., 1% and 5% sodium chloride in aqueous solution) restores, step by step, the normal behavior (see fig", "2.16, curves b and c)", " this is connected with the fact that in polyelectrolytes the shape and density of the macromolecular coils is affected by the degree of ionization and that the long- range intermolecular coulomb forces depend on the ionic strength of the solution", "in the ionized state, the like charges distributed along the length of a macromolecule repel each other, leading to a marked coil expansion and hence a considerable increase in viscosity", "also, upon diluting the polymer solution the range of the intermolecular repulsion becomes larger, and mutual electrostatic interaction of the dissolved macromolecules becomes stronger despite of the increasing distance of the charged coils", "every factor that causes an increase in the degree of dissociation or a decrease in ionic strength, therefore, leads to a rise in the solution viscosity, and   2 methods and techniques for synthesis, characterization, processing  102  a  fig", "2.15 (a) ostwald viscometer: total length: 25 cm; capillary length: 10 cm; bulb 3: diameter 1.3 cm, bulb 4: diameter 2.2 cm, filling level: 2 or 3 ml, flow volume: 0.5 ml; a, b: head pieces; c: sintered glass filter for filtration of solvent and polymer solution (b) thermostatted bath and mounting for ostwald viscometer: 1: rubber bulb; 2: drying tube; 3: thermometer; 4: heating coil; 5: thermo indicator; 6: cooling coil; 7: stirrer; 8: power and controlling unit  vice versa", "the viscosity behavior of aqueous solutions of polymeric acids [e.g., poly(methacrylic acid)] of various concentrations can then be explained as follows: on dilution of the aqueous solution the normal effect is first observed, i.e., the viscosity decreases", "with further dilution the increasing degree of dissociation of the carboxylic groups becomes noticeable and the ionic strength is as much lowered that intermolecular repulsion of the coils becomes relevant", "this leads to an increase of the viscosity", "the effect caused by the higher degree of dissociation and the high debye length exceeds first that resulting from dilution; hence zsp/c rises", "finally, the predominance is inverted, and the reduced viscosity drops down again", "on addition of sodium chloride, the degree of ionization is essentially held steady, and therefore also the coil expansion; the rise in viscosity with decreasing concentration of polymer is thus suppressed", " size-exclusion (gel permeation) chromatography synthetic polymers do not contain macromolecules of only one single molecular weight but are composed of macromolecules having a distribution of molecular   2.3 characterization of macromolecules  103  fig", "2.16 behavior of a polyelectrolyte in dilution viscosimetry in water: (a) without, (b) with a low quantity and (c) with a higher quantity of a low-molecular-weight electrolyte (salt) which screens the electrostatic interactions  weights", "all the analytical techniques described so far (except maldi-ms) repre- sent the distribution curve by means of different averages of the molecular weight, i.e., mn, mw, mz", "gel permeation chromatography (gpc, also called size-exclusion chromatography, sec) does deliver such averages as well", "however, it is moreover able to give the entire distribution curves", "thus gpc is a very powerful method of polymer fractionation and has become a standard method for determination of molecular-weight distribution and relative molar mass", " in a gpc experiment, the polymer is separated in a column which is filled with a swollen, uniformly packed resin (\u201cgel\u201d, called stationary phase, while the solvent which passes through the column is called mobile phase)", "the gel beads are usually made of crosslinked polymers (in particular polystyrene but also various inorganic porous materials) with little holes and pores of different size where the pore diameter is of the dimension of the size of the solvated polymer coils, i.e., the pore-size distribution is approx", "10-105 nm", " a solution of the polydisperse polymer in the same solvent as was used to swell the resin is placed on the top of the column and eluted in the same manner as for standard column chromatography or high-pressure liquid chromatography (hplc)", "in gpc, however, it is not the interaction of the dissolved analyte molecules with the stationary phase relevant for separation but the different (hydrodynamic) volumes of the polymers associated with their different molecular weights", "only solvent molecules and those macromolecules whose size is less than the prevailing pore size can diffuse into the pores of the swollen gel: their separation succeeds because the polymer molecules get caught up in the holes in the beads, then come out, pass on down the tube a little way, then get caught in another pore, and so on", "  104  2 methods and techniques for synthesis, characterization, processing  big polymer molecules with higher molecular weights do not fit in some of the smaller holes", "because there are fewer pores that the big ones can get caught in, these molecules pass through the column fairly quickly", "but smaller polymer molecules with lower molecular weights can fit into the small pores and therefore will penetrate into a larger number of pores", "so it takes them longer to pass the column", "accordingly, the elution time increases with decreasing molecular size", " molecules which are small enough that not only the external volume v0 but also the total internal volume vi is available to them, leave the column with an elution volume, ve:  ve \u00bc v0 \u00fe vi  (2.58)  for intermediate-sized macromolecules only a fraction kd of the internal volume  is accessible (0 < kd < 1) and the value of ve is then given by:  ve \u00bc v0 \u00fe kd () vi  (2.59)  the constant kd is the apparent distribution coefficient for the distribution of a substance between the swelling medium inside and outside the gel particles", "kd depends mainly on the molecular size and to a lesser extent on the shape of the molecule in solution", " very large macromolecules cannot penetrate into the pores of the gel", "hence, such large molecules cannot be separated from one another", "the so-called exclusion limit gives an approximate indication of the limiting molecular weight up to which the macromolecules of the polymer to be fractionated can penetrate the network and therefore be separated", "network structure and exclusion limit are closely related: the tighter the network, the smaller the exclusion limit", " the efficiency of fractionation by gel chromatography not only depends on the type of gel but also on the dimensions of the column", "the internal volume vi of the gel pores is determined by the amount of dry resin used and by its swellability, which in turn depends upon the eluting agent", "the total volume of the gel bed vt is thus made up of the volume of the gel framework, the internal volume vi of the gel, and the external volume v0 between the gel particles", "the external volume v0 is identical with the elution volume ve of a substance with a molecular weight above the exclusion limit", "macromolecules of this size cannot penetrate the network but pass through the column unimpeded", "v0 can thus be readily determined", " in order to detect the macromolecules that elute from the column, detectors are needed that can count how many polymer molecules are coming out of the end of the column at a given time interval", "the polymer concentration in the eluate can be determined discontinuously by precipitation and weighing of the dry polymer", "the commercially available gpc equipment measures continuously the refractive index or the difference in refractive index between the solution and the pure solvent", "the polymer concentration can also be determined spectroscopically (e.g., by uv-vis) providing the macromolecules possess relevant absorption bands", "using the thus collected data, a plot of time can be made on the x-axis and the number of polymer   2.3 characterization of macromolecules  105  molecules coming out at a given time on the y-axis", "as gpc is not an absolute method, calibration is required", "for this, one usually takes samples of very narrow and well-known molecular-weight distribution", "calibration of the gpc column(s) in use delivers a calibration curve which correlates the elution time (or volume) with the logarithm of the polymer\u2019s molecular weight, log m", "using this calibration curve, the molecular weight can be calculated from elution time", "this results in a plot of molecular weight on the x-axis and the number of molecules with a particular weight on the y-axis", "on this plot, molecular weight decreases from left to right", " when a size-exclusion chromatograph is calibrated correctly, one can know the molecular weight of a polymer just based on the time it takes to pass, or elute through the column", "from fox and flory\u2019s theory of solution viscosity one can learn that the size of a solvated macromolecular coil is directly correlated with its solution viscosity", "the correlation is:  \u00bdz()m \u00bc f <r2>0  3=2  () a3  ()  ()  (2.60)  a universal calibration is therefore possible for sec by plotting log ([z] \u00b7 m) vs", "ve when a viscosity detector is used", "absolute molar masses can be obtained using a light-scattering detector", " sec became the most widely used method for molar mass and molar mass distribution determination due to its broad applicability, easy sample preparation, and the large amount of information resulting from the full distribution curve", "the commercially available sec systems work automatically with small sample amounts and even at elevated temperatures", "in addition, chromatographic systems coupled with spectroscopic methods giving chemical information on the separated fractions gain more and more importance for analysis of complex polymer systems and mixtures", " 2.3.3.4 determination of molecular-weight distribution  by fractionation  polymer syntheses nearly always result in polydisperse products, i.e., are composed of macromolecules of different molecular weights", "since many physical properties depend not only on the average molecular weight but also on the broadness and the shape of the molecular-weight distribution (mwd) curve, it is an important tech- nique to determine (and perhaps to modify) the mwd by fractionation", "while there is no separation procedure which provides truly monodisperse samples from the polydisperse starting material, nevertheless, one can obtain fractions whose mwd is really small", "these fractionation methods are based on the (slightly) decreasing solubility of polymers with increasing molecular weight: simplisticly, phase sepa- ration into a polymer-rich gel phase and a solvent-rich sol phase occurs in an originally homogeneous polymer solution when the flory-huggins interaction parameter w exceeds a critical value wc", "the critical value of wc decreases with increasing molecular weight of the polymer:   106  2 methods and techniques for synthesis, characterization, processing  with m \u00bc vp/vsolvent and vp and vsolvent being the mole volume of the polymer and the solvent, respectively", "in dilute solutions the second virial coefficient of the osmotic pressure, a2, depends on c as follows:  wc \u00bc  1 \u00fe m()  1 2  1 2  ()  2  ()  ()  1 2  \u00fe m()  1 2  a2 \u00bc  () w  rt () r()2 p  () v()1  solvent  1 2 ()  ()  a2;c () ()m()  1 2rt () r()2 p  () v()1  solvent  (2.61)  (2.62)  (2.63)  with rp being the density of the dissolved polymer", "phase separation starts as soon as the value of a2 drops below a critical value a2,c:  for m ! 1, the critical value is identical with that in a \u03d1 solvent, i.e., a2 \u00bc 0 and w \u00bc 0.5", "since the solubility of macromolecules decreases with increasing molecular weight, it is possible to separate these materials with respect to their molecular weights by changing the composition of the solvent and/or the tempera- ture", "in general, one roughly distinguishes between two methods, namely fractional precipitation and fractional extraction", " to fractionate a polymer by precipitation, a precipitant is slowly added to the polymer solution (concentration of polymer 0.1-1 wt.%) at constant temperature until a persistent cloudiness appears", "after some time the droplets separate as a second liquid (or swollen gel) phase", "this fraction contains the highest molecular weight components and is separated by decantation or centrifugation", "further precipitant is then added to the majority layer until further phase separation is observed", "then the above procedure is repeated several times until all polymer is separated off", "a disadvantage of fractional precipitation is that the residual solutions become more and more dilute so that separation of the late fractions might be difficult", "furthermore, the method is rather time consuming since the formation of the gel phase occurs very slowly", " these disadvantages can be circumvented to some extent by means of the meyerhoff\u2019s triangular fractionation technique", "here, precipitant is added to the dilute polymer solution until about approximately half the polymer material is separated off in the gel phase", "after separating the gel it is redissolved", "now, one has two solutions with which one proceeds as for the original solution, i.e., enough precipitant is added to bring about separation of approximately half the polymer in each case, and so on", "in this way large volumes of solution can be avoided and there is a considerable saving in time, since several fractions can be worked up simultaneously", " in some cases the molecular-weight distribution can be determined by turbidi- metric titration, a technique which is based on the fractional precipitation", "a precipitant is added to a very dilute solution of the polymer, and the resulting   2.3 characterization of macromolecules  107  turbidity is measured as a function of the amount of added precipitant; the prepara- tive separation of the fractions is thereby avoided", "if the polymer is chemically homogeneous, the mass distribution function can then be calculated", "turbidimetric titration is also suitable as a means for establishing the best fractionation conditions (e.g., choice of solvent/precipitant combination, size of fractions, etc.), before carrying out a full-scale fractionation by precipitation", " fractional extraction is free from the disadvantages encountered in fractional precipitation", "here, the technique consists in extracting the polymer with a series of solvent/precipitant mixtures, the proportion of solvent being increased stepwise", "since one begins with the poorest solvent mixture - in contrast to fractional precipitation - the first fraction contains the low-molecular-weight components and the final fraction the high-molecular-weight components", "the isolation of large fractions is possible by fractional extraction using a modified technique", "the physical state of the polymer is very important for the efficiency of fractional extraction", " once the amounts and molecular weights of the fractions have been determined, the molecular-weight distribution of a polydisperse material can be expressed graphically in the form of a distribution curve", "the mass distribution function is written as:  mp \u00bc h\u00f0p\u00fe  (2.64)  where mp is the mass fraction (in gram or in%) of macromolecules with a degree of polymerization of p", "at first sight it seems reasonable to present the fractionation results in the form of a histogram in which the amount in percentage is plotted directly vs", "the degree of polymerization p", "however, this representation only gives a realistic picture if each individual fraction deviates from its molecular weight average by the same amount, i.e., if the width of the steps are all equal", "unfortu- nately this condition is rarely fulfilled in practice", "therefore, the amount of the fraction should not be represented by a line (height of step), but by an area, i.e., so that the mass distribution function should be applied in integral form:  i\u00f0p\u00fe \u00bc  h\u00f0p\u00fe () dp  (2.65)  p  \u00f0 1  the integral distribution function is obtained from the experimental data as follows: the mass distribution within a given fraction is approximately symmetri- cal", "assumed the degree of polymerization of the mth fraction is pm one can expect that half the fraction has a smaller degree of polymerization and the other half a larger one", "moreover, since fractions 1 to (m-1) all have a degree of polymeriza- tion smaller than pm one obtains - by summing the amounts of all fractions from 1 to (m-1) and adding half the amount of the mth fraction - the mass fraction of all   108  2 methods and techniques for synthesis, characterization, processing  table 2.9 fractionation of polystyrene of average degree of polymerization p \u00bc 800 fraction no", "8 7 6 5 4 3 2 1  amount [%] 3.4 3.7 7.3 16.8 24.9 9.9 26.5 7.5  mp\u00b7102 [%] 1.10 3.45 4.35 6.95 7.55 5.30 4.25 1.40  i (p) [%] 1.7 5.25 10.75 22.8 43.7 61.6 79.25 96.25  p 170 360 430 680 900 1,300 1,470 2,240  degrees of polymerization from zero to pm and hence a pair of values of the above integral equation", " for example, to obtain the value of i(p) for fraction 5 in table 2.9 one adds the percentage amounts of fractions 8, 7, and 6 (3.4 + 3.7 + 7.3 \u00bc 14.4) and adds half the amount of fraction 5 (14.4 + 8.4 \u00bc 22.8)", "the integral distribution curve (see fig", "2.17) is obtained by plotting i(p) values obtained in this way, versus the corresponding degree of polymerization", " a polymer is the more uniform with respect to the molecular weight the steeper  the integral distribution curve is", "the differential mass distribution function  dmp \u00bc h\u00f0p\u00fe () dp  (2.66)  in which dmp is the mass fraction (in gram or %) with degrees of
