Repository: JonathanOnorato/ChemLP

# ChemLP
A Chemistry Natural Language Processing Tool

File: Bowman/textbook_files/Principles_of_Polymer_Chemistry_by_Ravve.json (part 8 of 49)
radical polymerization. They observed that solvents CH3OH and (CF3)3COH, which are H-bonded with the carbonyl oxygens and are located on the same side of the backbone of the growing polymer radical hinder the formation of isotactic poly(methyl methacrylate) to some extent. Methanol is less effective in reducing the isotacticity because of its small size and also because of the relatively loose hydrogen bonds with the carbonyl oxygens.  There is a controversial suggestion that the solvent affects the propagation step in some reactions by forming \u201chot\u201d radicals [91]. These radicals are supposed to possess higher amounts of energy. At the moment of their formation, they obtain surplus energy from the heat of the reaction and from the activation energy of the propagation reaction. This is claimed to provide the extra energy needed to activate the next chain propagation step. The surplus energy may affect the polymerization kinetics if the average lifetime of the hot radicals is suf\ufb01cient for them to react with the monomer molecules. This surplus energy is lost by the hot radicals in collisions with monomer and solvent molecules.  \f88  3 Free-Radical Chain-Growth Polymerization  There is a difference in the rate constants of propagation for hot and ordinary radicals so two different reaction schemes were written [91]: Propagation by ordinary radicals:  Propagation by hot radicals:  Energy transfer processes:  R(cid:3) \u00fe M ! RM(cid:3)  \u00f0k2\u00de  R(cid:11) \u00fe M ! RM (cid:11)  \u00f0k2  (cid:11)\u00de  R (cid:11) \u00fe Solvent ! R(cid:3) \u00fe Solvent  \u00f0k0 3  (cid:11)\u00de  where, R* is the symbol for hot radicals.  The rate expression for the polymerization is then written as follows [92]:  (cid:1) d\u00bdM(cid:4)=dt \u00bc KXX0:5\u00bdM(cid:4) (cid:7) \u00bdI \u00fe 1=\u00f0g \u00fe g0 \u00fe S=\u00bdM(cid:4)\u00de(cid:4)  where, Kx \u00bc k2(2k1f/k4)1/2, g \u00bc k1*/k2* and g0 \u00bc k3*/k2*, S \u00bc solvent, [M] \u00bc monomer  In comparing free-radical polymerizations of ethyl acrylates in benzene and in dimethyl formam- ide at 50(cid:6)C [218] the rates were found to be proportional to the square roots of the initiator concentration. They were not proportional, however, to the concentrations of the monomer. This was interpreted in terms of hot radicals [93].  Similar results, however, were interpreted by others differently. For instance, butyl acrylate and butyl propionate polymerizations in benzene also fail to meet ideal kinetic models. The results, however, were explained in terms of termination of primary radicals by chain transferring (see Sect. 3.5 for explanation of chain transferring).  3.4.3 Ceiling Temperature  For most free-radical polymerization reactions, there are some elevated temperatures at which the chain-growth process becomes reversible and depropagation takes place:  where, kd\u00b7p is the rate constant for depropagation or depolymerization. The equilibrium for the polymerization\u2013depolymerization reaction is temperature dependent. The reaction isotherm can be written:  kdp  Mn\u00fe1(cid:1)!  Mn(cid:3) \u00fe M  DF \u00bc DF0 \u00fe RT lnK  In the above equation DF0 is the free energy of polymerization of both, monomer and polymer, in appropriate standard states [88]. The standard state for the polymer is usually solid (amorphous or partly crystalline). It can also be a one molar solution. The monomer is a pure liquid or a one molar solution. The relationships of monomer concentration to heat content, entropy, and free energy are shown by the following expression. This applies over a wide range of temperatures [5].  \f3.4 Propagation  89  ln\u00bdM(cid:4) \u00bc DH0  P=RTc (cid:1) DS0  P=R  In the above equation, Tc is the ceiling temperature for the equilibrium monomer concentration. It is a function of the temperature of the reaction. Because the heat content is a negative quantity, the concentration of the monomer (in equilibrium with polymer) increases with increasing temperatures. There are a series of ceiling temperatures that correspond to different equilibrium monomer concentrations. For any given concentration of a monomer in solution, there is also some upper temperature at which polymerization will not proceed. This, however, is a thermodynamic approach. When there are no active centers present in the polymer structure, the material will appear stable even above the ceiling temperature in a state of metastable equilibrium.  The magnitude of the heat of polymerization of vinyl monomers is related to two effects: (1) Steric strains that form in single bonds from interactions of the substituents. These substituents, located on the alternate carbon atoms on the polymeric backbones, interfere with the monomers entering the chains. (2) Differences are in resonance stabilization of monomer double bonds by the conjugated substituents [70].  Most 1,2 disubstituted monomers, as stated earlier, are dif\ufb01cult to polymerize. It is attributed to steric interactions between one of the two substituents on the vinyl monomer and the b-substituent on the ultimate unit of the polymeric chain [94]. A strain is also imposed on the bond that is being formed in the transition state.  The propagation reaction usually requires only an activation energy of about 5 kcal/mol. As a result, the rate does not vary rapidly with the temperature. On the other hand, the transfer reaction requires higher activation energies than does the chain-growth reaction. This means that the average molecular weight will be more affected by the transfer reaction at higher temperature. When allowances are made for chain transferring, the molecular weight passes through a maximum as the temperature is raised. At temperatures below the maximum, the product molecular weight is lower because the kinetic chain length decreases with the temperature. Above the maximum, however, the product molecular weight is also lower with increases in the temperature. This is due to increase in the transfer reactions. The above assumes that the rate of initiation is independent of the temperature. The relationship of the kinetic chain length to the temperature can be expressed as follows [5]:  d ln n=dT \u00bc \u00f0EP (cid:1) 1=2ET (cid:1) 1=2EI\u00de=RT2  where, EP, ET, and EI are energies of propagation, termination, and initiation, respectively. A large EI means that if the temperature of polymerization is raised, the kinetic chain length decreases. This is affected further by a greater frequency of chain transferring at higher temperatures. In addition, there is a possibility that disproportionation may become more signi\ufb01cant.  3.4.4 Autoacceleration  When the concentrations of monomers are high in solution or bulk polymerizations, typical auto- accelerations of the rates can be observed. This is known as the gel effect or as the Trammsdorff effect, or also, as the Norrish\u2013Smith effect [66]. The effect has been explained as being caused by a decrease in the rate of termination due to increased viscosity of the medium. Termination is a reaction that requires two large polymer-radicals to come together and this can be impeded by viscosity. At the same time, in propagation the small molecules of the monomer can still diffuse for some time to the radical sites and feed the chain growth.  \f90  3 Free-Radical Chain-Growth Polymerization  One should not mistake an acceleration of the polymerization reaction due to a rise in the temperature under nonisothermal conditions for a true gel effect from a rise in viscosity. The gel effect can occur when the temperature of the reaction is kept constant.  A critical analysis of the gel effect suggests that  the situation is complicated. In some polymerizations, three different stages appear to be present when RP/[M][I]1/2 is plotted against conversion or against time [95]. The plot indicates that during the \ufb01rst stage there is either a constant or a declining rate and during the second stage there is autoacceleration. During the third stage, there is again a constant or a declining rate [95].  Numerous publication made a substantial case for associating and/or attributing the gel effect to entanglement of polymerizing chain radicals, resulting in a marked reduction in the termination rate parameter, kT. This was often done by using the assumption that in the neighborhood of the gel effect kT is controlled by polymer self-diffusion, which in turn exhibits entangled polymer dynam- ics. O\u2019Neil et al. [96], however, argued against that opinion. They carried out a series of experiments involving bulk polymerizations of methyl methacrylate and styrene and feel that their data contradicts this widely held belief that the gel effect onset is related to the formation of chain entanglements. The experimental conditions used were such that they tended to delay or eliminate the formation of chain entanglement. These conditions were high initiator and/or chain transferring agent concentrations and additions of low molecular weight polymers prior to the reactions. The results indicated that the gel effect occurs readily in the absence of entanglement and that delaying the onset of entanglements does not necessarily delay the onset of the gel effect. Also, critical examination of the molecular weights produced in these experiments indicated values that were too low for entanglement formation in solution (polymer plus monomer) and sometimes even in bulk polymer, not only at the onset but also throughout the gel effect [96]. O\u2019Neil et al. [96], found that even under conditions where entanglements are likely to exist, the gel effect onset does not correlate with polymer molecular weight of the chains produced in a manner consistent with entanglement arguments. Whether the kinetics during the gel effect may be affected by entanglements was left uncertain.  3.4.5 Polymerization of Monomers with Multiple Double Bonds  Polymerizations of monomers with multiple double bonds yield products that vary according to the locations of these bonds with respect to each other. Monomers with conjugated double bonds, such as 1,3-butadiene and its derivatives, polymerize in two different ways. One way is through one of the double bonds only. Another way is through both double bonds simultaneously. Such 1,4 propagation is attributable to the effect of conjugation and hybridization of the C2\u2013C3 bond that involves sp2 hybrid orbitals [97]. All three modes of propagation are possible in one polymerization reaction so that the product can, in effect, be a copolymer. The 1,4, 1,2, and 3,4, placement in propagations can be illustration as follows:  R2  R1  R  R4  R5  R2  R4  n  R1  R5  R  R3  R3  1,4-placement   \f3.4 Propagation  91  R n  R1  R2  R3  R4  R5  R4  R5  R  R1  R  R2  n  R3  R3  R4  n  R5  R1  R2  The polymerizations and copolymerizations of various conjugated dienes are discussed in Chap. 6.  1,2 and 3,4 placements  3.4.5.1 Ring Forming Polymerization  Propagation reactions of unconjugated dienes can proceed by an intra-intermolecular process. This usually results in ring formation or in cyclopolymerization. It can be illustrated as follows:  R  +  X  R  X  R  X  R  X  where, X can designate either a carbon or a heteroatom. An example of such a polymerization is a free-radical polymerization of quaternary diethyldiallylamine [98]:  Another example is a polymerization of 2,6-disubstituted 1,6-heptadiene [103]:  R  R  R  R  I  +  3  I  3  R  R  R  R  N  Br  n  N  Br  I  where, R\u00bcCOOC2H5, COOCH3, or COOH.  \f92  3 Free-Radical Chain-Growth Polymerization  The intra-intermolecular propagations can result in ring structures of various sizes. For instance, three-membered rings can form from transanular polymerizations of bicycloheptadiene [100, 101]:  m  o  Four-membered rings form in free-radical polymerization of per\ufb02uoro-1,4-pentadiene [103]. The  size of the ring that forms depends mainly on the number of atoms between the double bonds:  F  F  F  F  gamma rays  F  F  F  F  F  F  F  11,000 atm. 110 oC  F  F  F  F  CF3  F  F  Formation of many \ufb01ve-membered rings is also known. One example is a polymerization of 2,3-  dicarboxymethyl-1,6 hexadiene [98]:  n  F  F  n  F  F  R  R  R  n  R  where, R\u00bcCOOCH3.  The polymer that forms, shown above, is cross-linked, but spectroscopic analysis shows that 90% of the monomer placement is through ring formation [104]. Formations of six-membered rings are also well documented. Two examples were shown above in the polymerization of a quaternary diethyldiallylamine and in the polymerization of 2,6 disubstitued, 1,6-heptadiene. Many other 1,6- heptadienes yield linear polymers containing six-membered rings [105].  This tendency to propagate intra-intermolecularly by the unconjugated dienes is greater than can be expected from purely statistical predictions [106]. Butler suggested that this results from interactions between the ole\ufb01nic bonds [107\u2013109]. Ultraviolet absorption spectra of several unconju- gated diole\ufb01ns does show bathochromic shifts in the absorption maxima relative to the values calculated from Woodward\u2019s rule [102, 104]. This supports Butler\u2019s explanation [107, 109].  A RAFT type of controlled/living polymerization (see Sect. 3.14.4) was applied to cyclopoly- merization of t-butyl (hydroxyethyl) acrylate ether dimer [108]. The polymerizations, carried out in xylene at 70(cid:6)C, yielded polymers with six-membered tetrahydropyran repeat units:  O  O  n  RO  O  OR  n COOR  ROOC  O  3.5 The Termination Reaction  The termination process in free-radical polymerization is caused, as was shown early in this chapter, by one of three types of reactions: (1) a second order radical-radical reaction, (2) a second order radical-molecule reaction, and (3) a \ufb01rst order loss of radical activity.  \f3.5 The Termination Reaction  93  The \ufb01rst reaction can be either one of combination or of disproportionation. In a combination reaction, two unpaired spin electrons, each on the terminal end of a different polymer-radical, unite to form a covalent bond and a large polymer molecule. In disproportionation, on the other hand, two polymer-radicals react and one abstracts an atom from other one. This results in formation of two inactive polymer molecules. The two differ from each other in that one has a terminal saturated structure and the other one has a terminal double bond. Usually, the atom that is transferred is hydrogen. It was suggested [111] that a basic rule of thumb can be applied to determine which termination reaction predominates in a typical homopolymerization. Thus, polymerizations of 1,1-disubstituted ole\ufb01ns are likely to terminate by disproportionation because of steric effects. Polymerizations of other vinyl mono- mer, however, favor terminations by combination unless they contain particularly labile atoms for transferring. Higher activation energies are usually required for termination reactions by disproportion- ation. This means that terminations by combination should predominate at lower temperatures.  For a polymer radical that simply grows by adding monomeric units and still possesses an active center after the growth, the number of monomeric units (r) added to a radical center during the time interval t, according to Tobita [112], conforms to the following Poisson distribution:  p\u00f0r\u00de \u00bc e(cid:1)yyr=r  y \u00bc kp\u00bdM(cid:4)t  pt\u00f0yt\u00de \u00bc x exp \u00f0(cid:1)xyt\u00de  where y is the expected number of monomeric units added to a radical center, given by  where kp is the propagation rate coef\ufb01cient and [M] is the monomer concentration. If the number of the added monomeric units, r, is large enough, one can approximate that r \ufb03 y. For bimolecular termina- tion reactions that are independent of chain length, the required time for bimolecular termination between a particular radical pair is also given by the following most probable distribution [112]:  where x \u00bc kt/(kp[M]nNA), and kt is the bimolecular termination rate coef\ufb01cient. The imaginary time for chain stoppage by bimolecular termination must be considered for all radical pairs that exist in the reaction medium [112].  The third type of a termination reaction is chain transferring. Premature termination through transferring results in a lower molecular weight polymer than can be expected from other termination reactions. The product of chain transferring is an inert polymer molecule and, often, a new free radical capable of new initiation. If, however, the new radical is not capable of starting the growth of a new chain, then this is degenerative chain transferring. It is also referred to as a \ufb01rst-order termination reaction. The molecules that accept the new radical sites (participate in chain transferring) can be any of those present in the reaction medium. This includes solvents, monomer molecules, inactive polymeric chains, and initiators.  The ease with which chain transferring takes place depends upon the bond strength between the labile atoms that are abstracted and the rest of the molecule to which they are attached. For instance, chain transferring in methyl methacrylate polymerization to the solvent occurs in the following order [115]:  benzene < toluene < ethyl benzene < cumene  The rate of a chain transferring reaction is,  Rtr \u00bc ktr\u00bdM(cid:3)(cid:4)\u00bdXA(cid:4)  \f94  3 Free-Radical Chain-Growth Polymerization  where, ktr is the chain transferring constant in a reaction:  M(cid:3) \u00fe X (cid:1) A !Ktr  M (cid:1) X \u00fe A(cid:3)  Examples of molecules that have particularly labile atoms and contribute readily to chain- transferring are mercaptans and halogen compounds, such as chloroform, carbon tetrachloride, etc. A polymer that was prematurely terminated in its growth by chain transferring may be a telomer. In most cases of telomer formation, the newly formed radical and the monomer radical are active enough to initiate new chain growth. Thus, the life of the kinetic chain is maintained.  An illustration of a telomerization reaction can be free-radical polymerization of ethylene in the  presence of chloroacetyl chloride:  Initiation   ROOR  2RO  O  Cl  CH2Cl  2RO  +  O  O  Cl  CH2  ROCl  +  O  Propagation  Cl  CH2  +  Cl  n  O  n  O  O  Cl  n  Termination  Cl  +  Cl  CH2Cl  O  Cl  O  Cl  +  Cl  n  CH2  Chain transferring is affected by temperature but not by changes in the viscosity of the reaction medium [115]. When a transfer takes place to a monomer, it is independent of the polymerization rate [116, 117]. When, however, transfer takes place to the initiator, the rate increases rapidly [118].  A chain transferring reaction to a monomer can be illustrated as follows:  X  +  X  +  1.  2.  X hydrogen  abstraction  X hydrogen  donation  X  +  X  +  X  X  A transfer reaction can also occur from the terminal group of the polymer-radical to a location on  the polymeric backbone. This is known as backbiting:  \f3.5 The Termination Reaction  95  The new free-radical site on the polymer backbone starts chain growth that results in formation of a branch. The same reaction can take place between a polymer-radical and a location on another polymer chain. In either case, fresh chain growth results in formation of a branch.  Whether chain transferring can take place to an initiator depends upon the initiator\u2019s chemical structure. It was believed in the past that chain transferring to a,a0-azobisisobutyronitrile does not occur. Later it was shown that chain transferring to this initiator does occur as well, at least in the polymerizations of methyl methacrylate [118, 119].  The amount of chain transferring that takes place to monomers is usually low because the reaction requires breaking strong carbon-hydrogen bonds. Monomers, however, such as vinyl chloride and vinyl acetate have fairly large chain transferring constants. In the case of vinyl acetate, this is attributed to the presence of an acetoxy methyl group. This explanation, however, cannot be used for vinyl chloride.  The chain transferring constants, are usually de\ufb01ned as:  CM \u00bc ktr;M=kp  for monomers  CS \u00bc ktr;S=kp  for solvents  CI \u00bc ktr;I=kP  for initiators,  The values can be found in handbooks and other places in the literature. Presence of chain transferring agents in a polymerization reaction requires rede\ufb01ning the degree of polymerization to include the chain termination terms. The number average degree of polymerization has to be written as follows:  DP \u00bc  Rp \u00f0Rt=2\u00de \u00fe ktr;M\u00bdM(cid:3)(cid:4)\u00bdM(cid:4) \u00fe ktr;s\u00bdM(cid:3)(cid:4)\u00bdS(cid:4) \u00fe ktr;I\u00bdM(cid:3)(cid:4)\u00bdI(cid:4)  It can also be expressed in terms of the chain transferring constants as follows:  1=DP \u00bc 2RP=RI \u00fe CM \u00fe CS\u00bdS(cid:4)=\u00bdM(cid:4) \u00fe CI\u00bdI(cid:4)=\u00bdM(cid:4)  This can also be written in still another form:  1=DP \u00bc ktRP=kP  2\u00bdM(cid:4)2 \u00fe CM \u00fe CS\u00bdS(cid:4)=\u00bdM(cid:4) \u00fe CIktRP  2=kP  2f kd\u00bdM(cid:4)3  When a polymerization reaction is conducted in a concentrated solution, or in complete absence of a solvent, the viscosity of the medium increases with time, (unless the polymer precipitates out). This impedes all steps in the polymerization process, particularly the diffusions of large polymer-radicals [54]. The decreased mobility of the polymer-radicals affects the termination process. It appears that this is common to many, though not all, free-radical polymerizations. All molecular processes in the termination reactions are not fully understood, particularly at high conversions [119] This is a complex process that consists of three de\ufb01nable steps. These can be pictured as follows. First, two polymer radicals migrate together by means of translational diffusion. Second, the radical sites reorient toward each other by segmental diffusion. Third, the radicals overcome the small chemical activation barriers and react. The termination reaction is, therefore, diffusion controlled. At low concentrations, this will be segmental diffusion while at medium or high concentrations it will be translational diffusion.  Present theories of terminations suggest that at intermediate conversions, terminations are domi- nated by interactions between short chains formed by transfer and entangled long chains [121].  \f96  3 Free-Radical Chain-Growth Polymerization  When terminations are diffusion controlled, most termination events involve two highly entangled chains whose ends move by the \u201creaction-diffusion\u201d process [119]. In this process, terminations occur because of the propagation-induced diffusion of the chain ends of growing macroradicals. This means that the rates of terminations depend upon the chain lengths [113].  Diffusion theories have been proposed that relate the rate constant of termination to the initial viscosity of the polymerization medium. The rate-determining step of termination, the segmental diffusion of the chain ends, is inversely proportional to the microviscosity of the solution [123]. Yokota and Itoh [124] modi\ufb01ed the rate equation to include the viscosity of the medium. According to that equation, the overall polymerization rate constant should be proportional to the square root of the initial viscosity of the system.  The number average termination rate constants in a methyl methacrylate polymerization were measured with an in-line ESR spectrometer. This was done by observing the radical decay rates [120]. The results are in disagreement with the concept of termination by propagation-diffusion that is expected to be dominant at high conversion rates. Instead, the termination rate constants decrease dramatically in the posteffect period at high conversions. Actually, a fraction of the radicals were found trapped during the polymerization. Thus, there are two types of radicals in the reaction mixture, trapped and free radicals. In the propagations and termination reactions, the two types of radical populations have very different reactivities [120].  Shipp and coworkers [120] described a method for analyzing the chain length dependence of termination rate coef\ufb01cients of the reacting radicals in low conversion free radical polymerizations. Their method involves comparing experimental molecular weight distributions of polymers formed in pulsed laser photolysis experiments with those predicted by kinetic simulation. The method is enabled by direct measurements of the concentration of radicals generated per laser pulse. Knowledge of the radical concentrations should mean that the only unknowns in the simulations are the termination rate coef\ufb01cients. They concluded that the analysis demonstrates the need for chain length dependent termination rate constants in describing polymerization kinetics.  Free-radical photopolymerizations (see Chap. 10) of multifunctional acrylic monomers result in cross-linked polymeric networks. The kinetic picture of such polymerizations varies from ordinary linear polymerization because the diffusion of free radicals and functional groups becomes severely restricted. This causes growing polymer chains to rapidly cyclize and cross-link into clusters (microgels). The clusters become linked up into networks. Many free radicals become trapped, but terminations take place by combinations and by chain transferring. The cumulative chain length in such polymerizations can be calculated from the following equation [125]:  n \u00bc  xnm0 nrg  where, w is the conversion of functional groups and nm0 is the initial number of functional groups and nrg is the total number of radicals generated.  3.6 Copolymerization  If more than one monomer species is present in the reaction medium, a copolymer or an interpolymer can result from the polymerization reaction. Whether the reaction products will consist of copolymers or just a mixture of homopolymers of both, however, depends largely upon the reactivity of the monomers. A useful and a simplifying assumption in kinetic analyses of free-radical copolymer- izations is that the reactivity of polymer radicals is governed entirely by the terminal monomer units [52]. For instance, a growing polymer radical that contains a methyl methacrylate terminal unit, is  \f3.6 Copolymerization  97  Table 3.8 Some reactivity ratios [132, 136] Monomer 1 Styrene Styrene Styrene Vinyl acetate Methyl acrylate  Monomer 2 Butadiene Methyl methacrylate Vinyl acetate Vinyl chloride Vinyl chloride  r1 0.78 0.52  55.0  0.23 9.00  r2 1.39 0.46 0.01 1.68 0.083  considered, in terms of reactivity, as a poly(methyl methacrylate) radical. This assumption although not always adequate [52] can be used to predict satisfactorily the behavior of many mixtures of monomers. Based on this assumption, the copolymerization of a pair of monomers involves four distinct growth reactions and two types of polymer radicals.  3.6.1 Reactivity Ratios  In a reaction of two monomers, designated as M1 and M2, four distinct reactions can be written as follows:  .  .  .  .  1. (cid:5) M1(cid:3) \u00fe M1 (cid:1)!  k11 (cid:5)M1M1(cid:3)  2. (cid:5)M1(cid:3)\u00fe M2 (cid:1)!  k12 (cid:5)M1M2(cid:3)  3. (cid:5)M1(cid:3)\u00fe M2 (cid:1)!  k21 (cid:5)M1M2(cid:3)  4. (cid:5)M2(cid:3) \u00fe M2 (cid:1)!  k22 (cid:5)M2M2(cid:3)  r1 \u00bc k11=k12  r2 \u00bc k22=k21  The ratios of k11/k12 and k22/k21 are called monomer reactivity ratios. They can be written as follows:  The relationship can be express in terms of the ratio of the monomers, [M1]/[M2] that end up in the  formed polymer, Rp:  Rp \u00bc Rm\u00f0r12Rm \u00fe 1\u00de=\u00f0r21 \u00fe Rm\u00de  where, Rm is equal to [M1]/[M2]. Table 3.8 illustrates a few typical reactivity ratios taken from the literature. Many more can be found [128].  These reactivity ratios represent the relative rates of reactions of polymer radicals with their own monomers vs. that with the comonomers. When r1 > 1, the radical ~M1\u2022 is reacting with monomer M1 faster than it is with the comonomer M2. On the other hand, when r1 < 1, the opposite is true. Based on the r values, the composition of the copolymers can be calculated from a copolymerization equation [52] shown below:  d\u00bdM1(cid:4) d\u00bdM2(cid:4)  \u00bc  \u00bdM1(cid:4) \u00bdM2(cid:4)  r1\u00bdM1(cid:4) \u00fe \u00bdM2(cid:4) r2\u00bdM2(cid:4) \u00fe \u00bdM1(cid:4) (cid:3)  (cid:2)  \f98  3 Free-Radical Chain-Growth Polymerization  In an ideal copolymerization reaction,  k11=k12 \u00bc k22=k21 and r1r2 \u00bc 1  If r1 and r2 values are equal to or approach zero, each polymer radical reacts preferentially with the other monomer. This results in an alternating copolymer, regardless of the composition of the monomer mixture. That is, however, a limiting case. In the majority of instances, r1 (cid:7) r2 is greater than zero and less than one. When the polymer radicals react preferentially with their own monomer, and r1 (cid:7) r2 > 1, then mainly a mixture of homopolymers forms and only some copolymerization takes place.  Reactivity of vinyl monomers is very often determined experimentally by studying copolymer- izations. Values of many free-radical reactivity ratios have been tabulated for many different monomer pairs [126]. Also, the qualitative correlations between copolymerization data and molecular orbital calculations can be found in the literature [136].  Some general conclusion about monomer reactivity toward attacking radicals was drawn by Mayo  and Walling [130]:  1. The alpha substituents on a monomer have the effect of increasing reactivity in the following order.  >  >  N >  O  >  O  O  OR  >  > Cl  > CH2X >  O  >  OR  2. The effect of a second alpha substituent is roughly additive.  Giese and coworkers [131\u2013136] developed a special technique for studying the effects of the substituents upon the relative reactivity of vinyl monomers toward free radicals. Brie\ufb02y it is as follows. Free radicals are produced by reducing organomercury halides with sodium borohydride. The radicals undergo competitive additions to pairs of various substituted ole\ufb01ns. The adducts are in turn trapped by hydrogen transfers from the formed organomercury hydrides. Relative quantities of each product are then determined  RMgX  + NaBH4  R  X  Y  R  R  kx  ky  RHgH  RHgH  R  R  X  Y  X  Y  This method was applied in copolymerization of acrylonitrile and methyl acrylate [129]. It showed that the ratios of the rate constants for each of the two monomers are independent of their concentrations. Copolymerization reactions are affected by solvents. One example that can be cited is an effect of addition of water or glacial acetic acid to a copolymerization mixture of methyl methacrylate with acrylamide in dimethyl sulfoxide or in chloroform. This causes changes in reactivity ratios [131]. Changes in r values that result from changes in solvents in copolymerizations of styrene with methyl methacrylate are another example [133, 134]. The same is true for styrene acrylonitrile copolymeri- zation [132]. There are also some indications that the temperature may have some effect on the reactivity ratios [135], at least in some cases.  \f3.6 Copolymerization  3.6.2 Q and e Scheme  99  Though molecular orbital calculations allow accurate predictions of reactivity ratios [133], many chemists also rely upon the Price\u2013Alfrey Q\u2013e equations [140]. These are based on: (1) the polarity of the double bonds of the monomers or measures of the propagating chain ends, (2) mesomerism of the substituents with the double bonds or with the chain ends, and (3) the steric hindrance of the substituents. This relationship is expressed in the following equation [149]:  it can also be written as follows:  K12 \u00bc P1Q(cid:1)e1e2  2  log K12 \u00bc log Q1 \u00fe log Q2 (cid:1) 0:4343e1e2  where K12 represents the rate constant for the reaction of the propagating radical ~M1\u2022 with monomer M2, P1 represents the general reactivity of the polymer radical with the terminal unit of monomer M1, Q1 and Q2 are the reactivities of the monomer M1 and M2, and e1 and e2 are measures the polar characters of the monomers.  It is possible to calculate the Q and e values from r1 and r2, or, conversely, r values can be obtained  from the Q and e values. The relationship is as follows [136]:  The Q and e scheme is based on a semiempirical approach. Nevertheless, some attempts were made to develop theoretical interpretations. Thus, Schwann and Price [141] developed the following relationship:  r1 \u00bc k11=k12 \u00bc Q1=Q2 exp\u00bd(cid:1)e1\u00f0e1 (cid:1) e2\u00de(cid:4)  r2 \u00bc k22=k21 \u00bc Q2=Q1 exp\u00bd(cid:1)e2\u00f0e2 (cid:1) e1\u00de(cid:4)  Q \u00bc exp\u00f0(cid:1)q=RT\u00de  e \u00bc e=\u00f0gDRT\u00de1=2  In the above equation, q represents the resonance of stabilization (kcal/mol), e is the electrical charge of the transition state, and g is the distance between the centers of the charge of the radical and the monomer, D stands for the effective dielectric constant of the reaction \ufb01eld. The values of q and e are derived by calculation. In addition, more rigorous molecular orbital calculations [138] show a relationship between Q and the localized energy of a monomer, and between e and the electron af\ufb01nity. Also, a scale of Q and e values was deduced from essentially molecular orbital considerations [143]. In addition, a Huckel treatment of the transition state for the monomer\u2013radical reaction in a free-radical copolymerization was developed [142]. The resulting reactivity ratios compared well with those derived from the Q and e scheme. This scheme is regarded by some as a version of the molecular orbital approach [145]. Nevertheless, the scheme should only be considered as an empirical one. The precision of calculating Q and e values can be poor because steric factors are not taken into account. It is good, however, for qualitative or semiquantitative results.  A revised reactivity scheme was proposed by Jenkins, that he called U,V scheme [148]. It is claimed to be more accurate and also capable of application to both copolymerizations and to transfer reactions. The scheme retains much of the format of the Q and e scheme. In this one, the intrinsic radical reactivity is quanti\ufb01ed by reference to the rate of reaction of the radical with styrene monomer.  \f100  3 Free-Radical Chain-Growth Polymerization  The original approach for this scheme was based on copolymerizations of styrene with acrylonitrile and with other acrylic monomers [149]. In developing a more general approach, however, Jenkins concluded that while in principle, a general procedure involves fewer assumptions, in practice much of the utility is lost. He proposed that it is convenient in practice to employ kis: from styrene copolymerizations.  In writing the original scheme for styrene copolymerization with acrylic monomers in benzene, Jenkins introduced the term \u201cS\u201d to denote styrene sp represents the Hammett sigma constant for a substituent in the para position. In his revised scheme, he still uses kis and writes it as follows:  The term k11 is substituted from both sides of the equation to yield:  log r12 \u00bc log k1s \u00fe u2 \u00fe n2  log r12 \u00bc log k1s (cid:1) u2s1 (cid:1) n2  The above equation represents a postulate on the same bases as does the Q and e scheme. This scheme contains an assumption that the intrinsic reactivity of a radical is measured by the value of k1s and its polarity s1 (or p1). Thus,  It follows that rs2 \u00bc (cid:1)n2 and s1 \u00bc pS \u00bc uS \u00bc nS \u00bc 0. The \ufb01nal equation becomes:  log r12 (cid:1) log k1s \u00bc (cid:1)u2s1 (cid:1) n2  log r12 \u00bc p1\u00f0u1 (cid:1) u2\u00de \u00fe \u00f0n1 \u00fe n2\u00de  kis represents the intrinsic reactivity of the styrene polymer radical (assuming that it is monomer 1) n2 represents the intrinsic reactivity of monomer 2 s1 represents the polarity of the polymer radical derived from monomer 1, and u2 represent polarity of monomer 2  Whether this scheme is applicable to general copolymerizations is not clear at this point.  3.6.3 Solvent Effect on Copolymerization  It was reported by Barb in 1953 that solvents can affect the rates of copolymerization and the composition of the copolymer in copolymerizations of styrene with maleic anhydride [145]. Later, Klumperman also observed similar solvent effects [145]. This was reviewed by Coote and coworkers [145]. A number of complexation models were proposed to describe copolymerizations of styrene and maleic anhydride and styrene with acrylonitrile. There were explanations offered for deviation from the terminal model that assumes that radical reactivity only depends on the terminal unit of the growing chain. Thus, Harwood proposed the \u201cbootstrap model\u201d based upon the study of styrene copolymerized with MAA, acrylic acid, and acrylamide [146]. It was hypothesized that solvent does not modify the inherent reactivity of the growing radical, but affects the monomer partitioning such that the concentrations of the two monomers at the reactive site (and thus their ratio) differ from that in bulk.  Hutchinson and coworkers investigated [147] effects of solvent on free-radical copolymer composition and propagation kinetics in copolymerizations of styrene with three methacrylates,  \f3.7 Terpolymerization  101  2-hydroxyethyl methacrylate, glycidyl methacrylate, and n-butyl methacrylate Three different solvents, n-butanol, toluene, and N,N-dimethylformamide were used. They found that all three solvents effected the composition of styrene-2-hydroxyethyl methacrylate copolymer. Liang and Hutchinson [147] also observed variations in monomer reactivity ratios with solvent polarity. Butanol was the only one that affected styrene butyl methacrylate copolymer composition. None of the solvents appeared to effect the composition of the styrene\u2013glycidyl methacrylate copolymer.  3.7 Terpolymerization  A quantitative treatment of terpolymerization, where three different monomers are interpolymerized, becomes complex. Nine growth reactions take place [155]:  Reaction  (cid:5)M1(cid:3) \u00fe M1(cid:1)!  (cid:5)M1(cid:3) \u00fe M2(cid:1)!  (cid:5)M1(cid:3) \u00fe M3(cid:1)!  (cid:5)M2(cid:3) \u00fe M1(cid:1)!  (cid:5)M2(cid:3) \u00fe M2(cid:1)!  (cid:5)M2(cid:3) \u00fe M3(cid:1)!  (cid:5)M3(cid:3) \u00fe M1(cid:1)!  (cid:5)M3(cid:3) \u00fe M2(cid:1)!  (cid:5)M3(cid:3) \u00fe M3(cid:1)!  K11 (cid:5)M1M1(cid:3) k12 (cid:5)M1M2(cid:3) k13 (cid:5) M1M3(cid:3) k22 (cid:5)M2M1(cid:3) k22 (cid:5)M2M2(cid:3) k23 (cid:5)M2M3(cid:3) k31 (cid:5)M3M1(cid:3) k32 (cid:5)M3M2(cid:3) k33 (cid:5)M3M3(cid:3)  Rate R11 \u00bc k11\u00bdM1(cid:3)(cid:4)\u00bdM1(cid:4)  R12 \u00bc k12\u00bdM1(cid:3)(cid:4)\u00bdM2(cid:4)  R13 \u00bc k13\u00bdM1(cid:3)(cid:4)\u00bdM3(cid:4)  R21 \u00bc k21\u00bdM2(cid:3)(cid:4)\u00bdM1(cid:4)  R22 \u00bc k22\u00bdM2(cid:3)(cid:4)\u00bdM2(cid:4)  R23 \u00bc k23\u00bdM2(cid:3)(cid:4)\u00bdM3(cid:4)  R31 \u00bc k31\u00bdM3(cid:3)(cid:4) M1  \u00bd  (cid:4)  R32 \u00bc k32\u00bdM3(cid:3)(cid:4)\u00bdM2(cid:4)  R33 \u00bc k33\u00bdM3(cid:3)(cid:4) M3  \u00bd  (cid:4)  There are six reactivity ratios in copolymerizations of three monomers [148]:  r12 \u00bc k11=k12  r13 \u00bc k11=k13  r21 \u00bc k22=k21  r23 \u00bc k22=k23  r31 \u00bc k33=k31  r32 \u00bc k33=k32  The rates of disappearance of the three monomers are given by  (cid:1) d\u00bdM1(cid:4)=dt \u00bc R11 \u00fe R21 \u00fe R31  (cid:1) d\u00bdM2(cid:4)/dt \u00bc R12 \u00fe R22 \u00fe R32  (cid:1) d[M3(cid:4)=dt \u00bc R13 \u00fe R23 \u00fe R33  By assuming steady state conditions for the three radicals, M1\u2022, M2\u2022, and M3\u2022 it is possible to write:  R12 \u00fe R13 \u00bc R21 \u00fe R31; R21 \u00fe R23 \u00bc R12 \u00fe R32; R31 \u00fe R32 \u00bc R13 \u00fe
