Repository: JonathanOnorato/ChemLP

# ChemLP
A Chemistry Natural Language Processing Tool

File: Bowman/textbook_files/Polymer_Chemistry_by_Koltzsenburg_Maskos_and_Nuyken.json (part 9 of 30)
relaxation  5 time delayed reaction of the material (phase shift) if an oscillating force is applied  the latter is the basis for the dynamic-mechanical-thermal analysis (dmta) discussed   references  in 7 chap", "4", " references  adam g, gibbs jh (1965) on the temperature dependence of cooperative relaxation properties in glass-   forming liquids", "j chem phys 43:139-146  dimarzio ea, gibbs jh, fleming pd iii, sanchez ic (1976) effects of pressure on the equilibrium properties   of glass-forming polymers", "macromolecules 9:763-771  eisele u (1990) introduction to polymer physics", "springer, heidelberg williams ml, landel rf, ferry id (1955) the temperature dependence of relaxation mechanisms in amor-  phous polymers and other glass-forming liquids", "j am chem soc 77:3701-3703   141  7  polymers as materials  7.1    fracture behavior - 142   tailor-made plastics - 144  mechanical characteristics - 144  optical characteristics - 149  materials for lightweight construction - 150  high-temperature materials - 151   cross-linked materials - 154  structure and application of networks - 155  mechanical characteristics of networks - 155  network synthesis - 157  typical cross-linking reactions - 157  7.2  7.2.1  7.2.2  7.2.3  7.2.4   7.3  7.3.1  7.3.2  7.3.3  7.3.4   7.4  7.4.1  7.4.2  7.4.3    polymer additives - 159  technological requirements on polymer additives - 159  function of selected additives - 160  \u201cwhite carbon black\u201d - 160  references - 162  \u00a9 springer-verlag berlin heidelberg 2017 s", "koltzenburg et al., polymer chemistry, doi 10.1007/978-3-662-49279-6_7   7    142  chapter 7 \u00b7 polymers as materials  polymers as materials appear in myriad forms", "everyone is familiar with floor coverings  made  of  polyvinyl  chloride  (pvc)  and  with  plexiglas  windows  (polymethyl  methacry- late), and the latter\u2019s particularly successful version: the roof-top of the munich olympic  stadium", "many are equally familiar with the strengthening of polymers by compounding  them with glass fiber", "polymers are also increasingly being used in medical applications,  for instance as bone and organ prostheses", "one can easily imagine that these must meet  completely different requirements than, for example, an ordinary pvc tube in a chemical  laboratory", "these few examples amply demonstrate how diversified and partially contra- dictory the requirements for a material in its specific application are, and that an ideal  material for all applications cannot exist", " the respective arguments for the application of plastics as an alternative to metals,  glass, wood, or ceramic are multifarious", "often, weight advantages, thermal insolation,  sound insulation, or electrical insulation are foremost", "depending on the size of the  production series, polymer articles can have comparatively low manufacturing costs", " thermoplastics  also  offer  a  relatively  large  degree  of  design  freedom", " complicated  parts  can  often  be  produced  from  a  single  piece,  for  instance,  by  injection  molding  (7 see  chap", "17)", " synthetic  materials  are  typically  also  relatively   corrosion- resistant", " last but not least, the comparatively low temperatures at which synthetic materials are  usually processed leads to energy and, consequently, cost reduction during processing", "as a result, many polymer researchers spend their time on the development of macro- molecules  that  can  be  customized  to  particular  requirements", " this  involves  trying  to  incorporate as many desired attributes as possible into one polymer", "ideally, this would be,  for example, a polymer that is as hard as steel, as clear as glass, as light as a feather, as heat-  proof as quartz, and as cheap as possible", " when  searching  for  a  suitable  material,  some  basic  requirements  need  to  be    considered:  5 mechanical and thermal resilience  5 resistance to chemicals, ultraviolet (uv) radiation, and electrical fields  5 appearance (inherent color/colorability, transparency, and printability)  5 cost of raw materials, production, rework, and assembly  5 weight  5 dimensional stability, and thus form constancy under different conditions  5 resistance to fire  clearly, deciding on the right material is a complex process", "therefore, only the basic   methods of customizing polymers are described in this chapter", " 7.1    fracture behavior  as the material properties of polymers can be varied over a broad range, more than  just one mechanism can lead to material failure", "", "figure 7.1 shows two characteristic  cases", " the left curve (", "fig", "7.1a) shows the dependence of the stress on the elongation for a  brittle polymeric material", "for stiff materials (with a high young\u2019s modulus) a relatively  minor elongation \u03b5 already requires a high stress \u03c3", "the curve is therefore rather steep", " even a relatively minor elongation leads to fracture", "this fracture behavior is referred to as  a brittle fracture", "it is typical for brittle, rigid materials and is characteristic of polymers    143  7  7.1 \u00b7 fracture behavior  a  s  break  b  s  fracture energy  e  flow limit  fracture energy  break  e   ", "fig", "7.1  tension-elongation curves (\u03c3 = f(\u03b5)) of (a) brittle and (b) viscoelastic polymers  below their glass transition temperatures", "the young\u2019s modulus is given by the initial slope  of the curve shown and the energy needed for fracture by the area under the curve until  fracture", "an everyday example of such behavior is glass", " the other curve (", "fig", "7.1b) shows the result of the same test for a tough, viscoelastic  material", "these materials are generally less stiff than crystalline polymers, or polymers at  temperatures beneath their glass transition temperature", "thus, the curve becomes flatter", " in such cases the material typically starts to flow under the external stress at a particular  degree of elongation \u03b5", "this elongation is referred to as the yield point", "the shape of the  curve after exceeding the yield point is relatively poorly defined", "here, too, the material  eventually fractures whereby the mechanism is referred to as ductile fracture", "the energy  leading to fracture is again given by the area under the curve", "an everyday example of  such behavior is chewing gum", " the fracture behavior of a polymer is strongly dependent on temperature", "that way,  for instance, a material that exhibits brittle fracture at low temperature can fracture in a  ductile manner at higher temperatures", "this is depicted in ", "fig", "7.2", " in ", "fig", "7.2, the transition from brittle fracture to ductile fracture is clearly recogniz- able", "at low temperatures, only limited deformation is possible", "the material is character- ized by a high young\u2019s modulus, i.e., the material is very stiff and a great deal of force is  needed to stretch it", "on the other hand, the material is able to sustain considerable stress  before it breaks", "the material becomes softer with increasing temperature (from t1 to t6),  the young\u2019s modulus sinks, and the curves become flatter", "the strength of the material, the  stress at which the material fractures, tends to decrease", " at  even  higher  temperatures,  the  material  reaches  its  yield  point", " beyond  the  yield  point, the form of the curve is no longer well defined", "the material becomes progressively  softer, which is reflected in a sinking young\u2019s modulus and relatively flatter curves", " it is important to note that the maximum toughness of the material, i.e., the maximum  energy required for fracture, is reached at an average temperature t4", "the area below the  curve is smaller at lower temperatures because of a different fracture mechanism (brittle  fracture)", "at temperatures above t4, the curves are, taken as a whole, flatter, so that the  integral of the curves are also smaller", "    144  chapter 7 \u00b7 polymers as materials   ", "fig", "7.2  stress-strain  curves for a polymer at different  temperatures (increasing from  t1 to t6)  t1  \u03c3  t2  t3  t4  t6  t5  \u03b5  7  7.2    tailor-made plastics  7.2.1    mechanical characteristics  all polymers have approximately the same molecular main chain stability, no matter what  their particular structure, because they consist of covalent c-c-, c-o-, c-n-, or c-s-bonds  with bond strengths of between 330 and 420 kj/bond", "important, distinctive differences are  produced by intermolecular interactions or cross-links (", "fig", "7.3)", " intermolecular interactions between hydrocarbon chains such as in polyethylene and  polypropylene  are  primarily  caused  by  van  der  waals  forces", " polar  groups,  such  as  the  nitrile  groups  in  polyacrylonitrile,  increase  the  stiffness  and  strength  of  the  polymer  through dipole-dipole interactions", "hydrogen bonds are the reason for the exceptional  strength of polyamides", "an interesting variant is the ionic interactions between carboxyl- ate functions of a polymer and bivalent metal ions, such as zn2+", "a considerable improve- ment in the mechanical characteristics can be achieved through cross-linking", " the mechanical characteristics of thermoplastics can be improved by increasing their  molar  mass  and  by  avoiding  or  removing  low  molar  mass  moieties  or  by  crystallization", " when nonpolar sections along the chain are replaced by polar ones, for instance if a c-c- is  replaced by a co-nh-function (an amide function), the stiffness, strength, and viscosity of  the polymer increase", "replacing nonpolar aliphatic groups by polar side groups, for example  ci, cn, or oh, works in a similar way", "these polar groups do not necessarily need to be part  of every repeating unit, but can be introduced into the polymer chain by copolymerizing a  nonpolar monomer with a polar monomer in a controllable manner (7 chap", "13), which can  be seen as fine tuning of the polymer characteristics (nuyken 1987)", " as already explained in 7 chap", "2, because of entropy effects, polymers have limited  solubility in low molecular solvents", "such effects are even more pronounced when two  polymers are mixed so that chemically different polymers are not, as a rule, miscible", "for  this reason, when dealing with solid block copolymers, the two different polymer blocks  usually  form  separate  phases", " however,  because  both  blocks  are  chemically  bonded,  a  macroscopic  separation  is  impossible  but  the  material  is  heterogeneous  at  a  nanoscale", " this can lead to different morphologies depending on the volume ratio of the polymer  blocks whereby the minor component forms spherical or rod-like aggregates dispersed in    7.2 \u00b7 tailor-made plastics  145  7  1 van der waals forces  2 dipoles  3 hydrogen bridges  4 cross-linking via ionic bonds  5 cross-linking via covalent bonds  \u03b4+ c  n \u03b4-  \u03b4- n  c \u03b4+  o  o  h  h  o  - o  o  zn2+  -  o   ", "fig", "7.3  typical examples of intermolecular interactions or cross-links between polymer chains  a  b  c  d  e   ", "fig", "7.4  schematic depiction of the morphologies of block polymers having different compositions  (see text)  a matrix of the major component", "if both blocks are about equally distributed in the sys- tem, lamellae can form", "these morphologies are schematically shown in ", "fig", "7.4", " spherical aggregates arise for strongly segregated block copolymers when the weight  fraction  of  the  one  component  is  less  than  ca", " 15  %  (", "fig", " 7.4a)", " when  the  portion  is  between  about  15  %  and  35  %,  one-dimensional  (rod-like)  structures  are  formed  (", "fig", "7.4b)", "between 35 % and 65 %, lamellae can be found (", "fig", "7.4c)", "for even higher  portions, the corresponding inverse structures are formed (", "fig", "7.4d and ", "fig", "7.4e)", "of  course, these percentages should only be taken as a rough guide", " if the driving force for the phase separation of the blocks is relatively low, interpene- trating co-continuous networks can form at certain compositions because of surface area      146  chapter 7 \u00b7 polymers as materials  a  b  7  1000 \u00e5  1000 \u00e5   ", "fig", "7.5  electron-microscopies (tem) of (a) a rod-like and (b) a lamellar morphology (seen  perpendicular to the plane of the page)   ", "fig", "7.6  schematic  depiction of a spherical  morphology with a stiff polymer  as the continuous phase  a  b  a  considerations", "these are also referred to as gyroide phases and lead to a minimum in the  surface area between the two phases", " the morphology of block copolymers can be very well visualized by transmission elec-  tron microscopy (tem) (", "fig", "7.5)", " the  mechanical  characteristics  of  block  copolymers  are  very  interesting  and  make  them useful for a wide variety of applications", "one example would be the spherical mor- phology as shown in ", "fig", "7.6", " if we assume that the continuous phase consists of a stiff polymer but that the dis- persed spheres are composed of a soft, elastic material, then the combination of these two    7.2 \u00b7 tailor-made plastics   ", "fig", "7.7  phase separation  in an a\u2032b\u2032a\u2032-block copolymer via  physical cross-linking", "example:  a\u2032 polystyrene segment,  b\u2032 polybutadiene segment  147  7  a\u2019  b\u2019  a\u2019  materials exhibits very interesting characteristics: the continuous, so-called hard phase  makes the material seem stiff macroscopically", "stiff materials are characterized by a high  young\u2019s  modulus,  but  often  suffer  from  their  brittleness", " if  a  so-called  soft  phase  made  from a soft, elastic polymer is embedded in such a stiff material, this phase can dissipate  energy, for example, impact energy", "thus, the material becomes substantially less brittle", " this principle is used industrially and is referred to as impact modification", "it enables the  production of materials that are not only stiff, but tough", " this  principle  is  applied  technologically,  for  instance  to  styrene  copolymers", " non-  transparent (opaque), high impact polystyrene (hips) consists of a mixture of neat poly- styrene  with  a  graft  copolymer  having  a  polybutadiene  backbone  and  polystyrene  side  chains", "the incompatibility of these two components leads to phase separation whereby  the polystyrene forms the continuous (coherent) phase", "under stress cracks are generated  which propagate through the polystyrene phase until they meet a softer, polybutadiene  phase where the propagation halts", "as a result, the mechanical resilience of the material is  considerably greater than that of pure polystyrene, which is relatively brittle at room tem- perature because of its relatively high glass transition temperature of 100 \u00b0c", " one class of thermoplastic elastomers (tpe) is a\u2032b\u2032a\u2032-block copolymers where a\u2032, for  example, is a polystyrene segment and b\u2032 a polybutadiene segment", "the incompatibility of  these polymers also leads to phase separation", "in this case, the continuous phase is gener- ally the elastic polybutadiene (similar materials are also made using polyisoprene as the  elastomeric phase)", "because of the hard polystyrene domains that are glassy at room tem- perature, the polybutadiene behaves as if it were cross-linked (", "fig", "7.7)", "however, the  physical  cross-links  are  only  stable  up  to  the  glass  transition  temperature  of  the  hard  phase, in these examples the polystyrene", "the polystyrene transitions into a plastic state  when heated above its glass transition, and the material becomes malleable", " the thermal characteristics of block copolymers are different from those of homopolymers  or statistical copolymers", "because of the phase separation in the solid state, the material has two  melting and two glass transition temperatures at which the respective, separate polymer blocks  undergo the corresponding phase transitions", "these can be observed, for example, by dsc", " however, practically, only two of these four transitions are important", "the material  starts to flow and loses its form only if the temperature exceeds the highest of the melting  temperatures", " in  other  words,  it  can  be  thermally  strained  up  to  the  higher  melting      148  chapter 7 \u00b7 polymers as materials   ", "fig", "7.8  schematic  representation of the  relationship between melting  temperature tm and the glass  transition temperature tg for  (a) block copolymers,  (b) homopolymers, and  (c) statistical copolymers  having identical or similar  chemical compositions  7  500  400  300  200  ] k [    m t  (a)  (b)  (c)  200  300  tg [k]  400   temperature  without  losing  its  form", " this  temperature  is  relevant  for  processing,  and  defines the highest temperature at which the polymer can be used", " on the other hand, if the desired property is impact modification, it is the low glass  transition temperature of the soft phase that is critical and this defines the temperature at  which the article becomes brittle", " by  combining  a  polymer  with  a  very  high  glass  transition  temperature  or  melting  point with a polymer having a low glass transition temperature, a material can be obtained  with a broad range of useful impact resistant properties", " in summary, by using the concepts of statistical copolymers (7 sect", "5.1.8) and those of  block  copolymers,  the  practically  relevant  melting  and/or  glass  transition  temperatures  can be adjusted by using the rules of thumb mentioned in 7 sect", "5.1.8 over a wide range", " this is shown schematically in ", "fig", "7.8", " another interesting way to influence the mechanical properties of a polymer is to mix  it with a solid filler such as carbon black, graphite, silica gel, glass fiber, or aluminum oxide  (7 sect", "17.2)", " if  unsaturated  polyesters,  epoxy  resins,  phenol  formaldehyde  resins,  and  other  materials  are  reinforced  with  minerals  or  chopped  glass  fibers,  they  can  be  pro- cessed, for example, by injection molding as long as the polymers are not cross-linked", " as an example, the effect of short and long glass fibers on the tensile strength of poly-  amide and polypropylene is shown in ", "table 7.1", " the mechanical characteristics of polymer/gf-compounds can be further improved by  replacing the fiber by glass mats and three-dimensional structures", "however, the properties  also depend on the fiber material (diameter, kind of glass), the kind of polymer, and the inter- action between the polymer and the fiber", "as well as the examples mentioned above, among  others, polystyrene, polyoxymethylene, polyester, polyether ether ketone (peek), polycar- bonate, and epoxy and phenolic resins are also used in such composites", "such composites are  perfectly able to compete with metals in terms of their tensile strengths", "  7.2 \u00b7 tailor-made plastics  149  7   ", "table 7.1  comparison of the effect of short and long glass fibers (gf) on the tensile strength  of polyamide 6 (pa) and polypropylene (pp)", "(data kindly provided by g", "heinrich, ipf/dresden)  material  source  tensile strength (mpa)  pp + gf, short fibers (30 wt% gf)  ipf/dresden  pp + gf, uda (50 wt% gf), 17 mm  pp + gf, uda (50 wt% gf), 12 mm  ipf/dresden  ipf/dresden  pp + gf, uda (60 wt% gf)  twintex\u00ae r pp 60  pa + gf, short fibers (30 wt% gf)  ipf/dresden  pp + gf, uda (50 wt% gf)  ipf/dresden  90  884  964  760  183  983  aud unidirectional  alternatives to glass fibers are carbon fibers and sic fibers", "spectacular applications of  such composites are the tail of the airbus a380, the gripping arm of the space shuttle, and  various items of sports equipment", " aramid yarn can be seen as a \u201cself-reinforcing system\u201d", "the stiff chains of the aromatic  polyamide  interact  via  intermolecular  hydrogen  bonds  to  give  a  composite-like  system  with  a  very  high  tensile  strength", " here,  the  stiff  aramid  yarn  corresponds  to  a  high-  modulus fiber (for instance, glass or carbon fiber) embedded in soft resin", " 7.2.2    optical characteristics  amorphous polymers usually appear optically transparent, whereas crystalline polymers  are generally opaque", "this is because the light that falls through a crystalline polymer is  scattered by the crystal lamellae; it is unable to pass straight through the sample", "only a  few crystalline polymers, such as polycarbonate and poly(4-methyl-1-pentene), are trans- parent because the crystallites are smaller than the wavelength of visible light", "in addition,  the refractive indices and densities of the crystallites and the amorphous phases are almost  identical so that the light is not scattered and they appear transparent", " however, there are exceptions to this basic rule: amorphous polymers naturally appear  opaque if they contain chromophores that absorb the incoming light", "crystalline poly- mers, on the other hand, can be optically transparent if the crystallites they contain are so  small that they do not scatter visible light", "this can be achieved by strongly increasing the  formation of crystal nuclei by adding additives", "hereby, the number of crystallites increases  to such an extent that their size becomes limited", "if the crystallites are made substantially  smaller than the wavelength of the incoming light, no scattering occurs", " amorphous thermoplastics, such as polystyrene, polymethyl methacrylate, polyvinyl  chloride,  or  cellulose  ester,  are  thus  transparent,  and  used  for  glasses,  frostings,  photo- graphic materials, and packaging", "however, crystalline polymers, such as polyethylene,  polyamides, and polyacetals, are not suitable for glass production", "to make such polymers  transparent  the  crystallization  has  to  be  prevented", " this  can  be  accomplished  by,  for      150  chapter 7 \u00b7 polymers as materials  ch2  ch2 ch2 ch2 ch2 ch2  ch2 ch2 ch2 ch2  c  o  n  h n  h n  crystalline - opaque  ch3 ch  ch3 c  ch2  ch2  ch2 ch2  ch3 amorphous - transparent  h n c  o  h n c  o  c  o  n  7  crystalline - opaque  ch3  n  n  amorphous - transparent   ", "fig", "7.9  examples of crystalline and amorphous polymers   example, introducing side chains; ch3-functions are often sufficient", "in ", "fig", "7.9 crystal- line and amorphous polymer structures are compared to each other", " 7.2.3    materials for lightweight construction  synthetic  materials  are  usually  specifically  much  lighter  than  metals", " if  the  mechanical  strength is less critical than a lower specific weight for an article, polymer foams are a suit- able solution, for example, for sound and heat insulation, foams have special advantages  (7 chap", "17)", "mechanically more demanding foams, such as furniture cushions, are also  available", " polymer  foams  can  be  obtained  from  many  polymers,  for  instance,  from   polyvinyl  chloride,  polystyrene,  urea-formaldehyde  and  phenol-formaldehyde  resins,  poly-urea, as well as from polyurethanes", "foams can also be obtained from polyvinyl ace- tal and  polyethylene", " polymeric foams can be prepared by mixing at high shear and introducing gas by add- ing low molecular mass additives which are then allowed to evaporate or chemically", "for  more details, refer to 7 sect", "17.3", " foaming a natural rubber is successful if a foaming agent, such as soap, is added to an  initial volume of a mixture of latex rubber, extender, and vulcanization accelerator", "the  mixture is then vigorously stirred, expanded, and afterwards solidified using foam stabi- lizers", "in this way, the density of the material can be reduced by up to 90%", " viscose  sponges  can  emerge  when  na-cellulose  xanthate  is  mixed  with  coarse  grained salts, such as glauber\u2019s salt, and coagulated in electrolyte solution", "the material    7.2 \u00b7 tailor-made plastics  151  7  h2n  co n n co nh2  n2 + co +  h2n  co nh2   ", "fig", "7.10  example of a chemical blowing agent   ", "fig", "7.11  reaction of a  carboxylic acid with an  isocyanate  r  c  +  o c n r'  o  oh  -co2  o  c  r  r'  n  h  attains it porous structure because of the multiple salt inclusions which are later washed  out", " in many cases, chemical agents such as nh4no2, nh4cl + nano2, azo compounds,  sulfohydrazides, or azides that produce nitrogen when heated are employed as blowing  agents (", "fig", "7.10)", " chemical and physical agents are also used in the production of foams from isocya- nates", "for instance, the reaction of a carboxylic acid with an isocyanate to an amide, with  the elimination of co2, is depicted in ", "fig", "7.11", "to enhance foam formation, physical  agents, such as volatile solvents, are frequently added to these systems", " the reaction of water with isocyanates to form a polyurethane foam also needs to be   mentioned here", "more details of this reaction are given in 7 sect", "17.3.2", " 7.2.4    high-temperature materials  one of the biggest disadvantages of plastics compared to other materials such as steel and  ceramic  is  their  usually  limited  shape  retention  at  higher  temperatures", " crystalline   polymers  keep  their  shape  at  temperatures  approaching  their  melting  point  whereas  amorphous polymers tend to soften at much lower temperatures and over a wide range of  temperatures", "thus, syndiotactic and isotactic polymers which can crystallize can be used  at higher temperatures than their atactic or amorphous analogs", " another way to improve the shape retention of polymers when they are heated is to  introduce  intermolecular  interactions  or  links  (", "fig", " 7.3)  between  functional  compo- nents of the main chains and the side chains", "such functions have a distinct influence on  the melting temperature and can be seen as a criterion for estimating heat stability as a  first approximation (", "table 7.2)", " if  every  second  ch2-group  in  polyethylene  is  replaced  by  o,  the  polymer  becomes  more polar, and the melting temperature rises from 137 \u00b0c (polyethylene) to 175 \u00b0c (poly- oxymethylene)", "conh-moieties in the main chain of polyamides lead to a further increase  of the melting temperature to 255-267 \u00b0c", "some side groups, e.g., ch3, cl, c6h5, or cn,  also increase the polymer\u2019s melting temperature", "in contrast, the melting  temperature  is decreased by longer alkyl side chains (7 chap", "5) (brandrup et al", "1999)", "an impor- tant means of increasing the temperature at which a polymer can be used is to include  aromatic structures in the main chain", "some typical examples are shown in ", "fig", "7.12", "  7  r  co nh  r'  co  nh  n    152  chapter 7 \u00b7 polymers as materials  influence of the polymeric structure on the melting temperature     ", "table 7.2  (comments 7 chap", "5)  structure  ch2 ch2  n  ch2 o  n  ch a  ch2  n  ch r  ch2  n  name  melting   temperature (\u00b0c)  polyethylene  137  polyoxymethylene  174-180  polyamide  255-267  a = ch3  polypropylene  170-180  a = cl  polyvinylchloride  180-240  a = c6h5  polystyrene  240-270  a = cn  polyacrylonitrile  317  r = c2h5  poly(butene-1)  126  polyimides are synthesized in a two-step process and are particularly well researched   (", "fig", "7.13)", " these polymers are resilient until ca", "500 \u00b0c for short periods of time and can be used   long-term at temperatures of up to 270 \u00b0c", " another concept for developing heat-stable polymers, which has proved successful, is the  systematic replacement of carbon atoms by heteroatoms, such as si, sn, al, ti, etc", "(", "fig", "7.14)", "  7.2 \u00b7 tailor-made plastics  153  7  n  n  n  n  polyphenylene  polydiazine  h n  n  n  n  polydiazole  n  n  s  polythiazole  o  n  n n  o  o  n  n  o  n  o  o  n  o  n  polyoxadiazole  polyimide  polydiimide   ", "fig", "7.12  polymers with aromatic rings in the main chain   ", "fig", "7.13  synthesis of  polyimides  o  o  o  o  o  o  + h2n  o  nh2  h o n c  h o c n  o  hooc  cooh  n  soluble  o  n  o  o  n  o  o  insoluble  n  the transition from single-chain polymers to ladder polymers (", "fig", "7.15) is particu- larly  interesting", " evidently,  polymers  with  a  single  main  chain  only  sustain  a  decrease  in  their  molar  mass  if  one  bond  of  the  main  chain  breaks,  and  thus  their  mechanical  and  thermal  characteristics  deteriorate", " in  contrast,  breaking  a  single  bond  in  a  ladder   polymer does not change the molar mass", "indeed, there is a good chance that the breakage  heals because the radicals initially formed by the bond breaking are held in close proxim- ity by the rest of the molecule and they can recombine", " ladder polymers such as those depicted in ", "fig", "7.15 can have thermal distortion   stabilities close to that of quartz", "carbon fibers (7 chap", "4) also exhibit excellent heat      154  chapter 7 \u00b7 polymers as materials  o si o  si  o si o  sn  o si o  ti  r  r'  r  r' n  r  r'  r''  r''' n  r  r'  or''  or''  n   ", "fig", "7.14  thermally stable heteropolymers   ", "fig", "7.15  siloxane-based  ladder polymer  7  o  o  o  r  si  o  si  r  r  si  o  si  r  r  si  o  si  r  o  o  o  n   ", "fig", "7.16  simplified  depiction of the formation  of carbon fibers  cn cn cn  n  n  n  - n2  graphite- like structure  resistance", " crucial  characteristics  of  carbon  fibers  are  their  extraordinarily  high   mechanical strength and their heat stability", "their manufacture is complex, and they  are  made  mainly  from  polyacrylonitrile  fibers  (", "fig", " 7.16)", " they  can  also  be  made  from pitch or cellulose fibers", "at 150-350 \u00b0c an oxidation and partial cyclization takes  place", "in a second stage the fibers are carbonized at temperatures up to 2000 \u00b0c and  ever  more  highly  organized   structures  similar  to  graphite,  which  can  be  considered  simplistically as ladder structures, are formed", "the strength and low density of carbon  fibers can best be exploited as composites with, e.g., epoxy resins or polyesters", "they  are  extensively  applied  in  aircraft  construction  but  also,  e.g.,  in  high  performance  sports equipment", " 7.3    cross-linked materials  connecting  several  polymer  chains  together  via  covalent  bonds  leads  to  3d  network  structures", " these  consist  theoretically  of  a  single  molecule  of  which  the  molar  mass  is  essentially infinite", "cross-linking is one of the most important means of modifying the  material characteristics of a polymer", "cross-linking can take place either during the syn- thesis of a polymer by copolymerizing a multi-functional monomer (7 chap", "8) or by sub- sequent reaction of a pre-prepared polymer (7 chap", "15)", "  7.3 \u00b7 cross-linked materials   ", "fig", "7.17  schematic  depiction of a polymeric   network  155  7  7.3.1    structure and application of networks  a  network  is  characterized  by  network  points  of  specific  functionality  f  (f = 3,  4,  \u2026)   connected to other network points by f chains (", "fig", "7.17)", " polymeric networks can be soft, rubber-like materials (elastomers, 7 chap", "18) but also  very hard materials", "they can also form swollen gels with solvents", "the thermo-reversibly  cross-linked thermoplastic elastomers, discussed above, also belong to the class of poly- meric networks", " examples of applications for covalent networks include:   5 vulcanized rubbers (elastomers, for example car tires)  5 composite materials  5 organic coatings, such as car paints  5 separation media (ion exchange resins)  5 prostheses, contact lenses  5 carriers for the controlled release of active ingredients  5 electronic systems for printed circuits  5 biological gels, for example the lens of human eyes  this short list of examples emphasizes the numerous material requirements and par- ticularly that these requirements can differ greatly", "to fulfill these requirements the mate- rials need to be specifically adapted", " generally, one can say that networks can be differentiated from their linear analogues   by their insolubility and infusibility", " 7.3.2    mechanical characteristics of networks  cross-linked  materials  are  similar  to  semi-crystalline  systems  in  some  of  their  proper- ties; neither semi-crystalline nor cross-linked polymers are viscoelastic", "a macroscopic  flow of the material is either hindered by the crystal lamellae or by the cross-links", "the  lamellae or cross-links act as anchor points and fix the macroscopic form of the article  even for temperatures above tg", "however, the material appears softer and is tougher at  temperatures between tg and tm because the amorphous phase dissipates impact energy   (7 sect", "7.2.1)", "    156  chapter 7 \u00b7 polymers as materials   ", "fig", "7.18  changes in the  e-module of an (a) isotactic,  (b) cross-linked atactic, and  (c) linear, non-cross-linked  atactic (high molecular)  polystyrene with temperature     e g o  l  (a)  (b)  (c)  7  350  400  450  500  t [k]  tg  tm  with an increasing number of network points in an amorphous material:   5 the relaxation time and module increase  5 the yield point rises until it disappears when cross-linking is complete  5 the viscous flow and stress relaxation decrease; both these processes also cease when   cross-linking is complete  both  crystalline  and  amorphous  polymers  can  be  cross-linked  whereby,  to  a  first   approximation, cross-linking does not change the morphology of the material", " ", "figure 7.18 shows the influence of the temperature on the mechanical characteristics  of  the  material  using  polystyrene  as  an  example", " in  this  diagram  isotactic,  atactic,  and  cross-linked, atactic polystyrene are compared with each other", " the  curve  of  the  e-module  with  temperature  for  atactic  polystyrene  has  already  been  discussed  above", " if  the  material  is  cross-linked,  the  material  characteristics-for  instance, the module-below the glass transition temperature are relatively independent  of whether the material is cross-linked or not", "the module drops for both materials at  the  glass   transition  but  for  the  cross-linked  material  the  module  stabilizes  at  a  higher  level  (to  a  first  approximation)  until  the  material  thermally  decomposes", " this  happens  because the  material cannot flow", "the semi-crystalline, isotactic polystyrene also passes  through a glass transition but, because only the amorphous part of the material undergoes  a glass transition, the module decrease is not as large as that of the amorphous material", " between tg and tm the module is determined by the crystalline portion of the material  and  changes  very  little  with  temperature;  this  also  leads  to  a  plateau  in  the  log  e  vs", " t  curve", "the module only drops again significantly when the melting temperature of the  crystalline portion is reached", " the industrially very important, so-called elastomers are more or less soft, cross-linked  polymeric materials", "because of their considerable importance they are discussed sepa- rately in 7 chap", "18", "  157  7  7.3 \u00b7 cross-linked materials  7.3.3    network synthesis  to form stable polymeric networks, any reaction in which covalent bonds are formed can  be used", "the number of organic reactions that could be used is nearly infinite", "in practice  the following inter alia are employed:  5 reactions of epoxides  5 reactions of isocyanates  5 hydrolysis and condensation of alkoxy silanes and hydrosilylation  5 reactions of phenol and formaldehyde  5 reactions of urea, thiourea, and melamine with formaldehyde  5 addition of sh- or nh2-terminated molecules to c=c-bonds  5 vulcanization of rubber by sulfur, peroxides, or phenol-formaldehyde resins  5 radical copolymerization of poly-unsaturated monomers  5 radical polymerization of \u03b1,\u03c9-telechelics  because the direct synthesis of polymeric networks is independent of the mechanism  of the polymerization, some selected reactions are discussed here", "the subsequent cross-  linking of pre-formed polymers is discussed in chap", "15", " 7.3.4    typical cross-linking reactions   multi-functional monomers the stoichiometric reaction of bifunctional alcohols with trifunctional isocyanates results  in cross-linked polyurethanes (", "fig", "7.19)", " in a similar way, networks can be formed directly from monomers by radical chain  reactions", " one  example  is  the  copolymerization  of  styrene  with  1,4-divinyl  benzene   (", "fig", "7.20)", " when  the  two  vinyl  groups  of  1,4-divinyl  benzene  are  incorporated  into  different  chains and when their incorporation exceeds a certain critical level, the resulting copoly- mer consists (ideally) of a single macromolecule network", " 2 hoh2c  ch2oh  +  3  ocn  ch2  nco  network  ch2oh c ch2oh  coupling reaction :  ch2oh  +  ocn  ch2  o o c n h  urethane   ", "fig", "7.19  example of the formation of a network via a step-growth reaction     158  chapter 7 \u00b7 polymers as materials   ", "fig", "7.20  cross-linking  during radical copolymerization  +  r(27)  network   ", "fig", "7.21  cross-linking via  copolymerization of a monomer  with a multi-unsaturated  polymer  n  +  om  network  o c ch ch c o  o  7  n  +  r  r  ch2 ch ch2 ch n-1   (    r`  )  o  o  r`  +  o c ch  ch c  o  o  c o  ch  r'  ch o c  o  etc", "  ", "fig", "7.22  elementary steps of the reaction of styrene with an unsaturated polyester   reaction of monomer with polymer a polymer network results from the radical polymerization of styrene in the presence of  unsaturated polyesters", "redox initiators are often used for such polymerizations so that  they can be started at room temperature (", "fig", "7.21)", " here, the growing polystyrene chain reacts with a c=c-bond of the unsaturated poly- ester", "thereby, it is connected with the polystyrene chain in a sort of copolymerization", " when several c=c-groups of the unsaturated polyester react in this way, a network inevi- tably forms (", "fig", "7.22)", " the addition of an \u03b1,\u03c9-dithiol to an unsaturated polymer belongs to this category of   network formation via reaction of a monomer with a polymer (", "fig", "7.23)", " in place of the thiol in ", "fig", "7.23, sih- or nh2-functionalized molecules can be employed", "a  cross-linking  reaction  frequently  used  is  the  stoichiometric  hardening  of  \u03b1,\u03c9-di-   epoxides with amines (", "fig", "7.24) or acid anhydrides", "  7.4 \u00b7 polymer additives   ", "fig", "7.23  reaction of an  \u03b1,\u03c9-dithiol with an unsaturated  polymer  2  ch ch  +  hs  sh  s  hc h2c  s ch ch2  159  7  r  o  r =  +  r'nh2  o  r  ch ch2 oh  nhr'  ch2  nhr'  +  r  ch  oh  r  o  r' n  ch2  ch2  r  ch oh  r  ch oh  network   ", "fig", "7.24  fundamental step of the cross-linking of an epoxy resin with a primary amine  7.4    polymer additives  polymer additives are substances that improve the characteristics of a polymer, often in  very small amounts", "they are often necessary to convert a polymer into a useful material", " such additives:  5 improve the processability of the polymer  5 improve the mechanical properties of the polymer  5 reduce the costs  5 modify the surface of the polymer  5 influence the optical characteristics  5 improve the aging resistance of the polymer (7 chap", "15)  in  addition,  there  are  other  additives  which  induce  fire  resistance  or  which  act  as   foaming agents (blowing agents)", " 7.4.1    technological requirements on polymer additives  additives need to be effective and cost effective", "they must be compatible with the poly- mer matrix and not be removed from the
