Repository: JonathanOnorato/ChemLP

# ChemLP
A Chemistry Natural Language Processing Tool

File: Bowman/textbook_files/Polymer_Synthesis_Theory_and_Practice_by_Braun_Cherdron_Rehahn_Ritter_and_Voit.json (part 9 of 28)
polymerization between p and p + dp, can be most simply obtained by graphical differentiation of the integral curve", "this gives the values of dmp/dp", "an inflection point in the integral curve corresponds to a maximum in the differential curve", "this procedure gives information about the distribution that is more detailed, the sharper the fractions and the greater their number", "this kind of differential distribution curve tells us how many macromolecules there are with a given degree of polymerization p in the polymer sample", "it normally has a single maximum and resembles a gaussian bell-shaped curve", "distribution curves with two or more maxima are an indication of side reactions during the preparation, or degradation reactions during fractionation", " proper fractionation according to molecular weight can only be expected if the macromolecules are chemically uniform", "for polymers that are nonuniformly branched, or in which partial chemical conversions were carried out, or which are statistic, graft, or block copolymers, the solubility also depends on factors other than the molecular weight", "fractionation can then lead to separation according to the chemical composition of the polymer", "these results will, therefore, only lead to a reliable molecular-weight distribution if there is convincing evidence for the chemical uniformity of the single fractions", "this can be achieved by elemental analysis, spectroscopy, or pyrolysis gas chromatography", "by changing the solvent,   2.3 characterization of macromolecules  109  fig", "2.17 integral (1) and differential (2) mass distribution function of a polystyrene sample  precipitant, or eluent, it is sometimes possible to choose between fractionation according to molecular size and fractionation according to chemical composition", " 2.3.4 determination of size distribution of polymers  dynamic light scattering (dls)  dynamic light scattering (dls) is a fast method for the determination of size distributions of polymers in solution", "a clear distinction must be drawn between dls and static light scattering, discussed in sect", "2.3.3.2.4, which is an absolute method for the determination of mw", "instead of angle dependent light scattering intensity (r\u03d1), fluctuation of light scattering intensity (i) of a polymer in solution is observed over a certain period of time by the dls-method", " brownian motion causes dispersed macromolecules to diffuse in and out of a certain volume of the solution", "hence, the number of scattering centres and therefore the light scattering intensity changes permanently, which can be observed in a short time scale", "in case of small molecules, intensity fluctuations of scattered light are fast but low in their amplitude and for large molecules vice versa", "figure 2.18 shows the observable measurement signal for two different sizes", " if the obtained intensity curve is correlated with itself by a small time shift (t), curves for larger molecules resemble themselves over a longer period as small molecules", "plotting the similarity versus applied time shift results in an exponential decaying curve", "this curve is called the correlogram (chart 1) and can be fitted by the autocorrelation function (1)", "this equation depends on the translational   110  2 methods and techniques for synthesis, characterization, processing  fig", "2.18 schematic drawing for the progress of a dls measurement: (a) setup of a dls- ) and a small apparatus in backscattering mode", "(b) typical intensity fluctuation for a large ( ) and a small (\u2500) molecule", "as can be seen, (\u2500) molecule", "(c) correlogram for a large ( correlograms for small molecules decay more rapidly", "(d) obtained size distributions by intensity for a large (  ) and a small (\u2500) molecule  diffusion coefficient (d), which is easy to understand regarding the explanation given above", "other parameters, which affect the autocorrelation function are: the wavelength of the laser l0, the scattering angle y and the refractive index of the dispersant n\u02dc:  g\u00f0t\u00fe \u00bc  i\u00f0t\u00fei\u00f0t \u00fe t\u00fedt \u00bc b \u00fe ae()24p~n  l0  sin y  2\u00f0 \u00fedt  (2.67)  1  \u00f0 0  by knowledge of the measurement temperature (t) and the system viscosity (()), the averaged size of observed molecules can be calculated via the stokes-einstein equation (eq", "2.68):  dh \u00bc  kt 3p()d  (2.68)  it should be noted that it is the hydrodynamic diameter (dh), which is determined by dls", "dh represents a sphere consisting of the dispersed macromolecule as well as surrounding molecules, which have the same value of d as the macromolecule", "particularly the solvent shell and polar interactions with ions should be considered", "moreover, aggregation of macromolecules may occur, which lead to bigger spheres", "  2.3 characterization of macromolecules  111  a further parameter, which is of relevance beside dh, is the width of size distribution", "this parameter, referenced as polydispersity index (pdi), is calculated from the deviation between the autocorrelation function and values actually measured", "for narrowly dispersed samples pdi is below 0.1", "pdi values above 0.3 point at widely size dispersed samples, which should be fitted by a more complex model", "several algorithms have been developed, which all base on a sum of autocorrelation functions", "as each autocorrelation function results in one gaussian distribution, the obtained size distribution turns out to be a sum of optionally superimposed curves", "thus, these complex algorithms reproduce reality better but are also more affected by measurement errors", " special attention should be given to the measurement parameter i", "so, the resulting distribution received from dls measurement is an intensity distribution", "in fact, number distributions are more interestingly", "though, for small molecules 6! hence, (dh () l/10), rayleigh scattering theory is applicable involving r\u03d1 / dh dls is much more sensitive to larger molecules or aggregates entailing the calculation of number distributions is strongly affected by small measurement errors in the region of small values of d", "thus, dls results should always be created from a couple of measurements regarding carefully their standard deviation", "in addition samples have to be prepared accurately as it is described for static light scattering in sect", "2.3.3.2.4", " 2.3.5 polymer characterization in bulk  2.3.5.1 determination of density the densities of polymers can be determined by the pyknometer technique or by the flotation method", "in the pyknometer technique the liquid volume displaced by the polymer sample is determined by weighing", "most polymers have a density larger than that of water, which can, therefore, be used as the liquid", "polymers in the form of powders or pressed discs tend to adsorb or occlude air bubbles, which can lead to serious errors", "this can be largely prevented by careful degassing of the pyknometer and polymer sample under vacuum before filling with liquid, and/or by addition of a small amount (0.1%) of commercial detergent to lower the surface tension of the water", " the flotation method is especially suitable for powdered polymers", "a liquid of higher density is added to a liquid of lower density until the test particles neither sink nor rise to the surface", "the densities of the solid and liquid mixture are then equal and it remains only to determine the density of the latter", "the experiment is conducted as follows: the powdered polymer is placed in a small beaker with a certain amount of less dense liquid", "the heavier liquid is then run in from a burette with gentle stirring until the state of suspension is attained", " the density of the liquid mixture can be determined using a pyknometer or it can be derived from a previously determined calibration curve", "for the determination of densities less than unity (e.g., polyethylene), ethanol/water mixtures are suitable; for densities larger than unity one may use mixtures of water with aqueous salt   112  2 methods and techniques for synthesis, characterization, processing  (40% cacl2  solution: 20 \u00bc 1.95 g/ml)", "the density gradient method, which is an elegant variation of  solutions d4 the flotation method, should also be mentioned", " 20 \u00bc 1.40 g/ml; 72% zncl2  solution: d4  2.3.5.2 determination of crystallinity the simplest way of establishing qualitatively the crystallinity of a polymer is by the observation of birefringence under a suitable microscope, taking care to exclude the possibility of orientation birefringence", "also thermotropic liquid crystalline polymers can show birefringence combined with relatively low viscosity", "x-ray diffraction allows a quantitative determination of the degree of crystallinity as well as the usual crystallographic data", " in some cases crystalline polymers show additional absorption bands in the infrared spectrum, as in polyethylene (\u201ccrystalline\u201d band at 730 cm-1, \u201camorphous\u201d band at 1300 cm-1) and polystyrene (bands at 982, 1318, and 1368 cm-1)", "by determining the intensity of these bands it is possible to follow in a simple way the changes of degree of crystallinity caused, for example, by heating or by changes in the conditions of preparation", " the degree of crystallinity is also reflected in the density of the polymer so that the determination of density provides at least a relative measure for crystallinity", "differential scanning calorimetry (dsc) is frequently applied to determine the crystallinity from the heat of crystallization or melting (see sect", "2.3.5.8)", " 2.3.5.3 glass transition temperature below a certain temperature any amorphous polymer behaves as a hard glass", "when heated above this temperature individual segments of the macromolecules achieve larger mobility (micro-brownian motion); as a result the polymer becomes soft and elastomeric", "the temperature at which this change sets in is called the glass transition temperature tg", "this temperature is very important in technological applications and depends, amongst other things, on the chemical nature of the polymer, on the configuration, on the degree of crystallinity, on the length of the side chains, and on the degree of branching", "the glass transition temperature is generally determined with specialized equipment and depends to some extent on the method used", "one measures the temperature dependence of a particular physical quantity such as refractive index, elastic modulus (or torsional modulus), dielectric constant, heat capacity, expansion coefficient, or specific volume; all these change abruptly at the glass transition temperature", "in amorphous polymers the glass transition temperature tg frequently coincides with the softening point", "in crystal- line polymers, on the other hand, the crystallite melting point lies considerably above tg", "for crystalline polymers the glass transition temperature can be estimated rather well by rule of thumb (boyer-beaman rule): it is about two-thirds of the crystallite melting point, expressed in kelvin", " the measurements of young\u2019s modulus in dependence of the temperature (dynamic-mechanical measurements, see sect", "2.3.6.2) and the differential thermal analysis (dta or dsc) are the most frequently used methods for determination of   2.3 characterization of macromolecules  113  table 2.10 tg- and tm-values of some polymers (source: polymer handbook 3rd edition, 1989, wiley & sons, inc., pp vi/393) polymer cis-1,4-polyisoprene poly(n-butyl acrylate) poly(ethyl acrylate) poly(isobutyl acrylate) poly(methyl acrylate) poly(n-butyl methacrylate) poly(vinyl acetate) poly(ethyl methacrylate) polystyrene poly(methyl methacrylate) polycarbonate poly(a-methylstyrene) cis-1,4-polybutadiene trans-1,4-polybutadiene polyoxymethylene polyisobutylene poly(tertrafluoroethylene) polyethylene polypropylene polyamide-6 (nylon-6) polyamide-6,6 (nylon-6,6) poly(ethylene terephthalate) poly(vinyl chloride) polyacrylonitrile aa few percent crystallinity can be reached after special post-treatment, e.g., stretching or by influencing the chain structure  tm [()c] - - - - - - - - - - - - 11a 83a 183 44a 332 142 188 260 280 280 273a 320a  tg [()c] ()73 ()55 ()24 ()24 6 20 31 65 100 105 145 168 ()102 ()93 ()83 ()73 ()33 ()21 ()13 40 50 69 81 105  the glass transition temperature", "in table 2.10 are listed tg and tm values for several amorphous and crystalline polymers", " 2.3.5.4 softening point the softening point is generally determined by slowly heating a test piece under constant load until it experiences a certain deformation", "the temperature at which this occurs is known as the softening point", "since the methods used involve empirical and arbitrarily chosen test parameters, the softening point is physically less well-defined than the glass transition temperature", "in practice, the softening point is generally determined by one of three relatively simple methods", " the most widely used method is that of vicat in which a blunt steel needle (area of point 1 mm2) is applied vertically to the surface of a test piece (about 1 cm2 and 3-4 mm thick) under a load of 49 n", "the oven temperature is then raised at 50()c/h and the temperature determined at which the needle has sunk 1 mm into the test piece; this is taken as the softening point (vicat temperature)", "  114  2 methods and techniques for synthesis, characterization, processing  in the method of martens a test rod is mounted upright in a support and the upper free end is put under a bending stress via a small weighted lever", "the rod is slowly heated in an oven until a specified deflection is attained", "the softening point determined in this way is called the martens temperature", " finally, in the english-speaking countries, there is another extensively used method in which a rod is supported at its two ends and a load is placed on the center; this is slowly heated in a liquid bath until a certain distortion is attained; the temperature at which this occurs is called the heat distortion temperature (hdt)", "these methods are applicable both to thermoplastics and to crosslinked polymers", "interconversion of the softening temperatures determined by the different techniques is not possible", " 2.3.5.5 crystallite melting point the melting point of a low-molecular-weight compound is an important quantity, which, through determination of the mixed melting point with a reference sample, can serve for its identification", "on the other hand, macromolecular substances seldom have a precise melting point, but melt instead over a certain temperature range that is influenced by various factors", "the melting point or the melting range of a polymer can thus assist its characterization, but not its identification in the sense used for low-molecular-weight compounds", " recognition of the melting range is relatively simple if the polymer is partly crystalline because the change of birefringence can then be observed using a hot- stage polarizing microscope", "first, the approximate melting temperature of the polymer is determined on a kofler hot-block", "a small amount of polymeric substance is then melted on a microscope slide using the hot-block at a temperature somewhat above the melting range", "a normal coverslip, heated to about the same temperature, is finally pressed onto the molten polymer with a cork, so that a thin homogeneous film is produced", "the slide is now placed on the hot stage of a melting-point microscope at a temperature about 20()c below the melting point", "the sample is observed under polarized light and slowly heated", "the temperature range from the first noticeable change to the final disappearance of birefringence is noted", "the mean value of the first and last readings may be taken as the crystallite melting point", "many polymers recrystallize on cooling so that duplicate measurements are possible", "the temperature at which crystallization commences on cooling from the melt is called the crystallization temperature", "it is not identical with the melting point of the crystallites but lies somewhat below it, on account of the hindered motion of the macromolecules in the molten state", " the determination of the melting range according to the method described can be upset by the fact that a noncrystalline polymer can also show birefringence if its macromolecules have been oriented by the action of external forces", "for example, orientation can occur when the coverslip is pressed onto the molten polymer, or, if a film is used, during the preparation or cutting of the test piece", "the disappearance of birefringence due to orientation does not then occur at the melting point of the sample", "such errors can be avoided by duplicate determinations on the same sample, since once the polymer has been melted it is unlikely to undergo any   2.3 characterization of macromolecules  115  reorientation in the absence of external forces", "today\u2019s usual standard procedure to characterize the melting process of polymers is differential scanning calorimetry (dsc; see sect", "2.3.5.8)", "from the thus obtained thermogram (see fig", "2.19, for example), the melting temperature tm corresponds to the temperature at the peak maximum", "in addition, the heat of melting can be obtained through integration of the curve in reference to an imaginary baseline", "conducting the measurement by cooling the molten probe, one can observe and record the crystallization process", "for amorphous polymers the melting range depends, amongst other things, on the molecular weight distribution and the degree of branching", "an effect of molec- ular weight is only observed in the oligomeric region, e.g., for poly(oxymethylene dimethyl ethers) or for oligoamides and oligoesters", "this is similar to the usual increase in melting point with molecular size observed in a homologous series of low-molecular-weight compounds", "the glass transition temperatures (tg) and the melting points (tm) of some selected polymers are listed in table 2.10", "crosslinked polymers do not melt, but possess a softening range that generally lies in the vicinity of the decomposition temperature", "there are also some uncrosslinked polymers that likewise have no melting point or range (e.g., polyacrylonitrile)", "they begin to decompose above a certain temperature", " 2.3.5.6 melt viscosity (melt flow index) polymer melts are in most cases viscoelastic, meaning the viscosity is dependent on measurement conditions, like frequency or shear rate", "most polymer melts show a viscosity plateau at low shear rates, called newtonian plateau and the viscosity drops with increasing shear rate", " two main types of rheometers are suitable for the determination of the viscosity of polymer melts: rotational rheometers (working in rotation or oscillation mode, geometries used are couette-geometry, cone and plate, or plate and plate) and capillary rheometers where a stamp is pressed with a certain velocity trough a capillary filled with the melt", "whereas rotational rheometers have a limited shear rate range and are suitable for rheological investigations characterizing structural changes, capillary rheometers and especially high pressure capillary rheometers give information about the processability of the polymer at high shear rates, as they apply in extrusion or injection molding", " simplified versions of capillary rheometers are melt flow testers, which are especially suitable for laboratory use since they are relatively easy to handle and represent a fast measure", "however, they only give information about the fluidity at a certain shear rate which however for chemists in most cases is enough to judge the material\u2019s fluidity", "using a melt flow tester the measure of fluidity is not expressed in terms of the melt viscosity but as the amount of material extruded in a given time (10 min)", "the amount of extrudate per unit of time is called the melt index or melt flow index i (mfi)", "it is also necessary to specify the temperature and the shearing stress or load", "thus mfi/2 (190 c) \u00bc 9.2 g/10 min means that at 190 c and 2 kg load, 9.2 g of polymer melt are extruded through a standard nozzle in 10 min", "today the expression melt flow index is often replaced by the melt flow rate (mfr)   116  2 methods and techniques for synthesis, characterization, processing  fig", "2.19 schematic dsc thermogram of a semicrystalline polymer: tg \u00bc glass transition temperature; tc \u00bc crystallization temperature; tm \u00bc melting temperature; td \u00bc decomposition temperature  indicating the volume extruded under the above mentioned conditions (unit cm3/10 min)", " the melt flow tester consists of a heatable cylinder fitted with a standard nozzle at the lower end, the upper opening being closed by a piston that can be loaded with different weights", "the cylinder is heated to the required temperature and then filled with powdered or granulated polymer; the piston is loaded with the desired weight", "after a specified initial melting period (about 5 min) the piston catch is released so that the polymer melt is forced through the nozzle", "at intervals of 1 min (longer for highly viscous melts) the extruded polymer is cut off at the nozzle and weighed", "the time is measured with a stopwatch", "the melt index is calculated from the mean of at least five measurements", " the frequency dependent viscosity of a polymer melt reflects even small changes in molecular weight or molecular weight distribution as well as branching and crosslinking or chemical variation, especially when using rotational rheometers in oscillation mode and regarding low frequencies/shear rates", "therefore, measur- ing of melt viscosity curve delivers not only valuable data for the selection of methods and conditions for the processing of thermoplastic polymers; moreover, it is an easy analytical tool for characterizing macromolecular substances", "in this respect it is superior to the measurement of solution viscosity", " 2.3.5.7 thermogravimetry prior to any other bulk characterization of a polymer it is necessary to know more about its thermal stability under inert conditions (spontaneous chain degradation, carbonization, dehydration, etc.) as well as in the presence of oxygen (oxidation)", "also, it might be of interest whether there is still monomer, solvent, or other volatile material present in the sample", "the activity of stabilizers (against depolymerization or oxidation, for example) and the content of inorganic fillers and reinforcing fibers is, moreover, often required information", "all these aspects can be studied by thermogravimetric analysis (tg or tga)", "this technique monitors the weight loss of a sample in a chosen atmosphere as a function of temperature", "the   2.3 characterization of macromolecules  117  temperature program is in general a linear increase, but isothermal studies can be carried out as well", " the equipment required for tga is a thermobalance", "it  is composed of a recording balance, a furnace, a temperature programer, a sample holder, an enclosure for establishing the required atmosphere, and a means of recording and displaying the data", "balance sensitivity is usually approx", "one microgram, with a total capacity of a few hundred milligrams", "a typical operating range for the furnace is ambient to 1000()c, heating rates are up to 100 k \u00b7 min-1", "the sample temperature is measured by a thermocouple close to the sample", "sample holder materials commonly available include aluminum, platinum, silica, and alumina", "many factors affect the tga curve", "the primary factors are heating rate and sample size", "the particle size of the sample material, its morphology, and the gas flow rate can affect the progress of the thermal reaction", " gas chromatography (gc) and mass spectrometry (ms) can be coupled to the tga instrument for online identification of the evolved gases during heating: pyrolysis-gc/ms is a popular technique for the evaluation of the mechanism and the kinetics of thermal decomposition of polymers and rubbers", "moreover, it allows a reliable detection and (semi)quantitative analysis of volatile additives present in an unknown polymer sample", " 2.3.5.8 differential scanning calorimetry (dsc) differential scanning calorimetry (dsc) analyzes thermal transitions occurring in polymer samples when they are cooled down or heated up under inert atmosphere", "melting and glass transition temperatures can be determined as well as the various transitions in liquid crystalline mesophases", "in a typical dsc experiment, two pans are placed on a pair of identically positioned platforms connected to a furnace by a common heat flow path", "one pan contains the polymer, the other one is empty (reference pan)", "then the two pans are heated up at a specific rate (approx", "10 k \u00b7 min-1)", "the computer guarantees that the two pans heat at exactly the same rate - despite the fact that one pan contains polymer and the other one is empty", "since the polymer sample is extra material, it will take more heat to keep the temperature of the sample pan increasing at the same rate as the reference pan", "a plot is created where the difference in heat flow between the sample and reference is plotted as a function of temperature", "when there is no phase transition in the polymer, the plot parallels the x-axis, and the heat flow is given in units of heat, q, supplied per unit time, t:  with the heating rate defined as rise of temperature, dt, per unit time, t  q t  \u00bc heat flow  dt t  \u00bc heating rate  (2.69)  (2.70)   118  2 methods and techniques for synthesis, characterization, processing  the heat capacity, cp, follows as:  q t dt t  \u00bc  q dt  \u00bc cp \u00bc heat capacity  (2.71)  when the glass transition temperature of the polymer sample is reached in the dsc experiment, the plot will show an incline", "it is obvious that the heat capacity increases at tg, and therefore dsc can monitor the tg of a polymer", "usually the middle of the incline is taken to be the tg", "above tg, the polymer chains are much more mobile and thus might move into a more ordered arrangement: they may assume crystalline or liquid-crystalline order", "when polymers self-organize in that way, they give off heat which can be seen as an exothermal peak in the dsc plot", "the temperature at the highest point is usually taken as the crystallization tempera- ture, tc", "the area of the peak corresponds to the latent energy of crystallization", "when the thus obtained (semi)crystalline polymer is heated further in the dsc pan, its melting temperature, tm, can be reached", "here, either thermotropic liquid- crystalline phase might be formed or the material changes into its amorphous melt", "the sample absorbs heat during melting, and thus an endothermal peak appears in the dsc plot", "the heat of melting is obtained by measuring the peak area, and the temperature at the apex of the peak is taken to be the melting point", "when all transitions are compiled in one single plot, an idealized dsc plot of a semicrystalline polymer is obtained (see fig", "2.19)", " amorphous polymers will not show crystallization or melting peaks but a glass transition; liquid-crystalline polymers show some additional endotherms between tm and isotropization", "semicrystalline polymers show also a defined exothermic recrystallization peak in a cooling cycle after reaching full isotropization (tm)", "because glass transition is associated with a change in heat capacity but no latent heat is involved with this process, the glass transition is called a second-order transition", "transitions like melting and crystallization, which do have latent heats, are called first-order transitions", " the observation and the exact position of tg, and especially of tc and tm are strongly dependent on the thermal history of the sample", "therefore, often several dsc temperature cycles are carried out (maximum temperature must be clearly below decomposition temperature) with analyzing the thermal transitions usually in the second and not in the first run after a defined cooling cycle", " dsc measurements can be used, moreover,  to determine how much of a polymer sample is crystalline", "for that purpose, the area of the melting peak has to be measured: the dsc plot gives the heat flow per gram of material as a function of temperature", "heat flow is heat given off per second", "so the area of the peak is given as:  peak area \u00bc  heat () temperature time () mass  j () k s () g  ()  ()  (2.72)   2.3 characterization of macromolecules  when the peak area is divided by the heating rate  and multiplied with the mass of the sample  peak area heating rate  ()  j () k s () g k s  \u00bc  j g  j g  () g \u00bc j  119  (2.73)  (2.74)  the total heat is obtained that is given off when the polymer melts", "the same calculation can be done for the peak of crystallization, leading to the total heat evolved during the crystallization", "with hm,total the total heat given off during melting and hc,total the heat of crystallization it follows that:  hm;total () hc;total \u00bc h0  (2.75)  h0 is the heat given off by that part of the polymer sample which was already in the crystalline state before the polymer was heated above tc", "with this number h0 it is possible to figure out the percent crystallinity: it is divided by the specific heat of melting, hc*, which is the amount of heat given off by a certain amount of the polymer", "so the mass of crystalline material, mc, follows as:  h0 h(0) c  \u00bc mc  (2.76)  this is the total amount of grams of polymer that were crystalline below tc", "now, if this number is divided by the weight of the sample, mtotal, the fraction of the sample is obtained that was crystalline:  mc mtotal  \u00bc crystalline fraction  (2.77)  and  crystalline fraction () 100 \u00bc %crystallinity  (2.78)  last but not least, dsc is a powerful technique for many other polymer-relevant aspects such as monitoring of curing reactions, detection of degradation, determi- nation of heat capacity of chemical conversions, monitoring of initiator decompo- sition, etc", "  120  2 methods and techniques for synthesis, characterization, processing  2.3.5.9 small- and wide-angle x-ray scattering (saxs and waxs) scattering of electromagnetic radiation can be used to obtain information about structures within materials having dimensions of the same order as the radiation wavelength", "in x-ray scattering experiments, a sample is irradiated with x-rays, and the resulting scattering pattern is recorded, i.e., the intensity of the scattered radiation as a function of the scattering angle, y", "then, the structure that caused the observed pattern is calculated", "scattering of x-rays is caused by differences in electron density", " small-angle x-ray scattering (saxs) is typically done at angles in the vicinity of the primary beam (extending to less than 2() for standard wavelengths)", "the scattering features at these angles correspond to structures ranging from tens to thousands of angstroms ngstroms and are used to explore microstructure on the colloidal length scale as found, e.g., in phase-separated block copolymers", "on the other hand - since the larger the diffraction angle, the smaller the length scale probed - wide-angle x-ray scattering (waxs) is used to determine crystal structure on the atomic length scale", "a typical waxs pattern produced by a crystalline polymer looks as follows: the sharp peaks are caused by reflections from the various crystalline planes in the sample", "they are observed at different angles according to bragg\u2019s law:  2d sin y \u00bc nl  (2.79)  where y is the spacing between crystalline planes, y is the angle that those planes make with the incoming x-ray beam, l is the wavelength of the x-ray beam, and n is an integer", "since the crystalline parts of polymers are randomly oriented with respect to each other, the scattering is the same in all directions", "so only a one- dimensional slice of the scattering pattern is needed to be sampled", "however, only part of the polymer is crystalline, and the thickness of the crystalline lamellae is typically about 10-50 nm", "for d \u00bc 250 angstroms , for example, the angle at which we observe the scattering caused by these lamellae is 0.17() for a fixed wavelength of 1.5 angstroms ", "this is an order of magnitude smaller than the angles at which the crystalline peaks are observed in the waxs", "hence the structure of the lamellae has to be determined by saxs, while the crystalline part is studied by waxs: regular waxs tends to focus on the location, width, shifts, etc", "of bragg peaks which arise from crystalline lattice structures", "it is also a characteristic feature of waxs patterns of semicrystalline polymers that the reflexes sit on the top of an amorphous halo", "upon graphic separation of the scattering intensities contributing to the sharp reflexes, ac, and to the amorphous halo, aa, respectively, it is possible to estimate the weight fraction of the crystalline phase, wc:  wc \u00bc  ac ac \u00fe aa  (2.80)  for saxs investigations, the primary experimental requirement is a well- collimated x-ray beam with a small cross-section", "synchrotron radiation sources with their intense brightness and natural collimation are ideal because most   2.3 characterization of macromolecules  121  polymers are very poor scatterers", "in most typical experiments, saxs is performed in transmission mode", "in this mode, polymer samples are typically 1-3 mm thick, offering about 63% absorption of the incident x-ray beam", "in situations where transmission mode operation is not a feasible option, such as when the sample of interest is a thin film on an opaque substrate or when only the surface microstructure is of interest, one must use a combination of grazing incidence diffraction geome- try and saxs, known as gisaxs", "an extended sample-detector distance is usually required for saxs to give the barely scattered photons room to spread out from the main beam, and also to reduce the detected x-ray background", "a position-sensitive detector is required to measure the scattered intensity", " interpreting saxs data can be a very difficult task", "at very small angles, the shape of the scattering in the so-called guinier region can be used to give an idea of the radius of gyration of any distinct structures that are on this lengthscale", "at higher angles, if a diluted system of relatively identical particles is considered, one might be able to see broad peaks that would also give information on the shape of the particles", "in a system of strongly interacting particles, on the other hand, bragg peaks may be observed which will obscure single-particle information but give structural information", "at still higher angles, in the porod region, the shape of the curve is useful in obtaining information on the surface-to-volume ratio of the scattering objects and on the dimensions of the scattering particles", "this regime is also important for the analysis of regular structures shown by, for example, block copolymers", " 2.3.5.10 phase contrast microscopy phase contrast microscopy is a contrast-enhancing optical technique", "it can be used to produce high-contrast images of transparent specimens such as lithographic patterns, fibers, multiphasic polymer samples, polymer morphologies, and latex dispersions", "it is moreover useful for examination of surfaces, including integrated circuits, crystal dislocations, defects, and lithography", " in effect, the phase contrast technique employs an optical mechanism to translate minute variations in phase into corresponding changes in amplitude, which can be visualized as differences in image contrast", "light waves that are diffracted and shifted in phase by the specimen (termed a phase object) are transformed into amplitude differences that are observable in the eyepieces", " in a phase contrast microscope, an incident wavefront present in an illuminating beam of light becomes divided into two components upon passing through a phase is an undeviated (or undiffracted) planar specimen", "the primary component wavefront, commonly referred to as the surround (s) wave", "it passes through and around the specimen but does not interact with it", "in addition, a deviated or diffracted spherical wavefront (d-wave) is also produced", "it becomes scattered in many directions", "after leaving the specimen plane, surround and diffracted light waves enter the objective front lens element and are focused at the intermediate image plane where they combine through interference to produce a resultant particle wave (often referred to as a p-wave)", "the mathematical relationship   122  2 methods and techniques for synthesis, characterization, processing  between the various light waves generated in phase contrast microscopy can be described simply as:  p \u00bc s \u00fe d  (2.81)  detection of the specimen image depends on the relative intensity differences, and therefore on the amplitudes, of the particle and surround (p and s) waves", "if the amplitudes of the particle and surround waves are significantly different in the intermediate image plane, then the specimen acquires a considerable amount of contrast and is easily visualized in the microscope eyepieces", "otherwise, the specimen remains transparent and appears as in an ordinary brightfield microscope", "images produced by phase contrast microscopy are relatively simple to interpret when the specimen is thin and distributed evenly on the substrate", "when thin specimens are examined using positive phase contrast optics, they appear darker than the surrounding medium when the refractive index of the specimen exceeds that of the medium", "it should also be noted that numerous optical artifacts are present in all phase contrast images, and large extended specimens often present significant fluctuations in contrast and image intensity", "symmetry can also be an important factor in determining how both large and small specimens appear in the phase contrast microscope", "sensible interpretation of phase contrast images requires careful examination to ensure that artifacts are not incorrectly assigned to important structural features", " 2.3.5.11 polarization microscopy polarized light microscopy provides all benefits of brightfield microscopy but offers a wealth of further information not available with any other optical technique", "for example, it can distinguish between isotropic and anisotropic materials", "this is because isotropic materials have the same optical properties in all directions, only one refractive index, and no restriction on the vibration direction of light passing through them", "in anisotropic materials, in contrast, optical properties vary with the orientation of incident light with the crystallographic axes", "they demonstrate a range of refractive indices, depending both on the propagation direction of light through the substance and on the vibrational plane coordinates", "more importantly, anisotropic materials act as beam splitters and divide light rays into two parts", "the technique of polarizing microscopy exploits the interference of the split light rays, as they are re-united along the same optical path, to extract information about these materials", " the wave model of light describes light waves vibrating at right angles to the direction of travel of light, with all vibration directions being equally probable", "this is \u201ccommon\u201d light", "it can be converted into plane-polarized light by passing through a polarizing filter", "here only light with one specific vibration plane passes through", "there are two polarizing filters in
