Repository: JonathanOnorato/ChemLP

# ChemLP
A Chemistry Natural Language Processing Tool

File: Bowman/textbook_files/Principles_of_Polymer_Chemistry_by_Ravve.json (part 9 of 49)
R23  An equation for terpolymer composition was developed from the rate expressions by expressing  the steady state with the relationships [94]:  R12 \u00bc R21; R23 \u00bc R32; R31 \u00bc R13:  \f102  3 Free-Radical Chain-Growth Polymerization  d\u00bdM1(cid:4)=d\u00bdM2(cid:4)=d\u00bdM3(cid:4) \u00bc \u00bdM1(cid:4)f\u00bdM1(cid:4) \u00fe \u00bdM2(cid:4)=r12 \u00fe \u00bdM3(cid:4)=r13g  =\u00bdM2(cid:4)r21=r12f\u00bdM1(cid:4)=r21 \u00fe \u00bdM2(cid:4) \u00fe \u00bdM3(cid:4)=r23g =\u00bdM3(cid:4)r31=r13f\u00bdM1(cid:4)=r31 \u00fe \u00bdM2(cid:4)=r32 \u00fe \u00bdM3(cid:4)g  It is claimed that this terpolymerization composition equation is often in good agreement with experimental results. Other, more complicated equations also exist, but apparently they yield results that are similar to those obtained from the above shown expression [94, 149].  One example of other equations is an early theoretical relationship for terpolymerization that was  written by Alfrey and Gold\ufb01nger [150].  a b  \u00bc  A\u00bdA=\u00f0r31r21\u00de \u00fe B=\u00f0r21r32\u00de \u00fe C=\u00f0r31r23\u00de(cid:4)\u00bdA \u00fe B=r12 \u00fe C=r13(cid:4) B\u00bd\u00f0A=\u00f0r12r31\u00de \u00fe B=\u00f0r12r32\u00de \u00fe C=\u00f0r32r13\u00de(cid:4)\u00bdB \u00fe A=r21 \u00fe C=r23(cid:4)  :  a c  \u00bc  A\u00bdA=\u00f0r31r21\u00de \u00fe B=\u00f0r21r32\u00de \u00fe C=\u00f0r31r23\u00de(cid:4)\u00bdA \u00fe B=r12 \u00fe C=r13(cid:4) C\u00bdA=\u00f0r13r21\u00de \u00fe B=\u00f0r23r12\u00de \u00fe C=\u00f0r13r23\u00de(cid:4)\u00bdC \u00fe A=r13 \u00fe B=r32(cid:4)  where a, b, and c are the quantities of each monomer found in the resultant terpolymer and A, B, and C are the quantities of the monomer in the feed system. Needless to say, a copolymerization of four or even more monomers becomes progressively more dif\ufb01cult to treat rigorously.  3.8 Allylic Polymerization  Compounds possessing allylic structures polymerize by free-radical mechanism only to low molecularweight oligomers. In some cases the products consist mostly of dimers and trimers. The DP for poly(allyl acetate), for instance, is only about 14. This is due to the fact that allylic monomer radicals are resonance-stabilized to such an extent that no extensive chain propagations occur. Instead, there is a large amount of chain transferring. Such chain transferring essentially terminates the reactions [151]. The resonance stabilization can be illustrated on an allyl alcohol radical:  The hydrogen transfer takes place from the allylic hydrogen, as shown on allyl acetate:  OH  OH  +R  O  O  RH  +  O  O  O  O  \f3.9 Inhibition and Retardation  103  Hydrogen transfer can also take place to the acetate moiety:  R  +  RH  +  O  O  O  O  O  O  The above described chain transferring is called degradative chain transferring. Other monomers, such as methyl methacrylate and methacrylonitrile, also contain allylic carbon\u2013hydrogen bonds. They fail to undergo extensive degradative chain transferring, however, and do form high-molecular- weight polymers. This is believed to be due to lower reactivity of the propagating radicals that form from these monomers [5].  Yamasaki et al. [152], reported that they successfully performed the radical polymerization of allylbiguanide hydrochloride in a concentrated, acid solution using either hydrochloric acid or phosphoric acid in the presence of a radical initiator at 50(cid:6)C. The polymer was precipitated from the reaction solution through the addition of an excess amount of acetone. The molecular weight average of the product was 10,340\u2013113,200, with a low polydispersity 1.04\u20131.68.  In spite of degradative chain transferring, polyallyl compounds can be readily polymerized by a free-radical mechanism into three-dimensional lattices. High DP is not necessary to achieve growth in three dimensions. An example of such polyallyl compounds is triallyl phosphate:  O  O  P  3  Many other polyallyl derivatives are offered commercially for use in cross-linked \ufb01lms and are  described in the trade literature.  3.9  Inhibition and Retardation  Free-radical polymerizations are subject to inhibition and retardation from side reactions with various molecules [54]. Such polymerization suppressors are classi\ufb01ed according to the effect that they exert upon the reaction. Inhibitors are compounds that react very rapidly with every initiating free radical as it forms. This prevents any polymerization reaction from taking place until the inhibitor is completely consumed in the process. The reactions of inhibitors with initiating radicals result in formations of new free radicals. The newly formed free radicals, however, are too stable to initiate chain growths. As a result, well-de\ufb01ned induction periods exist. After the inhibitors are used up, polymerizations proceed at normal rates.  Retarders are compounds that also react with initiating radicals. They do not react, however, as energetically as do the inhibitors, so some initiating radicals escape and start chain growth. This affects the general rate of the reaction and slows it down. There is no induction period and retarders are active throughout the course of the polymerization.  \f104  3 Free-Radical Chain-Growth Polymerization  The ef\ufb01ciency of an inhibitor depends upon three factors: (1) the chain transfer constant of an inhibitor with respect to a particular monomer, (2) the reactivity of the inhibitor radical that forms, (3) the reactivity of the particular monomer.  Phenols and arylamines are the most common chain transfer inhibitors. The reaction of phenols,  though not fully elucidated, is believed to be as follows [153]  X  +  HO  R  X  +  O  R  R  R  R  R  X  +  R  R  R  O  O  R  R  R  R  O  R  R  R  R  R  O  X  R  X  X  +  O  R  R  1.  2.  3.  Quinones are effective inhibitors for many polymerization reactions. The reaction occurs either at  an oxygen or at a ring carbon [153\u2013156]:  H  X  +  O  O  R  O  O  O  X  R  R  X  The reaction, however, is not always strict inhibition. Thus, for instance, hydroquinone acts as an ef\ufb01cient inhibitor for the methyl methacrylate radical but only as a retarder for the styrene  \f3.9 Inhibition and Retardation  105  radical [155]. Hydroquinone is often employed as an inhibitor; it requires, however, oxygen for activity [156, 157]:  + 02  H  X  H O X  O +  HO  OH  H O X  OH + HO  O  Oxygen, however, can also act as a comonomer in a styrene polymerization:  +  O2  O  O  H O X  O  O  O  It causes marked retardation, however, in the polymerizations of methyl methacrylate [158]. The  same is true of many other free-radical polymerizations.  The ability of phenols to inhibit free-radical polymerizations appears to increase with the number of hydroxyl groups on the molecules [157]. The locations of these hydroxyl groups on the benzene rings in relationships to each other is important. For instance, catechol is a more ef\ufb01cient inhibitor than is resorcinol [158].  Aromatic nitro compounds can act as strong retarders. Their effect is proportional to the quantity  of the nitro groups per molecule [160, 161].  X  + O2N  O  N  X  O  X  O  N  O  Figure 3.1 illustrates the effect of inhibitors and retarders on free-radical polymerization [162].  The equation that relates rate data to inhibited polymerizations is  2RP  2kt=kP  2\u00bdM(cid:4)2 \u00fe RP\u00bdZ(cid:4)kz=kP\u00bdM(cid:4) (cid:1) Ri \u00bc 0  \f106  3 Free-Radical Chain-Growth Polymerization  Fig. 3.1 Illustration of the effects of inhibitors and retarders. (A) Normal polymerization rate, (B) effect of a retarder, (C) effect of an ideal inhibitor, and (D) effect of a non ideal inhibitor. The time between A and C is the induction period caused by an ideal inhibitor  % Conversion  A  C  B  D  Time  induct. period  where Z is the inhibitor or the retarder in chain-growth termination:  (cid:5) Mn(cid:3) \u00fe Z(cid:1)!  kZ (cid:5) Mn \u00fe Z(cid:3)\u00f0and/or (cid:5) MnZ(cid:3)\u00de  To simplify the kinetics it is assumed that Z\u2022 and ~MnZ\u2022 do not initiate new chain growth and do  not regenerate Z upon termination.  3.10 Thermal Polymerization  A few monomers, such as styrene and methyl methacrylate, will, after careful puri\ufb01cation and presumably free from all impurities, polymerize at elevated temperatures. It is supposed that some ring-substituted styrenes act similarly. The rates of such thermal self-initiated polymerizations are slower than those carried out with the aid of initiators. Styrene, for instance, polymerizes only at a rate of 0.1% per hour at 60(cid:6)C and only 14% at 127(cid:6)C. The rate of thermal polymerization of methyl methacrylate is only about 1% of the rate for styrene [163, 164]. Several mechanisms of initiation were proposed earlier. The subject was reviewed critically [165]. More recently, the initiation mechanism for styrene polymerization has been shown by ultraviolet spectroscopy to consist of an initial formation of a Diels\u2013Alder dimer. The dimer is believed to subsequently transfer a hydrogen to a styrene molecule and as in doing so form a free radical [166]:  CH2  H  styrene  +  2  H  dimer   Thermal polymerization of methyl methacrylate, on the other hand, appears to proceed through an initial dimerization into a diradical [167]. This is followed by a hydrogen abstraction from any available source in the reaction mixture.  \f3.11 Donor\u2013Acceptor Complexes in Copolymerization  107  O  O  RH  O  O  O  O  hydrogen abstraction  O  O  O  O  3.11 Donor\u2013Acceptor Complexes in Copolymerization  Polar interactions of electron donor monomers with electron acceptor monomers lead to strong tendencies toward formations of alternating copolymers. Also, some alternating copolymerizations might even result from compounds that by themselves are not capable of conventional polymerization. An example is copolymerization of dioxene and maleic anhydride. Two reaction mechanisms were proposed. One suggests that the interactions of donor monomers with acceptor radicals or acceptor monomers with donor radicals lead to decreased energies of activation for cross-propagations [168]. The transition state is stabilized by a partial electron transfer between the donor and acceptor species [169]. The second mechanism suggests that the interactions result in formations of charge-transfer complexes [170]. An electron is completely transferred from the donor monomer to the acceptor monomer. After the transfer, the complex converts to a diradical that subsequently polymerizes by intermolecular coupling. For instance, while many believe that the Diels\u2013Alder reaction takes place by a concerted mechanism, the intermediate was postulated by some to be a charge-transfer complex. An electron is transferred from the donor to the acceptor and a charge-transfer complex forms [171]. This can be illustrated on a Diels\u2013Alder reaction between butadiene and maleic anhydride:  +  O  O  O  donor  acceptor  +  O  O  O  charge transfer complex  +  \u0394  Diels Alder adduct  O  O  O  If the reaction mixture is irradiated with high energy radiation, such as gamma rays, instead of being heated, an alternating copolymer forms. The complex converts to a diradical [1, 171] that homopolymerizes:  O  O  O  \u03b3-rays  polymerization  +  O  O  O  O  O  O  n  \f108  3 Free-Radical Chain-Growth Polymerization  Alternating copolymerization of styrene with maleic anhydride is also explained by donor acceptor interactions [171]. A charge-transfer complex is seen as the new monomer, a diradical, which polymerizes through coupling [171\u2013174].  donor  acceptor     charge transfer complex  +  O  O  O  O  O  O  diradical  +  O  O  O  O  O O  n  Charge-transfer complexes are also claimed to be the intermediates in free-radical alternating  copolymerization of dioxene or vinyl ethers with maleic anhydride [176\u2013179]:  O  O  +  O  O  O  O  O O  +  O  O  R   donor  O  O  O  O  O  O  O  O  O  O  n  where, R\u2022 is a polymerization-initiating radical. Here, a third monomer can be included to interpolymerize with the complex that acts as a unit. The product is a terpolymer [176, 177]. A diradical intermediate was also postulated in sulfur dioxide copolymerizations and terpolymer- izations with bicycloheptene and other third monomers [173]. These third monomers enter the copolymer chain as block segments, while the donor\u2013acceptor pairs enter the chains in a one-to- one molar ratio. This one-to-one molar ratio of the pairs is maintained, regardless of the overall nature of the monomer mixtures.  The propagation and termination steps in the above reactions are claimed [175, 181\u2013183] to be related. As stated, an interaction and coupling between two diradicals is a propagation step. When such interactions result in disproportionations, however, they are termination steps. This means the charge- transfer mechanisms are different from conventional free-radical polymerizations. They involve interactions not only between growing polymer-radicals and monomers but also between polymer- radicals and complexes. In addition, the polymer radicals react with each other [175, 181\u2013184].  \f3.11 Donor\u2013Acceptor Complexes in Copolymerization  109  Li and Turner [185], reported copolymerization of maleic anhydride with trans-stilbene:  R1  +  THF  AIBN  R1  O  O  O  R2  O  O  O  R2  n  R3  R3  where, R1, R2, and R3 are either methyl groups or hydrogens  The stability of charge-transfer complexes depends upon internal resonance stabilization. This degree of stabilization determines how easily the diradicals open up [183]. Consequently, the stability also determines how the copolymerization occurs. It can occur spontaneously, or under the in\ufb02uence of light or heat, or because of an attack by an initiating free radical.  There are many examples of spontaneous reactions. When, for instance, isobutylene is added to methyl a-cyanoacrylate, a spontaneous copolymerization in a 1:1 ratio takes place at room tempera- ture. This was explained by the following scheme [175, 181\u2013183]:  N  +  O  OCH3  OCH3  O N  N  O  OCH3  OCH3  O  n  N  The same happens when sulfur dioxide is added to bicycloheptene at (cid:1)40(cid:6)C [184].  donor  acceptor  +  SO2  SO2  SO2  n  O  S  O  \fAnother example is a room temperature 1:1 copolymerization of vinylidene cyanide with sty-  3 Free-Radical Chain-Growth Polymerization  110  rene [185]:  +  N  N  N  N  N  N  N  n  N  Still another example is a reaction of 1,3 dioxalene with maleic anhydride [183]. Examples of stable complexes are reactions of sulfur dioxide with styrene [175], or vinyl ethers with maleic anhydride [184], also a-ole\ufb01ns with maleic anhydride [179\u2013181]. Also, a reaction of trans-stilbene with maleic anhydride [182], In these reactions charge-transfer complexes form. They are stable and their existence can be detected by spectroscopic means. Additional energy, such as heat or a free-radical attack, converts them to diradicals and polymerizes them into alternating copolymers [175, 185\u2013191].  Examples of intermediates between the two extremes in stability are reaction products of sulfur dioxide with conjugated dienes [192]. In this case, the reaction results in formation of mixtures of alternating copolymers and cyclic adducts:  O  S  O  +  O  O  S  +  O  O  S  +  S  n O  O  The yield of the polymer increases at the expense of the cyclic structure when heat or radiation is  applied. A free-radical attack has the same effect [192].  \f3.12 Polymerization of Complexes with Lewis Acids  111  If donor\u2013acceptor interactions and subsequent polymerizations occur upon irradiation with ultra- violet light, the reactions can be very selective. An example is a triphenylphosphine interaction with acrylic monomers [193]:  O  O  +  P  h\u03bd  3  3  O  O  P  O  O  P  3  This reaction does not occur, however, between triphenylphosphine and styrene or vinyl acetate [193]. The nature and the amount of solvent can in\ufb02uence the yield and the composition of the copolymers in these copolymerizations. Thus, copolymerization of phenanthrene with maleic anhy- dride in benzene yields a 1:2 adduct. In dioxane, however, a 1:1 adduct is obtained. In dimethyl formamide, no copolymer forms at all [193]. Another example is a terpolymerization of acrylonitrile with 2-chloroethyl vinyl ether and maleic anhydride or with p-dioxene-maleic anhydride. The amount of acrylonitrile in the terpolymer increases with an increase in the p-electron density of the solvent in the following order [194]:  xylene (cid:13) toluene (cid:13) benzene > chlorobenzene (cid:13) chloroform.  The ratio of maleic anhydride to the vinyl ether in the product remains, however, equimolar. Whether the concept of charge-transfer complexes in copolymerizations is fully accepted is not certain. Much of the accumulated evidence, to date, such as UV and NMR spectroscopy, does support it in many systems [195]. Further support comes from the strong tendencies to form alternating copolymers over a wide range of feed compositions, and also from high reaction rates at equimolar feed compositions [171]. On the other hand, as shown above, it was claimed in the past that copolymerization of styrene with maleic anhydride involves charge-transfer complexes [171, 181\u2013183]. This, however, is now contradicted in a publication of a study of radical copolymerization of maleic acid with styrene. The reaction was carried out in a dioxane solution at 70(cid:6)C. The authors reported that UV spectroscopy fails to show presence of a charge transfer and formation of a complex between the two monomers in the copolymerization system [196].  3.12 Polymerization of Complexes with Lewis Acids  Some polar vinyl monomers such as methyl methacrylate or acrylonitrile interact and complex with Lewis acids. They subsequently polymerize at a faster rate and to a higher molecular weight than can be expected otherwise. The effective Lewis acids are ZnCl2, AlCl3, Al(C2H5)2Cl, AlCl2(C2H5), SnCl4, and some others [197\u2013199]. Complexes can form on an equimolar basis and undergo  \f112  3 Free-Radical Chain-Growth Polymerization  homopolymerizations after application of heat. A free-radical attack or irradiation with ultraviolet light or with gamma rays is also effective [198].  It was proposed [198\u2013201] that the greater reactivity is due to delocalization of the electrons of the  complexed molecules:  N  +  ZnCl2  N  ZnCl2  Molecular orbital calculations support this [200, 201]. Polymerizations can also be carried out with less than stoichiometric ratios of the Lewis acids to the monomers. As an illustration, coupling of an acrylic or a methacrylic monomer with a Lewis acid can be shown as follows [203, 204]  aM \u00fe MeXn \u00d0 \u00f0M)a (cid:1) (cid:1) (cid:1) (cid:1) (cid:1) (cid:1)MeXn  where, MeXn represents a Lewis acid.  Vinyl pyridine and vinyl imidazole also form complexes with zinc chloride. Here, conjugation with the metal salt results in a super delocalizability and leads to spontaneous thermal polymerization [203, 204].  The increased reactivity toward polymerization by some monomers, even in the presence of less than equimolar amounts of Lewis acids, was suggested to be due to one of two possibilities. It may be due to greater reactivity of the portion of the monomer that complexes toward the growing chain end. It may also be due to formation of new complexes between uncomplexed monomer and complexed ones [171]:  N  +  N  N  ZnCl2  N  ZnCl2  The picture is more complicated when the Lewis acids are used in combinations with donor\u2013acceptor monomers. The donor\u2013acceptor complexes are believed to form \ufb01rst and then react with Lewis acids according to the following scheme [203, 204]:  aM1  +   bM2 + MeXn  a   M1   MeXn +   bM2  MeXn  b M2  +  aM1  A structure of methyl methacrylate and styrene complexed with SnCl4 was shown to be as follows  [204]:  O  Sn  O  O  O  \f3.13 Steric Control in Free-Radical Polymerization  113  In formations of ternary complexes, the acceptor vinyl compound must have a double bond conjugated to a cyano or to a carbonyl group. Such acceptors are acrylonitrile, methacrylonitrile, acrylic and methacrylic esters and acids, methyl vinyl ketone, acrylamide, etc. Donor monomers are styrene, a-methyl styrene, butadiene, 2\u20133-dimethyl butadiene, isoprene, chloroprene, etc.  One proposed mechanism [171, 204] is that such charge-transfer polymerizations are in effect A_. . .MeXn]. In other words, the metal  homopolymerizations of the charge-transfer complexes [D halide is complexed with the electron acceptor monomer and acts as an acceptor component.  L  The above opinion, however, is not universal. Others hold that the increased susceptibility to ultraviolet radiation or to initiating radicals [205] is due to increased reactivity of the propagating radicals of complexed monomers toward incoming uncomplexed ones.  Arguments against the ternary complex mechanism are as follows: (1) the physical evidence that proves the existence of the ternary molecular complexes is weak; (2) the ternary molecular complexes can have no bearing on the copolymerizations because the equilibrium concentration of the complexed monomers is low, compared to the uncomplexed ones [206].  A third opinion is that a complex of an acceptor monomer with a Lewis acid copolymerizes alternately with the donor monomer and with an uncomplexed acceptor monomer [207, 208]. This presumably takes place according to the conventional chain-growth polymerization scheme of radical copolymerization. The alternate placement of monomers is due to highly enhanced values of cross- propagation constants. It results from complexing acceptor monomers with Lewis acids. Such a mechanism fails to explain satisfactorily the completely alternating incorporation of monomers and the inef\ufb01ciency of chain-transfer reagents. It also fails to explain the spontaneous initiation of alternating copolymerization. Kabanov suggested [209]  the Lewis acid\u2013monomer complex, both the uncomplexed and the complexed monomers may participate in chain propagation. This would result in appearance of complexed propagating radicals besides the usual ones. In the complexed ones, the last unit carrying the valence is a ligand of coordination complex:  that during the primary free-radical  formation of  (cid:5)M(cid:3) . . . . . . MeXn  It excludes, however, all electron transfer reactions that may take place due to ultraviolet light  irradiation.  3.13 Steric Control in Free-Radical Polymerization  In free-radical polymerization reactions, the propagating radical chain has a great amount of freedom. Atactic polymers, therefore, are usually formed. Some control that the reaction conditions exercise over the propagating species increases at lower temperatures due to lower mobilities. This leads to increased syndiotactic placement, as was discussed in the section on propagation. Special techniques, however, such as the use of canal complexes can be employed to form stereoregular polymers by free- radical mechanism. Urea and thiourea were used originally for such purposes [210, 211]. Monomers such as butadiene or others form complexes within the voids, or canals of the crystal lattices of these compounds. Brief exposure to high energy radiation initiates chain growth. In the canals, the monomer molecules are held in \ufb01xed positions, so chain growth is restricted in one direction only. Steric control is exercised because in these \ufb01xed positions the monomer molecules tend to align uniformly. It was suggested that in the canal complexes the monomers are not just lined up end to end, but packed in an overlapping arrangement. For molecules such as isobutylene or vinylidene chloride,  \f114  3 Free-Radical Chain-Growth Polymerization  it may be possible for the monomers to lie directly on top of each other, resembling a stack of coins. Such stacking greatly facilitates reactions between guest molecules [210, 211].  Polymerizations in thiourea canal complexes yields high melting crystalline trans-1,4 polybutadi- ene, 2,3-dimethylbutadiene, 2,3-dichlorobutadiene, and 1,3-cyclohexadiene. Cyclohexadiene mon- oxide, vinyl chloride, and acrylonitrile also form stereoregular polymers. On the other hand, polymerizations of isobutylene and of vinylidene chloride fail to yield stereospeci\ufb01c polymers.  Sodium montmorillonite can also be used to polymerize polar monomers between the lamellae. Here too, the organization of monomer molecules within the monolayers in\ufb02uences the structure of the resultant polymers [212, 213]. Poly(methyl methacrylate) formed in sodium montmorillonite is composed of short, predominantly isotactic stereosequences [211]. The percentage of isotactic component increases with an increase in the ion exchanging population on the surface of the mineral and is independent of the temperature between 20 and 160(cid:6)C. In this way, it is possible to vary the population of isotactic triads at will up to 50% composition [205].  Perhydrotriphenylene also forms channel-like inclusions with conjugated dienes. Polymerization  of these dienes yields some steric control [216, 218].  Uemura and coworkers [217] carried out radical polymerizations of vinyl monomers (styrene, methyl methacrylate, and vinyl acetate) within various nanochannels of porous coordination polymers. They studied the relationships between the channel size and polymerization behaviors, such as monomer reactivity, molecular weight, and stereostructures. They reported that in these polymerization systems, the polymer-growing radicals were remarkably stabilized by ef\ufb01cient suppression of the termination reactions within the channels, resulting in relatively narrow molecular weight distributions. A signi\ufb01cant nanochannel effect on the polymer stereoregularity was also seen, leading to a clear increase of isotactic placement in the resulting polymers.  There were attempts at controlling steric placement by a technique called template polymeriza- tion. An example is methyl methacrylate polymerization in the presence of isotactic poly(methyl methacrylate) [208, 209]. Thus template polymerization is a process of polymerizing a monomer in the presence of a polymer, usually from a different monomer. The presence of template polymers, however, only results in accelerating the rates of polymerizations [219].  3.14 Controlled/\u201cLiving\u201d Free-Radical Polymerization  Living polymerizations are chain-growth reactions where the propagating centers on the growing chains do not terminate and do not undergo chain transfer. Such polymerizations are noted for preparations of polymers with controlled molecular weights, desired end groups and low polydispersities. In addition, the preparations of polymers with predetermined molecular weights and narrow molecular weight distributions require fast initiations and fast exchanges between sites of variable activities and variable lifetimes. Such chain-growth reactions, ionic in nature, are discussed in Chap. 4. In typical homogeneous free radical polymerizations, however, bimolecular terminations between two growing radicals cannot be avoided and, therefore, typical living free radical polymeri- zation cannot be fully realized. Also, in conventional free radical polymerizations, the initiations are slow, while high-molecular-weight polymers form shortly after the start of the reactions. As the reactions progress, polydispersities increase, while the molecular weights actually decrease. It is possible, however, to adjust conditions of some radical polymerizations in such a way that polymers with controlled molecular weights and relatively low polydispersities form [220, 221]. These are not true living polymerization as such because termination reactions do occur. They possess, however, some characteristics that are similar to living polymerizations and are referred to by many as controlled/\u201cliving\u201d polymerizations. Such reactions yield polymers with controlled molecular weights, exhibit increase in molecular weight with conversion, yield narrow molecular weight  \f3.14 Controlled/\u201cLiving\u201d Free-Radical Polymerization  115  distributions, and can be used to form copolymers. Some examples of such polymerizations include nitroxyl radical-mediated polymerizations of styrene [222\u2013225], atom transfer polymerizations controlled by ruthenium-(II)/aluminum [226, 227] or by copper/bipyridine complexes [228], Co (II)-mediated polymerizations of methacrylates and acrylates [229], and polymerization of styrene using a degenerative transfer method [230], as well as others. Some features are unusual for radical processes and the radical nature of some of these reactions might be questioned, as for instance, polymerizations catalyzed by transition metals. Evidence has been presented, however, that strongly indicates radical nature in at least in atom transfer polymerizations [231]. The evidence, however, is not unambiguous.  Some initial attempts at producing \u201cliving\u201d polymerizations made use of iniferters. This term appears to come from the word inifer, a bifunctional compound that brings about both initiation and chain transfer. \u201cLiving\u201d cationic polymerizations make use of inifers to form block copolymers. This is discussed in Chap. 9. The term iniferter was proposed by Otsu and Yoshida in 1982 [232]. Iniferters used in controlled/living free-radical polymerizations are sulfur-centered free radicals that can be generated from sulfur-containing molecules such as dithiocarbamates. The radicals react reversibly with growing polymeric chain ends, thereby controlling the concentration of the radical species. Many of these sulfur centered radicals, however, can also initiate new polymer chains. This can lead to uncontrolled growth. To overcome these dif\ufb01culties, other approaches were also developed [233]. Deactivation of growing radicals with stable radicals can be carried out with the aid of various nitroxyl radicals, protected phenoxy radicals, dithiocarbamate, trityl, and benzhydryl derivatives. Growing radicals can also be deactivated with nonradicals in the presence of organometallic compounds that form stabilized hyper-coordinated radicals. The polymerizations with the aid of reversible degradative chain transferring are unique in that they requires very rapid and \u201cclean\u201d chain transfers without side reactions. The enhanced control of polymerization process relies on reduction in the ratio of the rate of termination to that of propagation, due to low instantaneous concentration of growing radicals. This means that initiation and propagation reactions must proceed at similar rates due to application of the initiators resembling polymer end groups in their dormant state. Also, in these polymerization reactions, there must be a low proportion of chains marked by uncontrolled termination and/or transfer due to relatively low molecular weights.  Homogenous controlled/\u201cliving\u201d free radical polymerizations are based, therefore, on the revers- ible deactivations of growing radicals. Early, Matyjaszewski divided such polymerizations into three classes [240, 241]. These were:  1. Deactivations of growing radicals with stable radicals by reversible formations of dormant  covalent species, followed by homolytic cleavages:  2. Reversible deactivations of growing radicals with \u201cnonradical\u201d species by formation of dormant  persistent radicals:  3. Reversible degenerative transfers based on thermodynamically neutral exchange reactions  between growing radicals and transfer agents:  P(cid:3) \u00fe R(cid:3)(cid:1)!  P----------R  deact:  (cid:1) act:  P(cid:3)\u00feX(cid:11)(cid:1)!  \u00f0P---------X)  deact:  (cid:1) act:  ktr Pn(cid:3) \u00fe P1--------R (cid:1)!  (cid:1) P1(cid:3) \u00fe Pn--------R  \f116  3 Free-Radical Chain-Growth Polymerization  F  O  F  O  B  L  N  N  Co  N  N  L  O  F  O  B  F (Co(II))  +  CO2R  CO2R  propagating polymer chain  Co(III)  CO2R  CO2R  F  O  +  B  L  F  O  N  N  Co  N  N  L  O  F  B  O  F  Co(III)  H  Co(III)  CO2R  CO2R  re-initiation  Fig. 3.2 Cobalt mediated controlled/\u201cliving\u201d polymerization  3.14.1 Cobalt Mediated Polymerizations  Catalytic chain transfer polymerizations can utilize metals such as low spin cobalt(II) compounds as chain transferring agents. The mechanism is believed to involve repeated disturbing of each propagating step by abstraction of hydrogen atoms from the propagating polymers. This yields chains with unsatu- rated terminal units and hydrogen transfer agent adducts, Co(III)\u2013H. Subsequent transfers of hydrogens to the growing chains result in reinitiating the processes [241]. The b-hydrogen abstractions from the growing radicals and the formations of metal hydrides [229] can be illustrated as follows:  R  Mt:Ligand  R  +  Ligand:Mt  H  where Mt \u00bc Co  This catalytic cycle for a cobalt mediated polymerization, using bis-dimethyl-glyoximate cobalt boron \ufb02uoride catalyst was illustrated Haddleton et al. [233, 234]. A similar illustration of the process is shown in Fig. 3.2. The af\ufb01nities of metals for hydrogen abstractions, and/or their abilities to lose electrons depend on their oxidation states and the nature of their ligands. Such reactions can, therefore, be suppressed. This can be done by choosing high oxidation state metals, ligands that protect the metal from the abstraction of the P\u2013H atoms, and by controlling the position of the oxidation\u2013reduction equilibrium.  R(cid:1)(cid:1) Co + + + Ln \u00d0 R(cid:3)\u00fe(cid:3)Co + + Ln RMx \u00fe Co + + Ln \u00d0 RMx (cid:1)(cid:1)Co + + + Ln  The metal cobalt(II) is usually chelated. This can be cobalt porphyrin, cobalt phthalocyanin, or cobalt oxime, as well as others. The polymer molecules that form have, as stated earlier, terminal double bonds and can be illustrated as follows,  \f3.14 Controlled/\u201cLiving\u201d Free-Radical Polymerization  117  The cobalt hydride in turn reacts with a new monomer molecules to regenerate the Co(II) [235]. One publication describes a chain transferring agents that can be used in controlled polymerization of methacrylate monomers where reductive elimination of cobalt hydride from the neighboring methyl group de\ufb02ects further chain growth [236]. The agent was illustrated as follows:  n-1  O  O  O  O  CoN  N  N  N  A described example is a reaction conducted at 60(cid:6)C in deoxygenated benzene, using neopentylcobalt with tetramesityl-porphyrin ligand and methyl acrylate monomer [236]. A slow polymerization yields 66% conversion in 38 h. The product is a narrow molecular weight distribution polymer of Mn \u00bc 144,000. The polymerization is even slower with less hindered phenyl substituents on the porphyrin ligand. Both homopolymers and block copolymers can be formed.  Catalytic chain transfer by a cobalt(ll) porphyrin in radical polymerization of MAA in water was studied by Wayland and coworkers [237]. Cobalt tetrasulfonatophenylporphyrin was found by them to be exceptionally effective in the catalytic chain transfer for the radical polymerization of MAA in water. A remarkable feature of this process is that the increase in the degree of polymerization, with conversion requires the existing macromonomers than in initiation and propagation of new chains through chain transfer to monomer. Reinitiation of oligomer ole\ufb01ns and chain growth are signi\ufb01cant inherent reactivity features of the cobalt++-porphyrin catalyzed chain transfer process.  that more monomer be consumed in chain growth of  3.14.2 Atom Transfer Radical Polymerizations  Atom transfer radical polymerizations (ATRP) were reported simultaneously by two groups: (1) Matyjaszewski et al. [218] and (2) Sawamoto and coworkers [226]. Matyjaszewski et al. utilized a Cu/bipyridine complex as a halogen transfer agent that functions between dormant and active polymer chains. Formation of polymers with predetermined molecular weight of up to Mn (cid:14) 10 [5] and polydispersity as narrow as 1.05 was reported [238, 239]. This type of polymerization appears to offer the possibility of preparing a broad range of polymeric materials [240\u2013242]. The reactions proceed under conditions that could make the process commercially attractive. Thus, for instance, by using nonionic surfactants, such as poly(oxyethylene oleyl ethers) it is possible to prepare polymers from butyl methacrylate, methyl methacrylate, styrene, and butyl acrylate in aqueous emulsions. In addition, by using multidentate ligand such as tris[(2-dimethyl-amino)ethyl]amine the atom transfer  \f118  3 Free-Radical Chain-Growth Polymerization  polymerizations can be made to proceed rapidly at room temperature [242, 243]. The atom transfer polymerization reaction can be illustrated as follows:  Polymerizations of styrene using 2,20-dipyridyl as the ligand indicated that they proceed \ufb01rst order with respect to the concentration of initiator, and 0.4 and 0.6 orders with respect to the concentration of Cu(l) halide and ligand [218, 229]. The copper bipyridyl complexes mentioned above were pictured by Haddleton et al. [233, 234] as follows:  N  N  Cu  Cu  Cl  Cl  N  N  Cu  N  N  N  N  CuCl2  Cu  N  N  N  N  Cl  \f3.14 Controlled/\u201cLiving\u201d Free-Radical Polymerization  119  Recently, Matyjaszewski has summarized the mechanism of these polymerizations [245]. Matyjaszewski and coworkers [246\u2013250] reported that small amounts of air present in the reaction mixture can be consumed by addition of suf\ufb01cient amounts of an appropriate reducing agent, such as tin(II) 2-ethylhexanoate or ascorbic acid. In this process, the cuprous ions are initially oxidized by oxygen to the cupric ions, but then in turn reduced by the reducing agent. The cuprous ions activate the reaction. There is an induction period until all the oxygen is consumed. This is referred to as (ARGENT) ATRP. Also, they have subsequently reported that polymerizations of 2-(dimethylamino)ethyl methacrylate does not require any addition of a reducing agent as the tertiary amine group presumably serves as an internal one [251]. In addition, Percec and coworkers [253] reported that polymerizations in polar solvents in conjunction with copper and appropriate ligands allow ultrafast syntheses of high-molecular-weight polymers at ambient temperature. The process is referred to as Single Electron Transfer-Living Radical Polymerization (SET-LRP). The mechanism proposed is based on disproportionation of cuprous ions to cupric ions and metallic copper. This is catalyzed by the polar solvents and the appropriate ligands. The proposed mechanism can be illustrated as follows:  PnX  +  Cu  Cu  XL  + Pn  polar solvent  Ligand  PnX  nM  Kp  Kt  r K disp  Pn  Pn  Cu  +  Cu  XL  The work by Percec and coworkers included an investigation of various solvents and ligands for the catalyst activity and their ability to disproportionate the cuprous ion. They demonstrated that addition of 10 mol% of phenol as ligand leads to spontaneous disproportionation to metallic copper and cupric ions [253]. An alternative to the proposed Percec\u2019s mechanism was proposed by Matyjaszewski [254]. According to this mechanism, metallic copper acts as a reducing agent for the cupric ions and yields active cuprous ions that catalyze the polymerization. This mechanism is similar to one proposed for the reactions that utilize ascorbic acid or tin based reagents to reduce cupric ions to cuprous ones [255, 256]. The mechanism can be illustrated as follows:  P n  X + Cu  X Ligand  Cu  X Ligand + P n  P n  P m  Cu0  Kactiv  Kdeactiv  Kt  P m  M  K p  P n+M  Haddleton and coworkers [256] investigated use of toluene as a solvent with phenol as an additive for use in living/controlled polymerizations. They demonstrated a
