Repository: JonathanOnorato/ChemLP

# ChemLP
A Chemistry Natural Language Processing Tool

File: Bowman/textbook_files/Polymer_Chemistry_by_Koltzsenburg_Maskos_and_Nuyken.json (part 10 of 30)
polymer during processing", "in addition, they  should not be hazardous to health", "these requirements vary depending on the application", " particularly  strict  requirements  naturally  exist  for  application  in  polymers  for  medical  engineering or for food packaging", "  7    160  chapter 7 \u00b7 polymers as materials  an  inevitable  side  effect  is  a  deterioration  of  the  electrical  insulating  effect  because  additives are usually more polar than the polymer", "for the same reason, the absorption of  water, and thus the hydrolysis susceptibility, can increase", "the polymer and the additives  are  compounded  by  solution,  solid  suspension,  and  melting,  but  also  by  mixing  as  dry  powders", "the chosen mixing method depends on the inherent characteristics of the materi- als, the requirements of the compound quality, and the mixing plant\u2019s available equipment", " 7.4.2    function of selected additives  during processing, polymers experience both thermal and mechanical stress (7 chap", "17)", " depending on the structure, bonds break or low molar mass entities are eliminated", "for  example,  hci  can  be  eliminated  from  polyvinyl  chloride", " stabilizers  (7 chap", "15)  help  to  hinder  or  repress  undesirable  reactions", " their  main  task  is  to  maintain  the  desired   characteristics  of  polymers  over  a  longer  time  and  to  prevent  the  harmful  influence  of  atmospheric oxygen", "lubricants help to reduce friction between the polymer and the reac- tor  wall,  or  the  inner  wall  of  processing  tools", " these  additives  are  similar  to  soap  and  accumulate on the polymers surface", " equally  important  are  uv-stabilizers,  which  protect  the  organic  material  from  the  negative effects of visible and uv light (7 chap", "15)", "one of the most effective additives  against the negative effects of light is carbon black", "the mechanical characteristics of the  polymers are influenced by plasticizers or reinforcing fillers (glass fiber, 7 chap", "17)", "fillers  can also be used simply to stretch the polymer and make it more cost-effective, and to  modify the polymer\u2019s specific weight", "the surface characteristics of polymers are improved  by antistatic agents", "in this way, the danger of the electrostatic charge on pvc-floors, for  instance, can be reduced", "the optical characteristics are influenced by dyes and pigments,  and the above-mentioned carbon black also plays a role here", " depending on their structure, polymers are more or less susceptible to attack by unwanted  microorganisms", "to prevent this, fungicides, for example, are added to the polymer", "because  polymers are usually organic substances, their flammability needs to be reduced by adding  fire retardants", "blowing agents are used to transform the polymer into a foam", " the weakening of the polymer by radiation, temperature, oxygen and other reactive  gases, water, microorganisms, and by mechanical stress leads to discoloration, the loss of  optical clarity, the loss of insulation quality, and/or the deterioration of the mechanical  properties", "the above-mentioned additives can delay the deterioration, but, as a rule, they  cannot prevent it, because they are used up as they act (for example, antioxidants react  with oxygen) or slowly diffuse out of the polymer", " 7.4.3    \u201cwhite carbon black\u201d  quartz powder has become a proven filler for casting resins", "casting resins are rela- tively  low  molecular,  uncross-linked  precursors  which  usually  consist  of  one  or  two  components to which, before being processed (hardened) to cross-linked polymers, an  additional  reactant and fillers are added", "the  addition  of quartz powder reduces the  heat  development  during  the  hardening  (dilution  effect),  the  volume  shrinkage  is  decreased,  and  the  thermal  conductivity  is  increased", " particularly  those  fillers  that  bind chemically to the polymer influence its properties favorably, because a separation  of  the  components  is  thereby  prevented  and  the  problems  that  often  result  from  the    7.4 \u00b7 polymer additives   ", "fig", "7.25  selected silanes  for the modification of silica  161  7  cl3si  alkyl  cl3si  (ch2)3  o  h  cl3si  (ch2)3 n (ch2)3  nh2  cl3si  ch ch2  s  cl3si  (ch2)3 sh  scn, s c or  (ro)3si  (ch2)3  s s s s (ch2)3 si(or)3   (si69\u00ae)  si si  si si  si si  si si  oh oh  c2h5o c2h5o  si  oc2h5 (ch2)3  oh oh  c2h5o c2h5o  si  (ch2)3 oc2h5  s  s  s s  - c2h5oh zno / stearic acid  o o  o o  si  oc2h5 (ch2)3  si  (ch2)3 oc2h5  s  s  +  s s  s8 / accelerator temperature  si si  si si  si si  si si  o o  o o  o o  o o  si  oc2h5 (ch2)3  si  (ch2)3 oc2h5  s  s  s s  si  si  oc2h5 (ch2)3  (ch2)3 oc2h5  sa  sb  hydrophobic silicic acid  elastomer  a + b = 4  crossed-linked elastomer   ", "fig", "7.26  si69\u00ae as a coupling agent between silica and a rubber matrix  interface between the polymer and the filler are reduced", "free oh-groups on the sur- face  of  silica,  for  example,  can  take  part  in  the  hardening  process  of  cast  resins", " furthermore,  reacting  these  groups  with  silanes  modifies  the  silica  surface  and  increases the range of applications where it can be usefully employed", "thus silica can  be specifically modified depending on which polymer it is to be compounded with", "a  selection of modification reagents is listed in ", "fig", "7.25", " attempts  have  been  made  for  quite  some  time  to  replace  carbon  black,  at  least  partially,  with  quartz,  i.e.,  to  develop  a  \u201cwhite  carbon  black.\u201d  this  initially  rather  unsuccessful research was given a renewed fillip by the large increase in the raw mate- rials for carbon black during the oil crisis", "because of their polarity difference, rubber  and  silica  are  incompatible", " the  surface  of  the  silica  can  be  made  hydrophobic  by  reacting it with coupling agents such as si69\u00ae (", "fig", "7.26)", "subsequently, the tetrasul- fan group of the si69\u00ae reacts with the double bonds of the elastomer matrix", "the par- tial  substitution  of  carbon  black  as  filler  by  silica,  combined  with  the  use  of  such      162  chapter 7 \u00b7 polymers as materials   ", "table 7.3  example of a recipe for the tread of an automobile tire  components  weight amount (phr)a  styrene-butadiene rubber (sbr)  butadiene rubber  carbon black  specific coupling agent  sio2  zno  stearic acid  sulfur  stabilizers  vulcanization accelerator  7  70  30  55  49  12  6  2  1  1-3  1-2  aphr parts per hundred rubber; weight amounts based on the total amount of rubber  silanes, leads to an improvement of the rolling resistance and the wet traction, at the  same  time  maintaining  acceptable  abrasion  resistance", " because  of  the  fuel-saving  potential of reduced rolling resistance, the term \u201cgreen tire\u201d has been coined for silica- silane-filled tires", " the recipe for the tread of an automobile tire shows how complex the transformation   of a polymer into a useful material can be (", "table 7.3)", " the additives have specific functions, which need to be carefully tuned (eyerer et al", " 2008)", "", "table 7.3 shows that one cannot do completely without carbon black in this rec- ipe", "carbon black not only improves the mechanical characteristics but is also an estab- lished protection against uv-light (7 chap", "15)", " references  brandrup j, immergut eh, grulke ea (1999) polymer handbook, 4th edn", "wiley, new york eyerer p, hirth t, elsner p (2008) polymer engineering", "springer, berlin nuyken o (1987) antrittsvorlesungen, bd 2, johannes-gutenberg-universit\u00e4t mainz, pp 103-139   163  8  step-growth polymerization  8.1   8.2   8.2.1   8.2.2   8.3   8.3.1  8.3.2   8.3.3  8.3.4   8.5  8.5.1  8.5.2  8.5.3  8.5.4  8.5.5  8.5.6  8.5.7  8.5.8    differences between step-growth and chain-growth  polymerizations - 165   molar mass, degree of polymerization,   and molar mass distribution - 167  degree of polymerization and molar mass of step-growth  polymerizations - 167  molar mass distribution of step-growth polymerization - 172   linear, branching, and crosslinking step-growth  polymerizations - 175  monomers with two different functional groups - 175  reaction of two different monomers each having two  identical functional groups - 175  polymers from axb-monomers (x \u2265 2) - 177  cross-linking - 179  8.4    kinetics of step-growth polymerization - 182   typical polycondensates - 187  polyester - 187  polycarbonates (pc) - 188  polyestercarbonate (pec) - 189  aliphatic polyamides (pa) - 189  partially aromatic and aromatic polyamides and polyimides - 191  polymers of isocyanates - 194  polysiloxanes - 195  selected specialty polymers - 196  \u00a9 springer-verlag berlin heidelberg 2017 s", "koltzenburg et al., polymer chemistry, doi 10.1007/978-3-662-49279-6_8   8.6  8.6.1  8.6.2  8.6.3  8.6.4    industrially relevant crosslinking systems - 199  phenolic resins - 199  urea resins - 200  melamine resins - 201  epoxy resins - 202     references - 204   8.1 \u00b7 differences between step-growth and chain-growth polymerizations  165  8  the synthetic processes of producing polymers from their monomers can be divided into  step-growth and chain-growth polymerization", "these two polymer formation reactions  (", "figs", "8.1 and 8.2) are fundamentally different in their mechanisms, intermediate prod- ucts,  the  way  the  molar  mass  increases  as  a  function  of  monomer  conversion,  and  the  activation energy of their elementary steps", " 8.1    differences between step-growth and chain-growth  polymerizations  the  basic  characteristics  of  these  two  reaction  types  are  illustrated  by  reference  to  the  synthesis of polystyrene from styrene (", "fig", "8.1) and nylon 6.6 from 1.6- hexamethylene  diamine and adipic acid (", "fig", "8.2)", " as already briefly introduced in 7 chap", "1, one industrially significant polymerization  mechanism involves the transformation of a double bond into two single bonds, as shown  in ", "fig", "8.1", " such polymerization of unsaturated compounds can be caused by radicals (7 chap", "9),  ions (7 chaps", "10 and 12), or transition metal catalysts (7 chap", "11)", "during the radical  polymerization of styrene, an initiating radical adds to the double bond of monomeric  styrene  and  creates  a  styryl  radical", " this  in  turn  can  attack  another  styrene  molecule", " because the reaction always leads to a chain terminating with a styryl radical, it can occur  several thousand times before it ends", "because of its chain reaction character, such a pro- cess is referred to as a chain-growth polymerization", "such chain-growth polymerization  have various distinguishing characteristics:   ", "fig", "8.1  polymerization of a  double bond using styrene  (polystyrene) as an example  n  n  n  h2n (ch2)6 nh2  +  n  hooc (ch2)4 cooh  h2n (ch2)6 n c (ch2)4  (ch2)4 cooh  + (2n-1) h2o  o  h  o  c  o  n (ch2)6 n c h h n-1   ", "fig", "8.2  synthesis of a polyamide from 1.6-hexamethylene diamine and adipic acid   166   chapter 8 \u00b7 step-growth polymerization  8  0%  24%  48%  80%   ", "fig", "8.3  a visualization of a polycondensation at 0 %, 24 %, 48 %, and 80 % functional group  conversion", "white balls represent monomers which have not reacted yet, gray balls those monomers  which have reacted at one of their two active groups, and black balls are those molecules which have  reacted at both ends   5 it is initiated by a highly reactive particle", " 5 only a small portion of the molecules in the process are actively involved in the   polymerization process (in this case, the growing styryl terminated radicals)", "the  remaining molecules are unreactive; that is, they can only react with radicals but not  with themselves", "  5 the chain grows quickly (generally within a matter of seconds) to a high molar mass  a typical example of step-growth polymerization is the synthesis of nylon 6.6 from  1.6-hexamethylene diamine and adipic acid (", "fig", "8.2)", "this polymerization is activated  by heat, which causes dehydration", "there is no chemical initiator", "in contrast to chain- growth polymerization, it is impossible to differentiate between active and passive parti- cles", " a  new  monomer  results  from  each  individual  reaction  step  and  has  the  same  reactivity as the original monomers", "further monomer conversion depends solely on sta- tistical probabilities", "all intermediate products are stable and can be isolated", "in contrast  to chain- growth polymerization, it takes considerable time for polymers with a high molar  mass to form", "", "figure 8.3 illustrates this", "step-growth polymerizations in which a small  molecule is a reaction byproduct are also termed \u201cpolycondensations.\u201d  the example in ", "fig", "8.3, shows that, even with a conversion of 80 % of the functional  groups, there are five \u201cpolymer chains\u201d with \u201cdegrees of polymerization\u201d of 3, 4, 5, 6, and  7", "not until very high conversions do the oligomers formed condense to chains with a high  molar mass", "the quantitative details of such processes are given in 7 sect", "8.2", " step-growth polymerization is distinguished by the following characteristics:   5 an initiation in the sense of the radical polymerization described above does not take place", " 5 all molecules are equally reactive and involved in the polymerization process", "in  particular, there are no chain-carrying reactive species with limited stability", " 5 only at very high conversions are products with a high molar mass produced", " step-growth polymerizations require that the monomers possess chemical functions  that can form covalent bonds with each other", "these functions can be united in the same  molecule, such as \u03c9-hydroxyl carboxylic acid, which can produce a polyester via dehydra- tion (", "fig", "8.4)", "such a monomer is called an ab-monomer, where a and b represent the  reactive groups", "alternatively, two di- or multi-functional molecules can react with each  other to form the polymer (", "figs", "8.2 and 8.5)", "using similar terminology, such mono- mers are referred to as aa and bb", " a  particular  characteristic  of  the  step-growth  polymerization  of  two  monomers  aa and bb is the need to accurately adjust the stoichiometry of the reacting molecules if    8.2 \u00b7 molar mass, degree of polymerization, and molar mass distribution  167  8  a  b n ho  n ab  [ab]n  (ch2)x cooh  h o  (ch2)x c  oh + (n-1) h2o  o  n   ", "fig", "8.4  polymerization of an ab-monomer: (a) a general scheme and (b) the polymerization of a  \u03c9-hydroxyl carboxylic acid to a polyester as an example   ", "fig", "8.5  generic diagram of  the polymerization of aa- and  bb-monomers  n  aa  + n  bb       [aabb]n    high molar masses are required", "for example, if there is an excess of bb monomer, all the  a-functionalities  react  and  the  oligomers  are  terminated  with  b  groups,  which  cannot  react with each other", " given  the  criteria  described  here,  polymerization  reactions  can  be  unambiguously   classified into chain-growth and step-growth polymerization", " 8.2    molar mass, degree of polymerization, and molar mass  distribution  the most important factors used to characterize macromolecules are the molar mass, the  degree of polymerization, and the molar mass distribution", "these characteristics depend  on the polymerization mechanism of the macromolecules and on the degree of monomer  conversion", " 8.2.1    degree of polymerization and molar mass of step-growth  polymerizations  during the stepwise transformation of an ab-monomer or of a stoichiometric aa/bb-  system into a polymer (", "fig", "8.6), the molar mass is calculated by multiplying the molar  mass of the components ab, aa and bb respectively, by the number n of repetitions in the  polymer molecule:  m  m  polymer  = ( n  m  ab  )     polymer  =  n  (  m  +  m  bb  aa  )           (8.1)  (8.2)  in (8.1) and (8.2), mpolymer represents the molar mass of the polymer, mab the molar mass  of the monomer ab, and maa and mbb the molar masses of the monomers aa and bb,  respectively", "  168   chapter 8 \u00b7 step-growth polymerization   ", "fig", "8.6  a scheme of a  step-growth polymerization  n  ab  [ab]n  n  aa  +  n  bb    [aabb]n  in a typical condensation reaction, for example an esterification of a dicarboxylic acid  with  a  diol,  the  molar  mass  of  the  polymer  decreases  by  (2n \u2212 1) \u00b7 h2o  (and  with  ab-  monomers such as a 6-hydroxy carboxylic acid by (n \u2212 1) \u00b7 h2o)", " the degree of polymerization, pn, is identical to the number of repetitions n and is   calculated as follows (7 sect", "3.1):  8  initial number of molecules  number of molecules at time t  initial concentration of functional groups concentration of functional groups1 at time t  p n  n = 0 n t  p n  c = 0 c t        n0  nt   or:  c0  ct   or  because at a conversion, p:  =  p  c 0  \u2212  c t  c 0  = \u2212 1  c t c 0     t = c  1 \u2212(  ) \u22c5 p c 0     then pn is given by  n = p  c 0 0 1 \u2212( c  1  =  p  )  1  \u2212  p                    (8.3)  (8.4)  (8.5)  (8.6)  (8.7)  this implies that only with high conversion rates (p almost 1) can sufficiently high degrees  of polymerization be achieved (", "fig", "8.7)", " if the concentration of the reactive groups is not stoichiometric, the degree of polym-  erization can be determined from the following considerations", " 1   the concentration of the functional groups is the same as that of the existing molecules; the former  is experimentally easier to access", "  8.2 \u00b7 molar mass, degree of polymerization, and molar mass distribution  169  8   ", "fig", "8.7  dependence of the  degree of polymerization on  conversion for a  polycondensation  100  80  60  40  20  n p  0  0  because  p n  n = 0 n t     n a n b  = \u2264 1 r     0.2  0.4  0.6  0.8  1  conversion p  the ratio of shortfall (a) to excess (b) is defined as the non-stoichiometric factor r:  na  nb  na,t  nb,t   starting number of the functional groups a  starting number of the functional groups b  number of functional groups a at time t  number of functional groups b at time t  from this it follows that r is always less or equal to 1", "from (8.3) and (8.8) we obtain  p n  =  n a n a  t  ,  + +  n b n b  t  ,  =  n a  1  +  \uf8eb \uf8ec \uf8ed  1 r  \uf8f6 \uf8f7 \uf8f8  n a  t  ,  +  n b  t  ,     , = n ta  \u2212( 1  ) p n a  , = n tb  \u2212( 1  ) rp n b        because p represents the conversion of the functions a, unconverted a is given by  because the conversion of b is limited by the non-stoichiometric factor r, the number of b  functions is given by  the total number of functions na,t + nb,t that have not been converted at time t is  n a  ,  t  +  n b  ,  t  =  \u2212( 1  ) p n a  + \u2212( 1  ) rp n b        (8.3)  (8.8)  (8.9)  (8.10)  (8.11)  (8.12)                  170   chapter 8 \u00b7 step-growth polymerization  which, after rearrangement, gives  n a  ,  t  +  n b  ,  t  =  (  r  \u2212  2  rp  +  ) 1  n a r  inserting this in (8.9) yields     n a r (  r  n a  1  +  \uf8eb \uf8ec \uf8ed  1  r  \uf8f6 \uf8f7 \uf8f8  r  (  \u2212  2  rp  +  1 )  =  n a r  p n =  n a r  +( r  1 )  2  rp  \u2212  +  1 )     or the carothers equation  =  p n  1  + r 2 \u2212  rp  r  +  1     in the case of exact stoichiometry of the functional groups, i.e., r =1, (8.7) derived above is  obtained:  8  with quantitative conversion of those active groups in the minority (p = 1, r < 1) it follows  that the degree of polymerization is given by  =  p n  2 2 2 \u2212  p  =  1 \u2212  1  p     n = p  r \u2212  1 + 2 + r  1  r  =  1 1  + \u2212  r r     thus, the degree of polymerization can be controlled by the conversion p, but also by the  non-stoichiometry  r", " to  limit  the  molar  mass,  non-stoichiometry  is  often  induced  by  intentionally adding monofunctional elements", "if [aa] < [bb], the degree of polymeriza- tion  pn  of  the  polymer  can  be  adjusted  by  (8.16)", " furthermore,  if  aa  is  completely   consumed, the polymer molecules are exclusively terminated by b groups which are avail- able for subsequent reactions", " according to (8.16) or ", "fig", "8.8, at a non-stoichiometry of r = 0,975, despite complete  conversion (p = 1), the degree of polymerization is only 79 (pn = 79)", "if the conversion is  reduced  to  p = 0.95  with  otherwise  identical  conditions,  the  degree  of  polymerization  decreases to pn = 16", "  the dependence of the conversion on the equilibrium constant k because the esterification reaction is a typical organic equilibrium, it is important to know  what conversion can actually be achieved", "this is determined by the equilibrium constant  k, given in molar concentration terms by  k =  [ ] ][ rcoor h o \u2032 ][ ] [ rcooh r oh  \u2032  2     (8.13)  (8.14)  (8.15)  (8.16)  (8.17)               8.2 \u00b7 molar mass, degree of polymerization, and molar mass distribution  171  8  0.75  0.8  0.85  0.9 conversion p  0.95  1   ", "fig", "8.8  dependence of the  degree of polymerization on  conversion at different  stoichiometric ratios r for the  polymerization of aa- with  bb-monomers  100  80  60  40  20  n p  0 0.7  with  and  p  =  [ [ rcooh  ] \u2032 rcoor ] 0  =  ] [ h o 2 rcooh  [  ] 0     1 \u2212(  p  ) =  [ [ rcooh  ] rcooh ] 0  =  \u2032 r oh  [ ] rcooh  [  ] 0     solving (8.20) for p yields  p =  k  1  +  k     and, at equilibrium  =  pn  1 \u2212  1  p  =  1  k  1  \u2212  1  +  k              ([rcooh]0 = [r\u2032oh]0: starting concentration of the educts; see also (8.6))  from (8.17)-(8.19):  k =  1 \u2212(  [ p rcooh )[ p rcooh  [ ] \u22c5 p rcooh 0 ] \u22c5 \u2212( )[ 1 p rcooh 0  ] 0  ] 0  =  2  p 1 \u2212(  2  p  )     r= 1  r= 0.975  r= 0.95  (8.18)  (8.19)  (8.20)  (8.21)  (8.22)  as an example, for k = 5 one can calculate p = 0.69 and pn = 3", " higher degrees of polymerization (at a constant k) can only be reached by shifting the  equilibrium to the products side", "the system adjusts, creating new products (reactants are  consumed)  to  establish  equilibrium  (8.17)", " as  a  result,  higher  conversions  and  higher    172   chapter 8 \u00b7 step-growth polymerization   ", "fig", "8.9  interfacial  condensation of a diacid  chloride with a diamine to a  polyamide  8  fiber  diamine in water  polymer film formation at the interface  diacid chloride in organic solvent  degrees of polymerization can be reached in accordance with the carothers equation (see  (8.15) or (8.7))", " to achieve high degrees of polymerization it is necessary to remove, as completely as  possible,  the  water  produced", " another  option  is  to  remove  the  resulting  polymer,  for  instance by interfacial (", "fig", "8.9) or precipitation polymerization", " at  the  interface  between  the  aqueous  (containing  the  diamine)  and  organic  phases  (e.g., ccl4 with diacid chloride) polyamide forms spontaneously and can be continuously  removed", "the polymeric film in the boundary layer forms a barrier for the reactants so  that they only react with the chain ends of the polymers, and thus higher molar masses are  achieved than with the more commonly employed melt condensation", " 8.2.2    molar mass distribution of step-growth polymerization  the conversion of an ab-monomer into an [ab]p - polymer involves (p \u2212 1) polymeriza- tion  steps  (e.g.,  esterifications)", " the  probability  that  an  a-group  has  reacted  by  time  t  corresponds  to  the  conversion  p  (0 \u2264 p \u2264 1)", " the  probability  that  an  a-group  has  not  reacted  is  thus  1 \u2212 p", " the  probability  that  a  polymer  molecule  forms,  with  exactly  p  repeating units, requires not only (p \u2212 1) reactions of the functional group a but also that  one a-group does not react", "with this the number np of these polymers is given by the  product of the individual probabilities (in the following derivation note the distinction  between p and p):    8.2 \u00b7 molar mass, degree of polymerization, and molar mass distribution  173  8  np  nt   number of molecules with degree of polymerization p  number of molecules remaining at time t  the sum of all np equals the number of molecules remaining, nt:  (all sums (\u0283) in this chapter are considered over all elements, p)  from (8.3) and (8.7) it also follows that  =  p  p  \u22c5\u22121  n  p  n t     \u2211 =n  p  n t    t = n  0 1 \u22c5 \u2212( n  p  )                                   where n0 is the initial number of molecules", " applying (8.25) to (8.23) yields  n  p  =  n 0  \u22c5  p  p  1 1 p \u2212 \u22c5 \u2212(  )     for the weight fraction mp it follows that  m p  =  \u22c5 p n p p n 0 n  =  pn p n 0  1 \u2212(  p  )     \u2211 =mp  1     combining (8.26) and (8.27) gives  m p  = \u22c5  p p  \u22121  p  1 \u22c5 \u2212(  p  )  2     p n  =  \u2211  )  n p ( \u22c5 p n \u2211  p  =  \u2211  p  \u22c5  \uf8eb \uf8ec \uf8ed  n p n t  \uf8f6 \uf8f7 \uf8f8     and from (8.23): (  \u2211  p n  =  can be derived", " p  \u22121  \u22c5 p p  ) \u22c5 \u2212( 1  p  )     according to progression theory:  ( \u2211 \u22c5  p p  p 1 \u2212  ) =  1 \u2212( 1  2  p  )  ,     ", "figure 8.10 shows how the ratio np/n0 and mp shift with increasing conversion (p = 0.96,  0.9875, 0.995) to higher degrees of polymerization p", " with the definition of the number average degree of polymerization, pn:  (8.23)  (8.24)  (8.25)  (8.26)  (8.27)  (8.28)  (8.29)  (8.30)  (8.31)  (8.32)   8  174   chapter 8 \u00b7 step-growth polymerization   ", "fig", "8.10  (a) np/n0 and (b)  mp as a function of the degree  of polymerization p", "calculated  from (8.25) and (8.28)  a  0 n   /    p n  0.04  0.03  0.02  0.01  0  0  b  0.015  p  m  0.010  0.005  0.000  100  200  300  400  500  p = 0.96 p = 0.9875 p = 0.995  p = 0.96 p = 0.9875 p = 0.995  p  p  0  100  200  300  400  500  so that the familiar carothers equation (8.7) is found for pn:  =  p n  1 \u2212  1  p     for the weight average degree of polymerization, pw:  p w  =  \u2211  (  p m \u22c5 p  )     with (8.27) this gives  p w  =  \u2211  (  2 \u22c5 p p  1 \u2212  p  ) \u22c5 \u2212( 1  2  p  )     applying progression theory:  ( \u2211 \u22c5  2 p p  p  1 \u2212  ) =  1 + 1 \u2212(  p 3 )  p     we obtain for pw:  =  p w  1 1  + \u2212  p p                 (8.7)  (8.33)  (8.34)  (8.35)  (8.36)   8.3 \u00b7 linear, branching, and crosslinking step-growth polymerizations  175  8  for the polydispersity index (pdi) it follows:  pdi  =  p w p n  =  1 1  + \u2212  p p  1 \u22c5 \u2212(  p  1 ) = +  p        p w p n  = 2        as p \u2192 1 it follows from (8.37) that the pdi for an ideal step-growth polymerization (no  secondary reactions, no ring formation) has the value 2 (8.38):  (8.37)  (8.38)  this pdi is the same as the pdi for radical polymerizations where termination is via dis- proportionation (7 sect", "9.3)", " 8.3    linear, branching, and crosslinking step-growth  polymerizations  in  this  chapter,  the  extraction  of  linear  polycondensates  from  ab-components  and  the  reaction of aa- and bb-monomers, as well as of branched polycondensates from axb-  components, is explained using the example of polyesters", "additionally, the conditions for  crosslinking step-growth polymerization is introduced", " 8.3.1    monomers with two different functional groups  in general notation, an [ab]n - polymers originates from n ab-monomers", "corresponding  to this schema, a polyester is derived from an \u03c9-hydroxy carboxylic acid (ho-(ch2)x- cooh)", " however,  the  condition  x > 4  must  hold  because  for  x \u2264 4  the  competing  and  alternative reactions shown in ", "figs", "8.11-8.13 are possible", " for x = 1 a lactide forms as the main product (", "fig", "8.11)", "by means of anionic and cationic initiation or in the presence of special metal com- pounds  (e.g.,  stannous  octanoate),  lactides  undergo  ring-opening  polymerization  (7 chap", "12)", " when x = 2, heating produces mainly acrylic acid via dehydration (", "fig", "8.12)", "when x = 3 or x = 4, lactones are the major products from the corresponding mono-  mers (", "fig", "8.13)", " in contrast, 6-hydroxyhexanoic acid (x = 5) can be converted into the corresponding   polyesters without any problems (cf", "", "fig", "8.4)", " 8.3.2    reaction of two different monomers each having two  identical functional groups  a  typical  example  of  this  reaction  type,  where  the  respective  polymer  -[aabb]n-  is  formed from aa + bb, is shown in ", "fig", "8.2", "as described earlier, very high conversions  and  strict  adherence  to  the  stoichiometry  are  required  for  high  molar  masses  (7 sect", "8.2.1)", "  176   chapter 8 \u00b7 step-growth polymerization   ", "fig", "8.11  synthesis of a  lactide from hydroxyacetic acid   ", "fig", "8.12  reaction of  3-hydroxypropionic acid to  acrylic acid   ", "fig", "8.13  formation of the  corresponding lactones from  4-hydroxybutanoic acid (x = 3)  or 5-hydroxypentanoic acid  (x = 4)  2 ho-ch2-cooh  o  o  o  + 2 h2o   o  ho-ch2-ch2-cooh   cooh  \u2206  - h2o  8  ho-(ch2)x-cooh  + h2o  o  c  o  (ch2)x  5-membered or 6-membered lactone ring   ", "fig", "8.14  formation of an  ah-salt from 1.6-hexamethylene  diamine (h) and adipic acid (a)  +  h2n  ho  c o  nh2  o c  oh  h3n+ - o c  o  +nh3 o -  c  o  ah - salt  the problem of the stoichiometry of the reactants 1.6-hexamethylene diamine (aa)  and adipic acid (bb) can be elegantly avoided by mixing the constituents beforehand and  converting them into a so-called ah-salt that can be isolated in its solid state (", "fig", "8.14)", " here, both constituents are always exactly in the molar ratio 1:1", " by fusing in vacuo, the ah-salt can be dehydrated and converted into the correspond-  ing polyamide 6.6 (", "fig", "8.15)", " linear aliphatic polyamides are designated by numbering: either by using one number  (e.g., polyamide 6 or polyamide 12) which indicates the number of c-atoms in the starting  material (ab-monomer) or by using two digits (polyamide 6.6 or polyamide 6.12) when  two starting materials are employed (aa and bb)", "the convention is that the first number  gives the number of c-atoms in the diamine and the second number represents the num- ber of c-atoms in the dicarboxylic acid", "  8.3 \u00b7 linear, branching, and crosslinking step-growth polymerizations  177  8   ", "fig", "8.15  synthesis of  polyamide 6.6 by fusion of the  ah-salt  ah - salt  -(2n-1) h2o  o =  o =  h2n-(ch2)6 -n-c- (ch2)4 -c-n-(ch2)6-n-c-(ch2)4 -cooh h  h  h  -  -  -  o =  n-1  8.3.3    polymers from axb-monomers (x \u2265 2)  a2b-monomers  can  be  converted  into  hyperbranched  polymers  through  self-  condensation", "such polymers have drawn not only scientific but also industrial attention  in recent times, particularly as the polymerization of such axb-monomers (x \u2265 2) cannot  lead to crosslinking (7 sect", "1.3) (flory 1952; turner et al", "1993)", "these hyperbranched  polymers  are  related  to  the  so-called  dendrimers", " however,  dendrimers  have  a  perfect  architecture which hyperbranched polymers do not", "the latter are cheaper to produce", " schematically, an a2b- monomer reacts as illustrated in ", "fig", "8.16", " the total number of free functionalities a (free a) in the polymer can be calculated  from the overall functionality f in the axb-monomer (f = 3 for a2b) and the number of  links n with the formula (8.39) (", "table 8.1)", " free a =  \u22c5  f  \u2212 1 ) ( (1)(0)(9) number of  function a  in the monomer  (8) \u2212 ( 1 ) n  + eepeating units   r in each  polymer molecule  number of  react eed a  functional groups  n (8)  =  +( n  ) \u22c5 \u2212 1 f  2  n  \u2212  1  (8.39)     the branching coefficient \u03b1 specifies the probability of a functional group of one branching  unit linking with another branching unit and thus, in hyperbranched systems, corresponds  to the probability pa that a randomly chosen a has reacted:  because the number of reacted a and b is equal, it follows that  p a  \u2212( f  1 ) =  p b  =  p  (  f  1 \u2212 =  x  in a b  x  )     here pb is the probability that b has reacted and p is the probability of the reaction of a  with b", "with (8.41), (8.40) can be transformed into (8.42):  (8.40)  (8.41)  (8.42)  a = pa    a =  p \u2212  1  f            178   chapter 8 \u00b7 step-growth polymerization  b  b  b  b  a  a  a  a  ab  a  n = 1  a  a  a  ab  ab  a  n = 2  a  a etc", " ab  a  a  ab  ab  a  n  = 3   ", "fig", "8.16  formation of hyperbranched polymers from a2b-monomers  8   ", " table 8.1  number of free a per polymer molecule as a   function of reacted a, n (a2b-monomer, f = 3)  n  1  2  3  4  \u22ee  20  free a  3  4  5  6  \u22ee  22  for an a2b-monomer (f = 3) the relation (8.43) can be obtained from (8.42) at complete  conversion (p = 1):  a =  for  (  f  =  3  and  p  =  1 )  1 2  (8.43)    only  when  b  in  a2b  has  completely  reacted  (this  practically  never  happens)  is  \u03b1 = \u00bd", " because crosslinking only occurs when this limit value is exceeded, the resulting polymer  is not cross-linked and therefore soluble and fusible", "    it must always be assumed that all functionalities of one type (a or b), independent  of the size of the molecule, are equally reactive and thus react statistically, and that no  intramolecular rings form", "macromolecules with a functionality b and (n + 1) \u00b7 f \u2212 2n -  1  unreacted  a-positions  then  develop  from  anb,  where  n  is  the  number  of  links  (see (8.39))", " ", "figure 8.17 shows the result of the self-condensation of two dihydroxybenzoic acid  derivatives  protected  with  different  protecting  groups  (tms  protecting  group/coci;  ch3co protecting group/cooh)", " because of their multifunctionality and good solubility, their low solution viscosities  (resulting from the high degree of branching), and their low tendency to crystallization  and entanglement formation compared with linear polymers, these polymers have poten- tial applications in catalytic converter technology and medicine as substrates, as well as  materials in their own right", "  8.3 \u00b7 linear, branching, and crosslinking step-growth polymerizations  179  8  o  or  or  ro  o  o  o  o  o  o  o  o  o  o  or  o  r\u2019  o  o  o  o  o  o  o  o  o  o  o  o  or  o  o  ro  o  tmso  otms  ci  o  \u2206  -  tmsci  o  o  o  o  o  o  o  ro  ro  or  or  \u2206 \u2212  o  ho  o  o  oh  o  r = h, tms, coch3 r\u2019 = oh or ci  o  o  o   ", "fig", "8.17  structure of a hyperbranched polyester based on two different monomers  (tms = trimethylsilyl)  8.3.4    cross-linking  the  reaction  of  different  monomers  with  more  than  two  functional  groups  (e.g.,  the  reaction of trifunctional alcohols with difunctional acids, ", "fig", "8.18) with suitable stoi- chiometry of the functional groups eventually results in a three-dimensional network", " such networks have become indispensable materials because of their insolubility and  their inability to melt", "  f  =  \u2211 n f j \u2211 n  j  j     8  nj  fj   number of monomer molecules j  functionality of the monomer j  180   chapter 8 \u00b7 step-growth polymerization   ", "fig", "8.18  formation of a  network from di- and  trifunctional monomers  m  oh  +  n  oh  oh  m : n = 2 : 3  hooc-(ch2)4-cooh  cross-linking  a cross-linked polymer is insoluble and does not melt; they can be distinguished from   linear and branched polymers by solubility and melting tests", " from simple considerations, information as to when the polymer becomes a network,   the so-called gel point can be obtained", " first, an average functionality  f  for the reaction mixture is defined as  for the reaction shown in ", "fig", "8.18 (m = 2 and n = 3), (8.45) gives the average functionality:  \u22c5  n m  =  f  m  f n m  + +  n n n n  \u22c5  f  n  =  \u22c5 + \u22c5 2 3 3 2 + 2 3  =  2 4", "    with the definition for the conversion p of the difunctional reactant:  number of molecules (monomers) at time t = 0  number of molecules (monomers + polymers) at time t  n0  nt  2(n0 \u2212 nt)  number of functional groups which have reacted at time t \ud835\udc53-\u00b7n0  average number of existent functional groups at time t = 0", " with the definition, given above, for the degree of polymerization pn:  p  =  )  n t  \u2212  ( 2 0 n \u22c5 f n 0     p n  n = 0 n t     it follows that  p  =  1  \u2212  2  f  \uf8eb \uf8ec \uf8ed  1  pn  \uf8f6 \uf8f7 \uf8f8     (8.44)  (8.45)  (8.46)  (8.3)  (8.47)               8.3 \u00b7 linear, branching, and crosslinking step-growth polymerizations  181  8  at the gel point, it holds that pn \u2192 \u221e", "the conversion required to reach the gel point can  be derived as  =  p  2  f        (8.48)  the conversion at the gel point as a function of the functionality of the reaction mixture is  given in ", "table 8.2", " ", "figure 8.19 clearly shows how the sharp rise of pn shifts to lower conversions with   increasing average functionality of the mixture", " industrially important networks can be made, for example, from the reaction of diiso- cyanates  with  multifunctional  alcohols  or  from  reaction  of  triisocyanates  with  diols  (", "fig", "8.20)", " by varying the isocyanates and alcohols both with regard to structure and functional-  ity, many and varied network properties can be achieved", "  ", "table 8.2  conversion required to reach the gel point  depending on the functionality of the reaction mixture   ", "fig", "8.19  influence of the  functionality  f  on the degree  of polymerization pn  p  1.0000  0.9524  0.9091  0.8696  0.8333  0.6667  0.5000  f  = 2.0 f  = 2.1 f  = 2.2  f  2  2.1  2.2  2.3  2.4  3  4  100  80  60  40  20  n p  0  0  0.2  0.4 0.6 conversion p  0.8  1   182   chapter 8 \u00b7 step-growth polymerization  ocn  ocn  n  m  ocn  m  +  nco  oh  oh  oh  cross-linking  nco  +  n  h  och2ch2  oh k  cross-linking  n : m = 3 : 2   ", "fig", "8.20  formation of polyurethane networks  8   ", "fig", "8.21  condensation  reaction of a carboxylic acid  with an alcohol to give an ester  r c  +  ho  r'  o  oh  o  r c  o  r'  +  h2o  8.4    kinetics of step-growth polymerization  the fundamental kinetic theories of step-growth polymerization date back to p.j", "flory", " these are based on the assumption that the individual reaction steps can be seen as reac- tions between the functional groups, and that the activity of these groups is independent  of the size of the molecules", "using the example of the esterification, the processes and their  consequences are explained (", "figs", "8.21 and 8.22)", "the fundamental propositions can also  be applied to other step-growth polymerizations", " the reaction between a carboxylic acid and an alcohol results in an ester (", "fig", "8.21)", "the ester formation can be subdivided into the stages illustrated in ", "fig", "8.22", "the attack by the alcohol (k3) is the slowest and therefore determines the speed of the   overall reaction", "thus, the overall rate, vbr is ]  d rcooh [  ]  v br = \u2212  d r oh [ \u2032 dt  = \u2212  dt  from ", "fig", "8.22a it follows that  =  + k rc oh 3  (  )  \uf8ee \uf8f0  \uf8fb[ \uf8f9  2  r oh \u2032  ]     (8.49)  (8.50)  k rcooh ha 1  ][  \u22c5[  ] =  k  2  \u22c5  + rc oh (  )  \uf8ee \uf8f0  \u2212  a  \uf8f9 \uf8fb  \uf8ee \uf8f0  2  \uf8f9 \uf8fb      8.4 \u00b7 kinetics of step-growth polymerization  183  8  a  protonation of the cooh-group  r  c  +  ha  o  oh  k 1  k  2  r  c  +  +  a -  oh  oh  b  addition of alcohol  r  c  r'  oh  oh ++ oh  c  water elimination  oh  r  h  c  o +  oh  r'  k 3  k 4  k 5  k 6  oh  r  h  c  o +  oh  r'  o  r  c  o  r'  +  h2o  +  h +   ", "fig", "8.22  (a-c) mechanism of acid-catalyzed
