Repository: JonathanOnorato/ChemLP

# ChemLP
A Chemistry Natural Language Processing Tool

File: Bowman/textbook_files/Polymer_Synthesis_Theory_and_Practice_by_Braun_Cherdron_Rehahn_Ritter_and_Voit.json (part 10 of 28)
a polarizing microscope - the polarizer and analyzer", "the polarizer is situated below the specimen stage - usually with its permitted vibration direction fixed in the east-west direction", "the analyzer, usually aligned north-south, is placed above the objectives and can be moved in and out of   2.3 characterization of macromolecules  123  the light path", "when both the analyzer and polarizer are in the optical path, their permitted vibration directions are positioned at right angles to each other", "in this configuration, the polarizer and analyzer are said to be crossed, with no light passing through the system and a dark field of view present in the eyepieces", "but if there is a birefringent material on the specimen stage, the plane of the polarized light passing through the polarizer is turned to a certain extent", "consequently, there arises some light having a polarization plane which again can pass through the analyzer", "a (partially) bright and (potentially) colored picture of the sample can be seen in the field of view", " polarization colors result from the interference of the two components of light split by the anisotropic specimen", "the two components of light travel at different speeds through the specimen and have different refractive indices, or refringences", "the faster beam emerges first from the specimen with an optical path difference (opd)", "it may be regarded as a \u201cwinning margin\u201d over the slower one", "the analyzer recombines only components of the two beams traveling in the same direction and vibrating in the same plane", "the polarizer ensures that the two beams have the same amplitude at the time of recombination for maximum contrast: there is constructive and destructive interference of light in the analyzer, depending on the opd on the specimen and the wavelength of the light, which can be determined from the order of polarization color(s)", " superimposed on the polarization color information is an intensity component", "as the specimen is rotated relative to the polarizers, the intensity of the polarization colors varies cyclically, from zero (extinction) up to a maximum after 45() and back down to zero after a 90() rotation", "whenever the specimen is in extinction, the permitted vibration directions of light passing through are parallel with those of either the polarizer or analyzer", "this can be related to geometrical features of the specimen, such as fiber length, film extrusion direction, and crystal faces", "in crossed polarizers, isotropic materials can be easily distinguished from anisotropic materials as they remain permanently in extinction (remain dark) when the stage is rotated through 360()", " polarized light microscopy is thus used to study composites such as cements, ceramics, mineral fibers, and polymers, and crystalline or highly ordered biological molecules such as dna, starch, and wood", "the technique can be used both qualitatively and quantitatively and is an outstanding tool for materials science", "during the solidification of polymer melts there may be some organization of the polymer chains, a process that is often dependent upon the annealing conditions", "when nucleation occurs, the synthetic polymer chains often arrange themselves tangentially and the solidified regions grow radially", "these can be seen in crossed polarized illumination as white regions with the black extinction crosses", "when these spherulites impinge, their boundaries become polygonal", "in other cases, polymers can undergo lyotropic or thermotropic liquid crystalline phase transitions, which can often be observed and recorded in a polarized light microscope", " in summary, polarizing microscopy provides a vast amount of information about the composition and three-dimensional structure of a variety of samples", "the technique can reveal information about thermal history and the stresses and strains   124  2 methods and techniques for synthesis, characterization, processing  to which a specimen was subjected during formation", "polarizing microscopy is a relatively inexpensive and well accessible investigative and quality control tool", " 2.3.5.12 scanning electron microscopy (sem) in the scanning electron microscope (sem), an image is formed by a very fine electron beam which is scanned across the surface of a sample in a series of lines and frames called a raster: at any given moment, the specimen is bombarded with electrons over a very small area", "these electrons may be elastically reflected with no loss of energy (backscattered electrons), they may be absorbed and give rise to secondary electrons of very low energy (together with x-rays), they may be absorbed and give rise to the emission of visible light, and they may give rise to electric currents within the specimen", "all these effects can be used to produce images", "the contrast in the image is determined by the sample morphology", "a high- resolution image can be obtained because of the small diameter of the primary electron beam", " for backscattered electrons, the contrast in the produced image is determined by the atomic number of the elements in the sample", "the image will therefore show the distribution of different chemical phases in the sample", "because these electrons are emitted from a depth in the sample, the resolution in the image is not as good as for secondary electrons", "interaction of the primary beam with atoms in the sample causes shell transitions which result in the emission of an x-ray", "the emitted x-ray has an energy characteristic of the parent element", "detection and measurement of the energy permits elemental analysis (energy dispersive x-ray spectroscopy or eds)", "eds can provide rapid qualitative or even quantitative analysis of elemental composition with a sampling depth of 1-2 mm", "x-rays may also be used to form maps or line profiles, showing the elemental distribution in a sample surface", " by far the most common technique in sem, however, is image formation by means of the low-energy secondary electrons", "the primary electrons enter a surface with an energy of 0.5-30 kev, and generate many low-energy secondary electrons", "the intensity of these secondary electrons is largely governed by the surface topography of the sample", "an image of the sample surface can thus be constructed by measuring secondary electron intensity as a function of the position of the scanning primary electron beam", "high spatial resolution is possible because the primary electron beam can be focused to a very small spot (<10 nm)", "the secondary electrons are selectively attracted to a grid held at a low (50 v) positive potential with respect to the specimen", "behind the grid is a disc held at about 10 kv positive with respect to the specimen", "the disc consists of a layer of scintillant coated with a thin layer of aluminum", "the secondary electrons pass through the grid and strike the disc, causing the emission of light from the scintillant", "the light is led down a light pipe to a photomultiplier tube which converts the photons of light into a voltage", "the strength of this voltage depends on the number of secondary electrons that are striking the disc", "thus, the secondary electrons produced from a small area of the specimen give rise to a voltage signal of a particular strength", "the voltage is led out of the microscope column where it is processed and amplified to generate a point of brightness on a cathode ray tube (or television) screen", "an   2.3 characterization of macromolecules  125  image is built up simply by scanning the electron beam across the specimen in exact synchrony with the scan of the electron beam in the cathode ray tube", " the sem does not contain objective, intermediate and projector lenses to magnify the image as in the optical microscope", "instead magnification results from the ratio of the area scanned on the specimen to the area of the television screen", "increasing the magnification in an sem is therefore achieved quite simply by scanning the electron beam over a smaller area of the specimen", "scanning electron microscopy (sem) is the best known and most widely-used of the surface analytical techniques", "high-resolution images of surface topography, with excellent depth of field are produced using a highly-focused electron beam", " samples suitable for sem measurements include most solids which are stable under vacuum (metals, ceramics, polymers, minerals)", "samples must be less than 2 cm in diameter", "non-conducting samples are usually coated with a thin layer of carbon or gold in order to prevent electrostatic charging", " 2.3.5.13 scanning transmission electron microscopy (stem) in a scanning transmission electron microscope (stem) the objective lens focuses the electron beam onto an atomic-scale sample volume", "all scattered electrons can then be collected by a variety of detectors placed behind the specimen", "an image is generated simply by moving the focused beam step by step over the specimen", "hence a stem image may be considered as a collection of individual scattering experiments", "various types of signals discriminated in scattering angle and/or energy loss yield different structural and chemical information and may be captured simultaneously in different channels", "this simultaneous and controlled acquisition of information lends itself to quantitative analyses that are difficult to realize with other instruments", "in addition, as there is no limitation of the solid angle and the energy loss interval over which the scattered electrons may be collected, 60-100% of them contribute to the image", "this provides a unique opportunity to image even beam-sensitive biomolecules at low dose", " elastically scattered electrons are collected by an annular detector and provide the elastic dark-field signal", "a spectrometer deflects those electrons that have lost energy at a larger angle than the unscattered electrons, thus facilitating the acquisi- tion of the inelastic dark-field signal", "the coherent bright-field signal arising from unscattered and low-angle elastically scattered electrons is collected through a small aperture placed on the optical axis", "the various signals can be collected in parallel and processed online as the probe is scanned over the sample", " 2.3.5.14 transmission electron microscopy (tem) in transmission electron microscopy (tem), a beam of highly focused and highly energetic electrons is directed toward a thin sample (<200 nm) which might be prepared from solution as thin film (often cast on water) or by cryocutting of a solid sample", "the incident electrons interact with the atoms in the sample, producing characteristic radiation", "information is obtained from both deflected and non- deflected transmitted electrons, backscattered and secondary electrons, and emitted photons", "  126  2 methods and techniques for synthesis, characterization, processing  fig", "2.20 tem-pictures of multiphasic materials (a) micromorphology of high impact polysty- rene", "white: polystyrene, black: polybutadiene (see sect", "5.5.2.4)", "(b) lamellar micromorphology of an ab diblock copolymer (see sect", "3.4.2.1)", "(c) quasi crystalline order of polystyrene particles in an \u201cartificial opal\u201d  because the electron beam passes through the sample, transmission electron microscopy reveals the interior of the specimen", "it is sensitive toward the internal structure of the material (size, shape, and distribution of phases within the material), its composition (distribution of elements, including segregation if present), and the crystalline structure of the phases and the character of crystal defects", " a typical electron microscope at an accelerating voltage of 75 kv works with electrons having a wavelength less than 5 pm", "this makes the theoretical resolution about hundred thousand times better than that of light", "unfortunately, this theoreti- cal resolution has never come even close to being attained", "the basic drawback is that magnetic fields cannot be manipulated, shaped, and grouped the way it is possible with glass lenses: as a result, electron microscopes must use very small apertures which seriously attenuates the resolution, about 100 times", "nevertheless, excellent information can be achieved in polymer science, for example, for multi- phasic polymer blends and composites (fig", "2.20)", " 2.3.5.15 scanning probe microscopy around 1980 a new method of microscopy known as scanning probe microscopy (spm) was invented", "within the past 10 years, applications have been increasing exponentially in fields like surface physics and chemistry, biology and optics", "spm is also beginning to emerge as a useful and popular technique for r & d and quality control in several industries", " probe microscopes are characterized by two common features", "on the one hand, a sharp, tiny probe gets very close to the sample and feels the surface by monitoring some kind of interaction between the probe and the surface, which is very sensitive to distance", "on the other hand, the sample is scanned in a raster fashion with near atomic accuracy, and the variation in the interaction is translated into a topographic map of the surface", " among the family of spms the two most commonly used are scanning tunneling microscopy (stm) and atomic force microscopy (afm)", "in stm, a sharp metallic probe and a conducting sample are brought together until their   2.3 characterization of macromolecules  127  electronic wave functions overlap", "by applying a potential bias between them, a tunneling current is produced", "the probe is mounted on a piezoelectric drive that scans the surface", "combining the piezoelectric drive with a feedback loop allows imaging of the surface in either a constant current or a constant-height mode", "in afm, the probe tip is attached to a cantilever with a small spring constant", "the probe is much like a spring which changes dimension upon experiencing a force and the interaction that will be monitored is the repulsion between two atoms when they are brought extremely close to each other", "the forces acting on the probe tip deflect the cantilever and the tip displacement is proportional to the force between the surface and the tip", "the resultant bending of the afm cantilever is measured optically by the deflection of the reflected laser beam", "the most important advan- tage that afm has over stm is that the former is not limited to conducting samples, so materials can often be imaged \u201cas is\u201d with essentially no sample preparation as long as the surface roughness is not too high", "while the technique of afm is maturing, many afm modes have appeared for special purposes", "the most com- mon techniques are contact mode, non-contact mode, and tapping mode", " in the contact mode the tip scans the sample in close contact with the surface", "the force on the tip is repulsive with a mean value of 10-9 n", "this force is set by pushing the cantilever against the sample surface with a piezoelectric positioning element", "in contact mode afm the deflection of the cantilever is sensed and compared in a dc feedback amplifier to some desired value of deflection", "if the measured deflection is different from the desired value, the feedback amplifier applies a voltage to the piezo to raise or lower the sample relative to the cantilever in order to restore the desired value of deflection", "the voltage that the feedback amplifier applies to the piezo is a measure of the height of features on the sample surface", "it is displayed as a function of the lateral position of the sample", " problems with contact mode are caused by excessive tracking forces applied by the probe to the sample", "the effects can be reduced by minimizing tracking force of the probe on the sample", "moreover, under ambient conditions, sample surfaces are covered by a layer of adsorbed gases consisting primarily of water vapor and nitrogen which is 10-30 monolayers thick", "when the probe touches this contami- nant layer, a meniscus forms and the cantilever is pulled by surface tension toward the sample surface", "the magnitude of the force depends on the details of the probe geometry, but is typically on the order of 100 nn", "this meniscus force and other attractive forces may be neutralized by operating with the probe and part or the entire sample totally immersed in liquid", " an attempt to avoid these problems is the non-contact mode", "this technique is used in situations where tip contact might alter the sample in subtle ways", "in this mode the tip hovers 50-150 angstroms ngstrom above the sample surface", "attractive van der waals forces acting between the tip and the sample are detected, and topographic images are constructed by scanning the tip above the surface", "unfortunately the attractive forces from the sample are substantially weaker than the forces used by contact mode", "therefore the tip must be given a small oscillation so that ac detection methods can be used to detect the small forces between the tip and the sample by measuring the change in amplitude, phase, or frequency of the oscillating   128  2 methods and techniques for synthesis, characterization, processing  cantilever in response to force gradients from the sample", "for highest resolution, it is necessary to measure force gradients from van der waals forces which may extend only a nanometer from the sample surface", "in general, the fluid contaminant layer is substantially thicker than the range of the van der waals force gradient and therefore, attempts to image the true surface with non-contact afm fails as the oscillating probe becomes trapped in the fluid layer or hovers beyond the effective range of the forces it attempts to measure", " tapping mode is a key advance in afm", "this potent technique allows high- resolution topographic imaging of sample surfaces that are easily damaged, loosely hold to their substrate, or difficult to image by other afm techniques", "tapping mode overcomes problems associated with friction, adhesion, electrostatic forces, and other difficulties that plague conventional afm scanning methods by alter- nately placing the tip in contact with the surface to provide high resolution and then lifting the tip off the surface to avoid dragging the tip across the surface", "tapping mode imaging is implemented in ambient air by oscillating the cantilever assembly at or near the cantilever\u2019s resonant frequency using a piezoelectric crystal", "the piezo motion causes the cantilever to oscillate with a high amplitude (typically greater than 20 nm) when the tip is not in contact with the surface", "the oscillating tip is then moved toward the surface until it begins to lightly touch, or tap the surface", "during scanning, the vertically oscillating tip alternately contacts the surface and lifts off, generally at a frequency of 50,000-500,000 cycles per second", "as the oscillating cantilever begins to intermittently contact the surface, the canti- lever oscillation is necessarily reduced due to energy loss caused by the tip contacting the surface", "the reduction in oscillation amplitude is used to identify and measure surface features", " in addition to these topographic measurements, afm can also provide much more information", "the afm can also record the amount of force felt by the cantilever as the probe tip is brought close to - and even indented into - a sample surface and then pulled away", "this technique can be used to measure the long-range attractive or repulsive forces between the probe tip and the sample surface, elucidating local chemical and mechanical properties like adhesion and elasticity, and even thickness of adsorbed molecular layers or bond rupture lengths", "phase images allow to distinguish between softer and harder domains on the sample surface", " studies on fundamental interactions between surfaces extend across physics, chemistry, materials science, and a variety of other disciplines", "with a force sensitivity on the order of a few pico-newtons, afms are excellent tools for probing these fundamental force interactions", "force measurements in water revealed the benefits of afm imaging in this environment due to the lower tip- sample forces", "some of the most interesting force measurements have also been performed with samples under liquids where the environment can be quickly changed to adjust the concentration of various chemical components", "in liquids, electrostatic forces between dissolved ions and other charged groups play an important role in determining the forces sensed by an afm cantilever", "  2.3 characterization of macromolecules  129  fig", "2.21 afm pictures of (left) a porous crystal made from a core-shell latex: the crystalline lattice of the sio2 appears grey while the nanopores are black; (right) surface of a dried core-shell latex  insulators, organic materials, biological macromolecules, polymers, ceramics, and glasses are some of the many materials which can be imaged in different environments, such as liquids, vacuum, and low temperatures", "the materials being investigated include thin and thick films, coatings, ceramics, composites, glasses, synthetic and biological membranes, metals, polymers, and semicon- ductors (fig", "2.21)", "afm is being applied to studies of phenomena such as abrasion, adhesion, cleaning, corrosion, etching, friction, lubrication, plating, polishing, and any nano- and mesostructures in multiphase systems", "by using afm one can not only image the surface in atomic resolution but also measure the force at nano- newton scale", " 2.3.6 mechanical measurements  the determination of the mechanical characteristics of a polymer serves ultimately to establish its usefulness and applicability as an industrial material", "although at first sight such measurements are of a purely applied character, some methods of investigation yield data that are not only useful for engineering practice, but also allow deductions about composition, structure, and state of aggregation of the polymeric material", "thus, they supplement the methods of characterization of polymers discussed in sects", "2.3.1, 2.3.2, and 2.3.3", "the following mechanical properties can, in this sense, serve for the physical characterization of a polymer in the solid state: strength and elongation, stiffness (modulus of elasticity), brittleness and toughness, and hardness", "they are collected in table 2.10 and discussed separately in sects", "2.3.6.1, 2.3.6.2, 2.3.6.3, and 2.3.6.4", " for analytical purposes and an initial characterization, quick tests (duration minutes to few hours) are sufficient", "however, the estimation of the usefulness as an industrial material needs long-term testing (months to years) in different environments (air, water, solvents, etc.)", "the numerous other tests employed in   130  2 methods and techniques for synthesis, characterization, processing  table 2.11 list of the most important mechanical properties for the characterization of a polymer property tensile strength (yield strength) tensile strength at break elongation at yield elongation at break modulus of elasticity or young\u2019s modulus impact strength notched impact strength ball hardness  units n/mm2 n/mm2 % % (j/m)/mm2 or n/mm2 n \u00b7 mm/mm2 \u00bc n/mm n \u00b7 mm/mm2 \u00bc n/mm n/mm2  symbol sb sr eb er e an ak h  engineering practice to determine mechanical (and other) properties, as well as the special methods for testing rubbers, films, fibers, foams, coatings, and adhesives, will not be dealt with here", " the results of mechanical tests on polymers can obviously only be compared with one another when they are obtained at the same temperature, since the physical properties of polymers change markedly with temperature (see sect", "1.4.3)", "fur- thermore, the manner of preparation and pretreatment (conditioning) of the test specimen is decisive for the reliability and reproducibility of mechanical tests on polymers", "for the determination of constants that are characteristic of the material, it should be as isotropic as possible, that is, exhibit the same characteristics in all directions, and therefore be free of internal stress; in addition, the temperature and humidity should be held constant for all measurements", "while the latter conditions are relatively easy to fulfill, the preparation of completely stress-free and therefore isotropic test specimens is quite difficult to achieve for the reasons already given (see sect", "1.4.3)", "flow orientation in test specimens is especially liable to occur in thermoplastic materials (less so in thermosetting polymers), and in extreme cases can lead to values of tensile strength or impact strength that are two or three times as high when measured in the flow direction compared with those perpendicular to this direction", "possible ways of suppressing the anisotropy have been suggested in the literature", "test specimens can be fabricated either directly by injection or compres- sion molding or casting (thermosetting plastics) in suitable forms, or by milling, sawing or punching of sheets of the polymer", " because of reasons mentioned above the preparation, the dimensions, and the pretreatment of the test specimen have been standardized (din standard or astm standard)", "the important characteristic values of technical polymers are listed in databases (campus, polymat) (table 2.11)", " 2.3.6.1 stress-strain measurements in a stretching experiment a test specimen is placed under tension, causing the length to increase and the cross-section to decrease, until finally it breaks", "for these stress-strain measurements the test specimen has shoulders at both ends, such that the break occurs in the desired place, namely at the position of lowest cross-section", "  2.3 characterization of macromolecules  131  the specimen is held at its broader parts in the clamps of the testing machine", "the machine then pulls the clamps apart at constant speed, whereby a force is transmit- ted to the test specimen", "the latter is plotted continuously against the change of length by means of a coupled recorder", "the maximum tension pmax during the experiment is not always the same as the tension at break", " the prevailing tension divided by the smallest cross-section f0 of the test specimen at the beginning of the experiment gives the corresponding stress s, which is thus the tension per unit cross-section (1 mm2)", "the ultimate tensile strength sb is obtained by dividing the maximum load pmax by the initial cross- section f0 measured in n/mm2 or mpa:  the elongation e is generally understood to be the extension with respect to the original length", "the elongation at yield is accordingly the extension, dl \u00bc l - l0, at maximum load pmax divided by the initial length l0:  sb \u00bc  pmax f0  eb \u00bc  () 100 \u00bd%()  dl l0  (2.82)  (2.83)  from the values of the yield strength and the corresponding elongation one thus obtains a measure of the ultimate load that can be carried by the material", "however, it is very much more informative for the characterization of a polymer to observe not just the values of yield strength sb and elongation at yield \u025bb, but the whole stress-strain experiment shown graphically as a plot of stress sb against \u025b (stress-strain diagram)", "the point in the stress-strain curve where deviation from linearity sets in is called the proportionality limit", "this means that hooke\u2019s law is no longer obeyed beyond this point", "the position of the proportionality limit depends very much on temperature", "polymers may be divided into three main categories according to the shape of such a stress-strain diagram (see fig", "2.22)", " the first group comprises materials whose stress-strain curve is very steep and almost linear, and flattens only slightly near the break point (curve i in fig", "2.22)", "like metals, these materials deform only to a small extent at relatively high loads", "amongst these may be numbered all thermosets, some thermoplastics such as polystyrene and poly(methyl methacrylate) as well as high modulus/high strength fibers, i.e., substances that are only slightly elastic and rather brittle", " the second group exhibits the phenomenon of drawability", "this manifests itself in the stress-strain behavior (curve ii in fig", "2.22) as follows: at first these materials behave in a similar way to those of curve i", "the proportionality limit lies at low values, and the deformation with increasing load is also quite small", "then, suddenly, a large extension occurs, even though the load remains constant or becomes smaller", "the material begins to flow and the stress-strain curve sometimes runs nearly parallel to the abscissa", "the point at which the flow begins is called the   132  2 methods and techniques for synthesis, characterization, processing  fig", "2.22 stress-strain diagram for various types of polymers (for explanation, see text): sb \u00bc yield strength; sr \u00bc tensile strength at break  upper yield point", "the stress at this point is called the yield strength sb although the specimen has not broken", "when all the macromolecules have been brought into a new (orientated) position by the flow process, the flow ceases and the stress increases again until finally the sample breaks", "this phenomenon is used in the production of drawn fibers and films (see sect", "2.4.2)", "the stress s at this point is called the tensile strength at break sr, associated with the elongation at break \u025br", "many thermoplastics belong to this group, such as polyolefins, nylon-6 and nylon- 6,6, and poly(ethylene terephthalate)", " the third group comprises materials that show relatively large deformations even at low loads", "in the stress-strain diagram (curve iii in fig", "2.22) there is no sudden drop in the stress, i.e., no flow limit", "furthermore, in the middle range the curve is not quite as flat as the curve for drawable materials (group ii), i.e., the increase in strength resulting from reorientation of the macromolecules is a gradual one", "a further increase in load leads eventually to failure", "the stress at this point is called the tensile strength at break sr and the corresponding elongation at break \u025br", "to this group belong all plasticized thermoplastics (e.g., soft pvc) as well as rubbers (elastomers)", " finally, the modulus of elasticity e (young\u2019s modulus), which is a measure of the stiffness of the polymer, can be calculated from the stress-strain diagram", "according to hooke\u2019s law there is a linear relation between the stress s and the strain \u025b:  s \u00bc e () e  (2.84)  so that the elastic modulus is given simply by the slope of the stress/strain curve in the linear region, i.e., below the proportionality limit", "thus,   2.3 characterization of macromolecules  133  e \u00bc  stress relative change of length  n=mm2 mm=mm  \u00bc  n mm2  ()  ()  ()  ()  \u00bc mpa \u00bd  ()  (2.85)  hence, the elastic modulus corresponds in principle to the force per square millimeter that is necessary to extend a rod by its own length", "materials with low elastic modulus experience a large extension at quite low stress (e.g., rubber, e \ufb03 1 n/mm2)", "on the other hand, materials with high elastic modulus (e.g., polyoxymethylene, e \ufb03 3500 n/mm2) are only slightly deformed under stress", "different kinds of elastic modulus are distinguished according to the nature of the stress applied", "for tension, compression, and bending, one speaks of the intrinsic elastic modulus (e modulus)", "for shear stress (torsion), a torsion modulus (g modulus) can be similarly defined, whose relationship to the e modulus is described in the literature", " in polymers the time dependence of an e modulus plays a more important role than in metals", "if polymers are loaded with a constant stress they undergo a deformation \u025b, which increases with time", "this process is named creep", "con- versely, if a test specimen is elongated to a certain amount and kept under tension, the initial stress s decreases with time", "this decay is called stress relaxation", "as a consequence of this time dependency of s and \u025b it is important to state the conditions under which the elastic modulus was determined", " 2.3.6.2 dynamic-mechanical measurements in dynamic-mechanical measurements the test specimen is not destroyed", "the measurements are called dynamic because the mechanical properties are deter- mined under oscillatory conditions", "of the numerous methods of measurement the oscillatory torsion experiment, using the so-called torsion pendulum, is one of the most widely used", "in this test the specimen, having the form of a strip, is clamped firmly at the upper end, while an oscillating disc is fastened to the lower end", "the turning motion of this disc can be followed optically and continuously recorded", "a thermostatted chamber that can be heated or cooled surrounds the test specimen", "after imparting an initial impulse to the torsion pendulum the decay of oscillation with time can be analyzed to yield two pieces of information", "the vibration period allows the calculation of the torsion modulus (g modulus), which is a measure of the rigidity", "from the decrease of amplitude with time one obtains a measure of the \u201cinternal mechanical absorption\u201d, called the mechanical loss factor d (or log- arithmic decrement)", "from such measurements it is possible to make valuable deductions about the molecular motions, not only about the motions of chain segments within a macromolecule (micro-brownian motion), but also concerning the motions of the entire macromolecule relative to others (macro-brownian motion)", " since these processes are strongly dependent on temperature, it is appropriate to carry out torsion-oscillation experiments over a wide range of temperature, and to plot the values for the modulus and d against temperature (see fig", "2.23)", "  134  2 methods and techniques for synthesis, characterization, processing  fig", "2.23 dependence of the elastic modulus e and the mechanical loss factor d on temperature for various polymers", "curves 1: elastomer (statistical copolymer of ethylene and propylene); curves 2: isotactic polypropylene (semicrystalline)  besides temperature, frequency plays an important role, lying in the region from 1 to 1000 hz; it is held constant during the measurement", "an absorption maximum in the d curve corresponds to an inflection point in the modulus curve", "such diagrams are especially useful in determining the positions of softening point (glass transition temperature), melting point, melting range, and transition points, as well as indicating the influence of temperature on stiffness (g modulus or e modulus)", "if more absorption maxima occur, they are called a-, b-, g-processes (the a-value being the absorption at the highest temperature)", " the value of the modulus and the shape of the modulus curve allow deductions concerning not only the state of aggregation but also the structure of polymers", "thus, by means of torsion-oscillation measurements, one can determine the proportions of amorphous and crystalline regions, crosslinking and chemical non- uniformity, and can distinguish random copolymers from block copolymers", "this procedure is also very suitable for the investigation of plasticized or filled polymers, as well as for the characterization of mixtures of different polymers (polymer blends)", "  2.3 characterization of macromolecules  135  curve e1 in fig", "2.22 corresponds to an elastomer (statistic copolymer from ethylene and propylene), characterized by a low value of the elastic modulus over a wide temperature range and a sudden increase at low temperature corresponding to the transition from the elastic to the brittle (glassy) state at the glass transition temperature tg(1) at ()50()c", " in contrast, the curve e2 (isotactic polypropylene) is characteristic for partially crystalline polymers", "the modulus is three decades higher than in an elastomer", "at the glass transition temperature [tg(2) ~ 0()c] the decay of the e modulus is small; it does not drop to the lower level of the molten state before the melting point", " the corresponding curves for the mechanical loss factor d show the following characteristics: the transition to the glassy state for elastomers is seen in curve 1 as a characteristic \u201cmechanical absorption\u201d", "on the other hand, two absorption max- ima are visible in the curve for the partially crystalline polymer d2", "the first one at 10()c indicates the glass transition, the second one at about 145()c is coherent with the crystalline melting point", " 2.3.6.3 impact strength and notched impact strength besides the test methods in which the load is applied over a relatively long period and the deformation rate is small (as in stress-strain and hardness measurements), there are other methods of interest in which the material is placed suddenly under high stress", "such measurements include that of impact strength, which gives an idea of the brittleness and toughness of the material", "for this purpose, the test specimen is broken by means of a weighted pendulum, the energy of fracture (n \u00b7 mm \u00bc mj) being measured", "the impact strength is given by the fracture energy divided by the area of cross-section and has the units n \u00b7 mm/mm2 \u00bc mj/mm2", "the test specimens may be either smooth or notched rectangular bars; accordingly one speaks of (normal) impact strength (an) and of notched impact strength (ak)", "the notched impact method is simply a variant of the normal impact test, the specimen being notched in a v-shape before the test", "on impact the shear is thereby concentrated at a particular point on the test bar", " there are two principle methods for measuring impact and notched impact strength, which in practice differ only in the way in which the test bar is held", "in the charpy method the test piece is suspended at both ends and is struck in the center by a weighted pendulum", "in the izod method the test piece is clamped at one end only and is struck at the free end by the pendulum", " 2.3.6.4 hardness hardness is defined as the resistance that one body offers against penetration by another", "hence, to judge the hardness of a material one measures the force that is required to obtain a certain depth of penetration", "this force or depth of penetration is dependent not only on temperature but also on many factors not characteristic of the material, such as the form of the penetrating body (ball or needle) and the time factor", "unfortunately, there is no universal hardness test and numerous methods are in use, many of which do not cover the entire range of possible hardness and can, therefore, not be used on all polymers", "these methods can be divided into two   136  2 methods and techniques for synthesis, characterization, processing  groups: in one group the depth of penetration is measured after removal of the load (e.g., brinell test); in the other the depth of penetration is measured under full load", "the latter methods are the most suitable for thermoplastics, thermosets, and elastomers", "a very popular method is the ball hardness test: a steel ball (diameter 5 mm) is pressed into the sample (4-mm-thick plate) with constant force and the depth of penetration measured after 10 s and after 60 s loading", "since the area of deformation must be taken into account, ball hardness has the dimensions n/mm2", "the hardness values measured with different methods cannot be interconverted because each of these gives different results", "for example, according to the brinell method a rubber is very hard, because the permanent deformation is measured", "in contrast, the ball pressure
