Repository: JonathanOnorato/ChemLP

# ChemLP
A Chemistry Natural Language Processing Tool

File: Bowman/textbook_files/Principles_of_Polymer_Chemistry_by_Ravve.json (part 10 of 49)
direct relationship between the reaction time and the amount of phenol added. The optimum amount found by them is 20 equivalents of phenol with respect to the initiator. Their products were narrow molecular weight polymers with MWD ranging between 1.05 and 1.25.  Removal of copper from ATP products can sometimes be a problem [257]. Honigfort and coworkers reported that they found that when the ligands were supported on Janda Jel (see Chap. 10) resins, easy  \f120  3 Free-Radical Chain-Growth Polymerization  removal of the catalyst complex was possible from the reaction mixture. The Janda Jel ligands were used in ATRP of methyl methacrylate, styrene, and 2-(dimethylamino)ethyl methacrylate. The methyl methacrylate and 2-(dimethylamino)ethyl methacrylate polymerizations proceeded quickly to high conversion (>90%) and were well controlled. The styrene polymerization, however, was found by them to be sluggish and proceeded only to 63% conversion. After polymerizations were complete, the catalyst ligand complex was easily removed by \ufb01ltration. Zhu and coworkers [257] claim to have a simple and effective method for puri\ufb01cation of an ATP product using catalyst precipitation and micro\ufb01ltration. The method relies on the precipitation of the Cu + Br ligand catalyst complex by the additions of Cu++Br2. The precipitate thus formed is effectively retained by a 0.14-mm PTFE \ufb01lter, resulting in up to 99.9% of the catalyst being removed from the polymer. The resulting clear polymer \ufb01ltrate contains little residual copper, down to 10 ppm.  Matyjaszewski and coworkers developed a process [255] for an electrochemically mediated ATRP. They use applied voltage to drive the production of Cu + ions that catalyze the polymer formation. Because the rate of the reaction is controlled by a redox equilibrium between cuprous and cupric ions, electrochemistry permits the regulation of the concentration of each species.  -e-  RBr + Cu(I)Br/Ligand  Cu(II)Br2 /Ligand + R  +e-  polymer  A similar ATP process is one that uses iron(II) bis(triphenylphosphine)-dichloride[FeCl2(PPh3)2]. It induces \u201cliving\u201d polymerization of monomers such as methyl methacrylate in conjunction with organic halides as initiators in the presence and in the absence of Al(OiPr)3 in toluene at 80(cid:6)C. The molecular weight distributions of the products are 1.1\u20131.3 [269]. The following mechanism is visualized [269]:  Fe(II)  R  X  XR  Fe(III)  MMA  -Fe(II)  R  X  MMA  CO2CH3  Fe(II)  Fe(II)  X  R  R  X  Fe(III)  Reversible  CO2CH3  CO2CH3  Dormant species  Active radical species  of  The ATP process developed by Sawamoto and coworkers [226], uses an initiating system and consisting methylaluminum bis(2,6-di-tert-butylphenoxide) to polymerize methyl methacrylate [226]. The polymerization involves reversible and homolytic cleavages of carbon-halogen terminal groups assisted by transition metal complexes [226].  dichlorotri(triphenyl-phosphine)-ruthenium (II)  tetrachloride,  carbon  RuCl2 (PPh3)/ MeAl (ODBP)  Cl  R  dormant  Revesible Homolitic  Cl  R activated  \f3.14 Controlled/\u201cLiving\u201d Free-Radical Polymerization  121  The ruthenium(II) complexes interact with CCl4 and are oxidized in the process to become Ru(III) and radicals CCl3\u2022 that add to molecules of methyl methacrylate. The polymerization proceeds via repetitive additions of methyl methacrylate molecules to the radical species that are repeatedly generated from the covalent species with carbon-halogen terminal groups [226]. Suwamoto also reported [226] that addition of a halogen donor, Ph3C\u2013Cl aids the shift of the equilibrium balance to dormant species. The reaction of polymerization can be illustrated as follows:  PPh3  II  Ru  Cl  Ph3  PPh3  Cl  Cl  Cl  Cl  Cl  Br  Cl  Cl  Cl Cl Cl  monomer  PPh3  II  Ru  Cl  PPh3  Cl  Ph3  PPh3  III  Ru  PPh3  III  Ru  n  R  R  Br  Cl  PPh3  Ph3  Cl  +  Br  Cl  PPh3  Cl  Ph3  R  Cl Cl Cl  Br  R  Klumperman and coworkers [259] observed that while it is lately quite common to treat living radical copolymerization as being completely analogous to its radical counterpart, small deviations in the copolymerization behavior do occur. They interpret the deviations on the basis of the reactions being speci\ufb01c to controlled/living radical polymerization, such as activation\u2014deactivation equilib- rium in ATRP. They observed that reactivity ratios obtained from atom transfer radical copolymeri- zation data, interpreted according to the conventional terminal model deviate from the true reactivity ratios of the propagating radicals.  Velazquez and coworkers [260], developed a kinetic model incorporating effects of diffusion- controlled reactions on atom-transfer radical polymerization. The reactions considered to be diffusion-controlled are monomer propagation, bimolecular radical termination, chain transfer between propagating radicals and catalyst, and transfer to small molecules. Model predictions indicate that a diffusion-controlled propagation reduces the \u201cliving\u201d behavior of the system, but a diffusion- controlled termination enhances its livingness. Also, diffusion-controlled transfer between chains and catalyst is the same in the forward and in the reverse directions. The \u201clivingness\u201d of the system is enhanced, but if one of them is kept unchanged the other is increased, and the \u201clivingness\u201d of the system is reduced. When diffusion-controlled termination is important, their simulations show that the overall effect of diffusion-controlled phenomena in ATRP is to enhance the livingness of the system. Preparation of gradient copolymer of styrene and n-butyl acrylate was reported by the use of ATRP [261]. Gradient copolymers are copolymers with sequence distributions varying in a well- de\ufb01ned order as functions of chain lengths. It is suggested that gradient copolymers have the potential of outperforming block and alternating copolymers in some instances [261].  3.14.3 Nitroxide-Mediated Radical Polymerizations  A nitroxide mediated polymerization of styrene was \ufb01rst reported in 1985 [262]. This reaction, however, was studied extensively only since 1993. The monomer conversion rates vs. temperatures are much slower than they are in conventional styrene polymerization. Also, the polydispersities of  \f122  3 Free-Radical Chain-Growth Polymerization  the products are not as narrow as obtained in anionic polymerization but, generally, the polydispersities produced by this process are proportional to the molecular weights of the polymers produced. In fact, a linear relationship between polydispersity and the molecular weight of the polystyrene product was demonstrated [263]. After the initial nonstationary period,  typical alkene polymerizations in the presence of alkoxyamines proceed according to the \ufb01rst order kinetics with the molecular weights increasing with conversion. The dispersity of the products and the contribution of the nonstationary periods depend upon the temperature, the particular initiating system and on the nature of the monomers. Styrene polymerizations can be carried out in the presence of stable nitroxyl radicals, such as the 2,2,6,6-tetramethylpiperydinyl-1-oxy radical, commonly referred to as TEMPO [264] or ditertiary butyl nitroxide, referred to as DTB N.  N  O  N  O  TEMPO  DTBN  Such radicals are incapable of initiating polymerizations by additions to the double bonds, but react selectively with growing radicals to form reversibly covalent species [265]. In addition, the reactions of growing radicals with dormant species occur via degenerative transfer:  Pn  +  R2N  O  R'  Pn  O  NR2            R' +  The position of the equilibrium constant in reactions with TEMPO depends on the nature of the radical, the solvent and the temperature. These polymerizations can be initiated by either bimolecular initiators or by unimolecular ones. The bimolecular initiators utilize common free radical sources such as benzoyl peroxide or azobisisobutyronitrile to start the reaction. The carbon-centered initiating radicals that form in turn react with TEMPO. This can be illustrated as follows:  R +  R  R  N  O  R  +  R  N  O  etc.  N  O  N  O  \f3.14 Controlled/\u201cLiving\u201d Free-Radical Polymerization  123  Various descriptions of different unimolecular initiators can be found in the literature. A presence of a-methyl groups on the alkoxyamines appears to be essential [266]. These compounds yield, upon dissociation, both stable radicals and initiating ones and can be shown as follows [267].  O  O  N  O  O  O  N  O  O  O  N  O  etc.  The optimal amount of the radical initiator depends on the ef\ufb01ciency of the initiation. Ideally the concentration of the radicals generated from the initiator should be slightly higher than the concen- tration of the scavenger.  At higher temperatures, such as 120(cid:6)C, the polymerizations of styrene tend to exhibit ideal behavior. Also, at higher temperatures narrower molecular weight distributions are obtained, indicating suf\ufb01ciently high exchange rates.  A low-temperature method for the preparation of unimolecular initiators was reported [268]. In this method, oxidation is used to generate carbon radicals in the presence of nitroxide traps such as TEMPO.  BuO2C  1. PbO2  BuO2C  O  N  2. CuCl2, TEMPO, -78 oC  \f124  3 Free-Radical Chain-Growth Polymerization  A variation in controlled/\u201cliving\u201d polymerization of vinyl acetate by the use of a bidentate ligand, 2,20-bipyridyl and TEMPO composition in 2:1.2 ratio that was reported by Mardare and Matyjaszewski [267]. The following mechanism was proposed.  (1) Pentacoordinated complexes (I) are formed at a molar ratio of 1.1  R  Al  N  N  Radicals  ?  R  R  R  Al  +  N  N  N  N  R  R  R  Al  +  R  R  I  O  N  N  N  Al  O  N  II  N  N  N  O  O  N  IVa  R  + R Al  R  R  N  N  N  O  Al  O  N  IIa  (2) The irreversible attacks by TEMPO on the pentacoordinated complexes, (Al(iBu)3):BPy (I), lead to relatively stable and delocalized radicals(II). TEMPO also reacts with some short-lived radicals present at stage (1) to form alkoxyamines and pentacoordinated complexes of type IV. The radicals II could be in equilibrium with tiny amounts of very reactive radicals R\u2022 capable of initiations and subsequent propagations.  Aldabbagh and coworkers [269] reported that carrying out the nitroxide-mediated polymerization  in supercritical carbon dioxide allows improved control of the reaction.  Nesvadba and coworkers [270] used nitrones in controlled radical polymerization of vinyl monomers. This was the beginning of the in situ NMP concept. The alkoxyamines were prepared  \f3.14 Controlled/\u201cLiving\u201d Free-Radical Polymerization  125  by reaction of free radicals obtained from decomposition of azo-initiators, such as azobisisobutyr- onitrile or l,10-azobis(cyclohexanecarbonitrile) with selected nitrones:  CN  CN  CN  CN  N  O  CN  N  O  CN  CN  N  O  N  O  CN  CN  N  O  CN  The alkoxyamines were utilized in radical polymerization of acrylates and styrene in bulk or in solution between 100 and 145(cid:6)C. Low molecular weight polymers, 3,000\u201314,000 g/mol formed rapidly with polydispersity, Mw/Mn between 1.2 and 3.4. High styrene conversion was observed together with a low polydispersity.  Subsequently, nitroxides and parent alkoxyamines were formed directly in the polymerization medium (in situ NMP) by reaction of the nitrone with the free radical initiators [270]. Two types of reactions were carried out. One was a reaction before monomer addition and the other one after the addition. In either case, a prereaction was systematically carried out at temperatures ranging from 60 to 80(cid:6)C. This was followed by polymerizations at 130(cid:6)C. The in situ-formed nitroxides and alkoxyamines controlled the radical polymerizations of n-butyl acrylate yielding, however, low molecular weight polymers, of Mn < 10,000 and Mw/Mn equal to 1.65\u20132.0.  A patent was issued to Wertmer and coworkers [271] for controlled radical (co)polymerization of vinyl monomers mediated by nitrones substituted by longer alkyl groups that contained as much as 18 carbon atoms. The nitrone was simply heated in the presence of peroxide and a monomer, such as styrene at 130(cid:6)C for 24 h. High-molecular-weight polystyrene, Mn \u00bc 98,000\u2013146,000 was formed. The ratio of Mw/Mn, however, was not disclosed  Recently, Grubbs and coworkers [272] have synthesized an active alkoxyamine by reaction of 2- methyl-2-nitrosopropane with 1-bromoethylbenzene, catalyzed by ligated CuBr in the presence of metallic copper. A puri\ufb01ed alkoxyamine was used to initiate the radical polymerization of styrene and isoprene. Well-de\ufb01ned low polydispersity polymers formed with Mw/Mn \u00bc 1.14 for polystyrene and 1.28 for polyisoprene. Subsequently, Grubbs and coworkers [273] used this alkoxyamine and successfully controlled the radical polymerization of n-butyl acylate at 125(cid:6)C. Lower ratio of Mw/Mn was observed when the alkoxyamine was preheated at temperatures up to 125 for 30 mm prior to adding the monomer. This prereaction was needed for an excess of free nitroxide to be formed in situ and for polymerization to be controlled.  \f126  3 Free-Radical Chain-Growth Polymerization  3.14.4 Reversible Addition-Fragmentation Chain Transfer Polymerization  Another type of \u201cliving\u201d/controlled radical polymerization involves reversible addition-fragmentation chain transfer. It was named, therefore, RAFT polymerization. Great versatility and effectiveness was shown for the process [274]. The process is said to be compatible with a very wide range of monomers including functional monomers containing such functional groups as acids, acid salts, and hydroxyl or tertiary amine groups. The conditions of polymerization are those used in conventional free-radical polymerizations. They can be carried out in bulk, solution, emulsion and suspension (see Sect. 3.16). The usual azo or peroxide initiators are employed [274]. The reaction was originally illustrated as follows [274]:  m-1  +  S  S  R k add  Z  k -add  S  R  Z  polymerization kp  J  J  Y  X  Y  X  Y  X  S  Z  S m  kp  +  R  S m  Y  X  Y  X  J  Y  X  kp  J  p  The RAFT process depends upon rapid addition\u2014fragmentation equilibrium reaction between propagating (Pn\u2022) as well as intermediate radicals, and chain activity and dormancy, as shown below in the reaction scheme. The concentrations of each of the species within the equilibrium is dependent on the relative rate coef\ufb01cients for addition of a propagating radical to the RAFT agent (Kadd) and fragmentation of the formed intermediate radical (Kfrag). This equilibrium applies correctly only for polymeric chains that are present in signi\ufb01cant concentrations after an initialization period. During the initiation period there are mainly shorter chains present. The important part of this equilibrium is the relatively stable radical intermediates.  It was reported that RAFT-mediated polymerization reactions typically contain anomalies, such as an \u201cinhibition\u201d period and rate retardation. The rate retardations or reductions in the polymerization rates apparently occur in the presence of RAFT agents, and are not observed when RAFT agents are absent. Examples are dithiobenzoate-mediated polymerization reactions [275].  Tonge and coworkers [276] investigated the reactions of short-chain species during the initial period of cumyl dithiobenzoate mediated polymerization of styrene at 84(cid:6)C. Using electron spin resonance and hydrogen and carbon NMR spectroscopies they were able to demonstrate that the reactions are very speci\ufb01c during the initial stages. There is a strong preference to add single monomer species. This is followed by fragmentation and release of shorter radicals prior to formation of longer chains.  The effectiveness RAFT agents were investigated by Moad and coworkers [277]. These RAFT agents, such as thiocarbonylthio compounds, depend in effectiveness on the nature of the group, Z and R (shown below) that modify the reactivity of the thiocarbonyl group toward free radical addition. R is the free radical leaving group [277]:  Z  S  S  R  \f3.14 Controlled/\u201cLiving\u201d Free-Radical Polymerization  127  These RAFT agents are based on the structure [S\u00bcC(Ph)S\u2013R] [277] They found that the effec- tiveness of these agents also depends upon the nature of the monomer and on the polymerization conditions. For the polymerization of styrene, methyl methacrylate, butyl acrylate, and methyl acrylate at 60(cid:6)C, the effectiveness of R decreases in the following order [277]:  R = C(alkyl\u00de2CN (cid:5) C(CH3\u00de2Ar>C(CH3\u00de2C( = O)O(alkyl)>C(CH3\u00de2C( = O)NH(alkyl)> rC(CH3)HPh>C(CH3\u00de3 (cid:5) CH2Ph C(CH3\u00de2CH2C(CH3\u00de3  In addition, among the above compounds, only when R\u00bcC(CH3)2CN or C(CH3)2Ph did these thiocarbonylthio compounds yield polymers with narrower polydispersities in batch polymerizations. Also, only these compounds allowed molecular weight control that may be expected from a living polymerization. The reaction mechanism was proposed by Moad and coworkers as follows [277]:  initiation  initiator  I  M  M  Pn  chain transfer  Pn  + S  S  R  Kaddit  K-addit     P n  S  S  R     P n  S  S  + R  K  \u03b2  K \u03b2 \u2212  2  3  4  reinitiation  R  M  Ki  MR  Pm  M  Kp  chain equilibration  Pm +  S  S  P n  M  termination  Pn + Pm  K t  dead polymer  P m  S  S  P n  Pm  S  S  + Pn  M  Moad and coworkers concluded [277] that a major factor that determines the transfer coef\ufb01cient of dithiobenzoate derivatives is the way the intermediate 3 (see the above in equation) partitions between starting materials and products. This in turn is determined by the relative ability of the leaving group R\u2022 and by the propagating radical. Steric factors and radical stability of R\u2022 are also important. They conclude that more stable, more electrophilic, and bulkier radicals are better leaving groups. The partitioning of R\u2022 between the monomers (to reinitiate) or by adding to polymeric RAFT can also have a signi\ufb01cant effect on the rate of consumption of RAFT agent [277].  Vana and coworkers [278] studied conversion vs. time and molecular weight distributions in conjunction with the kinetic scheme for the RAPT process. In particular, conditions leading to inhibition and rate retardation were examined to act as a guide to optimizing the reaction. They demonstrated that  \f128  3 Free-Radical Chain-Growth Polymerization  there is an inhibition period of considerable length. It is induced by either slow fragmentation of the intermediate RAFT radicals appearing in the preequilibrium or is due to slow reinitiation of the leaving group radicals from the initial RAFT agent. The absolute values of the rate coef\ufb01cients governing the core equilibrium of the RAFT process (at a \ufb01xed value of the equilibrium constant) are found to be crucial in controlling the polydispersity of the resulting Mw/Mn values. Higher interchange frequency effects narrower distributions. They also demonstrated that the size of the rate coef\ufb01cient controlling the addition reaction of propagating radicals to polymer-RAFT agent, Kb, is mainly responsible for optimizing the control of the polymerization. The fragmentation rate coef\ufb01cient, K(cid:1)b, of the macro RAFT intermediate radical, on the other hand, may be varied over orders of magnitude without affecting the amount of control exerted over the polymerization. Based on the basic RAFT mechanism, shown above, its value mainly governs the extent of rate retardation in RAFT polymerizations [278].  Calitz, Tonge, and Sanderson reported the results of a study of RAFT polymerization by means of electron spin resonance spectroscopy [276]. They observed intermediate radical signals that were not consistent with current RAFT theory [276].  Sawamoto and coworkers reported obtaining simultaneous control of molecular weight and steric structure in RAFT polymerization of N-isopropylacrylamide by addition of rare earth metal, Y(O- tetra\ufb02uoromethanesulfonate)3, Lewis acid. The Mw/Mn ratio of the products ranged between 1.4\u20131.9 and the isotactic content was 80\u201384% [277].  Goto et al. [279] developed a process that they describe as reversible living chain transfer radical polymerization [278], where they us Ge, Sn, P, and N compounds iodides in the iodide mediated polymerizations.ref In this process, a compound such as GeI4 is a chain transferring agent and the polymer-iodide is catalytically activated via a RFT process. They proposed that the new reversible activation process be referred to as RTCP [279]. The process can be illustrated by them as follows [279]:  1. reversible activation:  polymer  X  polymer  kact  kdeact  + monomers  2. exchange or degenerative chain transfer with X=1  polymer  I  +  polymer  polymer  +  I  polymer  kex kex  3. RT or reversible chain transfer with X=1  polymer  I + A  polymer  +  I  A  ka  kda  where,  I  A  is GeI4; SnI4; PI3; NIS; etc.  3.14.4.1 Combinations of Click Chemistry and ATP as Well as ATP  and RAFT Polymerizations  In the last few years, \u201cclick reactions,\u201d as termed by Sharpless et al. [280] received attention due to their high speci\ufb01city, quantitative yields, and good \ufb01delity in the presence of most functional groups. The \u201cclick chemistry\u201d reaction includes a copper-catalyzed Huisgen dipolar cycloaddition reaction between an azide and an alkyne leading to 1,2,3-triazole. Recent publications on this \u201cclick reaction\u201d indicate that it is a useful method for preparation of functional polymers [281].  \f3.14 Controlled/\u201cLiving\u201d Free-Radical Polymerization  Matyjaszewski and Gao synthesized functional polymers by combining ATRP and the \u201cclick reactions.\u201d They also prepared telechelic polymers, star polymers and brush polymers [282]. Forma- tion of telechelic polymers was illustrated as follows:  Br  Br  O  O  O  O  Br  Br  N3  n  CuBr, toluene,80 oC  NaN3  DMF  129  N3  N3  n  n  CuBr DMF  OH  N  N  N  HO  N  N  N  N  N  N  n  OH  HO  OH  CuBr,DMF  Also, a synthesis of an iniferter that consists of a trithiocarbonate moiety and two bromine chains ends was reported [282]. This iniferter was used to conduct either independently or concurrently both ATRP and reversible addition-fragmentation chain transfer polymerizations. The iniferter was illustrated as follows:  S  R'  R  R  R'  Br  S  S  Br  RAFT polymerizations with this iniferter of N-butyl acrylate and styrene yielded polymers with Mw/ Mn equal to 1.15 and 1.16 respectively. Polymerization of methyl methacrylate, however, yielded a polymer with a broad Mw/Mn ratio. On the other hand, polymerization in the presence of CuBr/TMPA by ATRP exclusively through the bromine chain ends yielded a polymer with narrow Mw/Mn ratio [282].  3.14.5 Special Types of Controlled/\u201cLiving\u201d Polymerizations  It was reported that it is possible to employ persistent phosphorus-based radicals in controlled/living free-radical polymerization [283, 284]. Also, in cases of low stability of the hyper coordinated radicals, the ligand exchanges become facile and some organoaluminum, organoboron, and other compounds have been used successfully as transfer agents in polymerization of styrene, acrylics, and vinyl acetate [283, 284].  Chung and coworkers [286] described a \u201cliving\u201d radical initiator that is based on oxidation adducts of alkyl-9-borabicyclononanes, such as hexyl-9-borabicyclononane. The \u201cliving\u201d radical polymerizations take place at room temperature. The initiators form in situ by reactions with oxygen:  RCH2  B  O2  RCH2  O-O  B  R-CH2-O  +  BO  \f130  3 Free-Radical Chain-Growth Polymerization  The alkoxy radicals are very reactive and initiate radical polymerizations readily On the other hand, the borinate radicals are stabilized by the empty p-orbitals of boron through back-donating electron density and are too stable to initiate polymerizations. During the polymerization, the borinate radicals may form weak and reversible bonds with the growing chains.  Boroxyl mediated living radical polymerizations were subsequently described by Chung [287] in a review article. The chemistry is centered on the living radical initiator, i.e., alkylperoxydialkylborane (C\u2014O\u2014O\u2014BR) species, similar to the one shown above, that are formed by mono oxidation of an asymmetric trialkylborane with oxygen. In the presence of polar monomers (including acrylates and methacrylates), the C\u2014O\u2014O\u2014BR., undergoes a spontaneous hemolytic cleavage at ambient tem- perature to form an active alkoxy radical and a stable boroxyl radical The alkoxyl radical is active in initiating the polymerization of vinyl monomers, and the stable boroxyl radical forms a reversible bond with the propagating radical site to prevent undesirable termination reactions. The living polymerizations were characterized by predictable polymer molecular weight, narrow molecular weight distributions, and by formation of telechelic polymers and block copolymers through sequen- tial monomer addition. Furthermore, this living radical initiator system bene\ufb01ts from two unique features of trialkylborane. These are (a) easy incorporation into polymer chains (chain ends or side chains) and (b) in situ auto-transformation to living radical initiators.  Lacroix and coworkers reported a reverse iodine transfer polymerization (RITP), where elemental iodine is used as a control agent in living radical polymerization [288]. Styrene, butyl acrylate, methyl acrylate, and butyl a-\ufb02uoroacrylate were homopolymerized, using a radical catalyst and I2 as a chain transfer agent. Methyl acrylate was also copolymerized with vinylidene chloride using this process.  3.14.6 Kinetics of Controlled/Living Free-Radical Polymerizations  Several papers were published to describe the kinetics of controlled free radical polymerization. Goto and Fukuda [289] postulate two activation processes for nitroxy/styrene polymerization systems:  The equilibrium constant, K \u00bc Kd/Kc. Stationary-state concentrations of P\u2022 and X\u2022 are  kd process I: P(cid:1)(cid:1)X * ) kc  P(cid:3) + X(cid:3)  process II: P(cid:1)(cid:1)X \u00fe P0(cid:3)* ) kex  P(cid:3) \u00fe P0 (cid:1) X  \u00bdP(cid:3)(cid:4) \u00bc \u00f0Ri=ki\u00de1=2  \u00bdX(cid:3)(cid:4) \u00bc k\u00bdP (cid:1) X(cid:4)=\u00bdP(cid:3)(cid:4)  The stationary concentration of P\u2022 and X\u2022 are determined by different mechanisms. [P\u2022] is determined by the balance of the initiation rate RI and the termination rate kt [P\u2022] [2]. This is the same as in conventional free radical polymerization systems. [X\u2022] is determined, however, from the equilibrium equation shown for process I. It depends, therefore upon the equilibrium constant K and on the concentration of the adduct [P\u2013X] and [P\u2022] [289]. The rate of polymerization during the stationary state is  Rp \u00bc kp\u00bdP(cid:3)(cid:4)\u00bdM(cid:4) \u00bc \u00f0kp=kt\u00de1=2R1=2  \u00bdM(cid:4)  i  \f3.15 Thermodynamics of the Free-Radical Polymerization Reaction  131  The polymer-nitroxyl adduct P\u2013X reversibly dissociates thermally, in process I into the polymer radical P\u2022 and the nitroxyl radical X\u2022. The rate constants of dissociation and combination are kd and kc, respectively. The, so-called, \u201cdegenerative transfer\u201d takes place in process II. The second-order rate constant for active species in either direction is kex. Here all the rate constants are assumed to be independent of chain length. Since the frequency of cleavage of the P\u2013X bond is proportional to [P\u2013X] in process I and to [P\u20221[P0\u2013X]] in process II, the overall frequency, fa per unit time and per unit volume, of the bond-cleaving or activation reactions, may be expressed by [277]:  fa \u00bc ka\u00bdP (cid:1) X(cid:4)  with ka \u00bc kd \u00fe kd\u00bdP(cid:3)(cid:4) where ka is the overall activation rate constant, viewed as a \ufb01rst-order reaction. Goto and Fukuda concluded that it may be more convenient to represent the above equation in the form [289]:  and show the general expression of the time-averaged ka for a batch system:  ka \u00bc kd \u00fe \u00f0kex=kp\u00de\u00f0Rp=\u00bdM(cid:4)\u00de  ka \u00bc kd \u00fe \u00f0kex=kpT\u00de ln\u00f0\u00bdM0(cid:4)=\u00bdM(cid:4)\u00de  Matyjaszewski et al. wrote the kinetic equation for atom transfer polymreization [290, 291]. It is based on the ATP reaction mechanism that was described above. By assuming fast initiations, insigni\ufb01cant termination reactions and steady concentrations of the propagating radicals, the follow- ing relationship was derived [290, 291]:  Rp \u00bc kpkeq\u00bdM(cid:4)\u00bdRX(cid:4)0  \u00bdMtZLm(cid:4) \u00bdXMtz\u00fe1Lm(cid:4)  \u00bc kapp\u00bdM(cid:4)  3.15 Thermodynamics of the Free-Radical Polymerization Reaction  3.15.1 Effects of Monomer Structure on the Thermodynamics  of the Polymerization  There is a close relationship between monomer structure and changes in free energy, in enthalpy and in entropy. Thus, for instance, knowledge of changes in enthalpy will allow appropriate thermal control of the reaction and yield proper rate of propagation and molecular weight distribution. The quantities of DF, DH, and DS relate only to the rate of propagation because initiation and termination are single steps, while propagation consists of multiple steps.  Free radical polymerization is generally exothermic because it involves conversion of p bonds to s bonds. Thus, the change in enthalpy DH is negative. Also, because there is a decrease in randomness in conversion of monomers to polymer, the change in entropy DS is also negative. The overall change in free energy of the free radical polymerization process is,  DF \u00bc DH (cid:1) TDS  The free energy is generally negative for the free-radical polymerization process. Variations in monomer structures have a signi\ufb01cant effect on the values of DH for the following reasons. These are  \f132  3 Free-Radical Chain-Growth Polymerization  differences in resonance stabilizations due to differences in conjugation and hyperconjugation. Also, due to steric strains that arise from bond angle deformation and bond stretching, as well as variations in secondary bond forces, such as hydrogen bonding and dipole interactions.  3.15.2 Thermodynamics of the Constrains of the Free-Radical  Polymerization Reaction  Free-radical polymerization reactions are equilibrium reactions. The equilibrium between the mono- mer and the growing polymer is subject to thermodynamic conditions. At equilibrium, therefore, the change in free energy is zero:  DF \u00bc 0  The change in free energy for the reaction can, therefore, be written;  DF \u00bc DF0 \u00fe RT ln K \u00bc DH0 (cid:1) TDS0 \u00fe RT ln K \u00bc 0  In the above equation, DF0, DH0, and DS0 represent statistical variations in the changes in free energy, enthalpy, and entropy, representing the transition that the monomer undergoes by being placed into the polymeric chain.  The equilibrium constant can then be written as:  where, PM*n+1 and PM*n are concentrations of species. Assuming that they are practically equal, one can write:  it would then mean that:  K \u00bc \u00bdPM (cid:11)  n\u00fe1(cid:4)=f\u00bdPM(cid:11)  n(cid:4)\u00bdM(cid:4)g  K \u00bc 1=M  RT ln M \u00bc DH0 (cid:1) TDS0  RT ln M \u00bc \u00f0DH0=T\u00de (cid:1) DS0  The ceiling temperature can then be written as  Tc \u00bc DH0=f DS0 \u00fe R ln[M(cid:4)equg  3.16 Polymer Preparation Techniques  Four general techniques are used for preparation of polymers by free-radical mechanism: polymeri- zation in bulk, in solution, in suspension and in emulsion. The bulk or mass polymerization is probably the simplest of the four methods. Only the monomer and the initiator are present in the reaction mixture. It makes the reaction simple to carry out, though the exotherm of the reaction might  \f3.16 Polymer Preparation Techniques  133  be hard to control, particularly if it is done on a large scale. Also there is a chance that local hot spots might develop. Once bulk polymerization of vinyl monomers is initiated, there can be two types of results, depending upon the solubility of the polymer. If it is soluble in the monomer, the reaction may go to completions with the polymer remaining soluble throughout all stages of conversion. As the polymerization progresses, the viscosity of the reaction mixture increases markedly. The propagation proceeds in a medium of associated polymeric chains dissolved in or swollen by the monomer until all the monomer is consumed.  If the polymer is insoluble, it precipitates out without any noticeable increase in solution viscosity. Examples of this type of a reaction can be polymerizations of acrylonitrile or vinylidene chloride. The activation energy is still similar to most of the polymerizations of soluble polymers and the initial rates are proportional to the square root of initiator concentration. Also, the molecular weights of the polymerization products are inversely proportional to the polymerization temperatures and to initiator concentrations. Furthermore, the molecular weights of the resultant polymers far exceed the solubility limits of the polymers in the monomers. The limit of acrylonitrile solubility in the monomer is at a molecular weight of 10,000. Yet, polymers with molecular weights as high as 1,000,000 are obtained by this process. This means that the polymerizations must proceed in the precipitated polymer particles, swollen and surrounded by monomer molecules.  The kinetic picture of free-radical polymerization applies best to bulk polymerizations at low points of conversion. As the conversion progresses, however, the reaction becomes complicated by chain transferring to the polymer and by gel effect. The amount of chain transferring varies, of course, with the reactivity of the polymer radical.  Bulk polymerization is employed when some special properties are required, such as high molecular weight or maximum clarity, or convenience in handling. Industrially, bulk polymerization in special equipment can have economic advantages, as with bulk polymerization of styrene. This is discussed in Chap. 6.  Solution polymerization differs from bulk polymerization because a solvent is present in the reaction mixture. The monomer may be fully or only partially soluble in the solvent. This, the polymer may be (1) completely soluble in the solvent, (2) only partially soluble in the solvent, and (3) insoluble in the solvent.  When the monomer and the polymer are both soluble in the solvent, initiation and propagation occur in a homogeneous environment of the solvent. The rate of the polymerization is lower, however, than in bulk. In addition, the higher the dilution of the reactants the lower is the rate and the lower is the molecular weight of the product. This is due to chain transferring to the solvent. In addition, any solvent that can react to form telomers will also combine with the growing chains.  If the monomer is soluble in the solvent, but the polymer is only partially soluble or insoluble, the initiation still takes place in a homogeneous medium. As the chains grow, there is some increase in viscosity that is followed by precipitation. The polymer precipitates in a swollen state and remains swollen by the diffused and adsorbed monomer. Further propagation takes place in these swollen particles.  Because propagation continues in the precipitated swollen polymer, the precipitation does not exert a strong effect on the molecular weight of the product. This was demonstrated on polymeriza- tion of styrene in benzene (where the polymer is soluble) and in ethyl alcohol (where the polymer is insoluble). The average molecular weight obtained in benzene at 100(cid:6)C was 53,000 while in ethyl alcohol at the same temperature it was 51,000 [280]. When the monomers are only partially soluble and the polymers are insoluble in the solvents the products might still be close in molecular weights to those obtained with soluble monomers and polymers. Polymerization of acrylonitrile in water can serve as an example. The monomer is only soluble to the extent of 5\u20137% and the polymer is effectively insoluble. When aqueous saturated solutions of acrylonitrile are polymerized with water-soluble initiators, the systems behave initially as typical solution polymerizations. The polymers, however, precipitate out rather quickly as they form. Yet, molecular weights over 50,000 are readily obtainable under these conditions.  \f134  3 Free-Radical Chain-Growth Polymerization  There are different techniques for carrying out solution polymerization reactions. Some can be as simple as combining the monomer and the initiator in a solvent and then applying agitation, heat and an inert atmosphere [292]. Others may consist of feeding into a stirred and heated solvent the monomer or the initiator, or both continuously, or at given intervals. It can be done throughout the course of the reaction or through part of it [293]. Such a set up can be applied to laboratory preparations or to large-scale commercial preparations. It allows a somewhat better control of the exotherm during the reaction.  In both techniques the initiator concentration changes only a few percent during the early stages of the reaction, if the reaction temperature is not too high. The polymerization may, therefore, approach a steady state character during these early stages. After the initial stages, however, and at higher temperatures, the square root dependence of rates upon the initiator concentration no longer holds. This is a result of the initiator being depleted rapidly. The second technique, where the initiator, or the monomer and the initiator are added continuously was investigated at various temperatures and rates of addition [294\u2013299]. If the initiator and monomer are replenished at such a rates that their ratios remains constant, steady state conditions might be extended beyond the early stages of the reactions. How long they can be maintained, however, is uncertain.  Suspension polymerization [298] can be considered as a form of mass polymerization. It is carried out in small droplets of liquid monomer dispersed in water or some other media and caused to polymerize to solid spherical particles. The process generally involves dispersing the monomer in a non solvent liquid into small droplets. The agitated stabilized medium usually consists of nonsolvent (often water) containing small amounts of some suspending or dispersing agent. The initiator is dissolved in the monomer if it is a liquid or it is included in the reaction medium, if the monomer is a gas.  To form a dispersion, the monomer must be quite insoluble in the suspension system. To decrease the solubility and to sometimes also increase the particle size of the resultant polymer bead, partially polymerized monomers or prepolymers may be used. Optimum results are obtained with initiators that are soluble in the monomer. Often, no differences in rates are observed between polymerization in bulk and suspension. Kinetic studies of styrene suspension polymerization have shown that all the reaction steps, initiation, propagation, and termination, occur inside the particles [299].  The main dif\ufb01culty in suspension polymerization is in the forming and in the maintaining uniform suspensions. This is because the monomer droplets are slowly converted from thin immiscible liquids to sticky viscous materials that subsequently become rigid granules. The tendency is for the sticky particles to attach to each other and to form one big mass. The suspending agent\u2019s
