Repository: JonathanOnorato/ChemLP

# ChemLP
A Chemistry Natural Language Processing Tool

File: Bowman/textbook_files/Polymer_Chemistry_by_Koltzsenburg_Maskos_and_Nuyken.json (part 11 of 30)
ester formation by reaction of a carboxylic acid with an  alcohol  the term for the dissociation constant of the acid ha (8.52) can be rearranged to (8.53),  and substitution in (8.51) then gives (8.54):  which can be rearranged as  \uf8ee \uf8f0  + rc oh (  )  \uf8f9 \uf8fb =  2  [  \u22c5  k 1 k  2  rcooh ha  ]  ][ \uf8f9 \uf8fb  \u2212  a  \uf8ee \uf8f0     k  ha =  \u2212  a  \uf8f9 \uf8fb  +  h  \uf8ee \uf8f0  \uf8ee \uf8f9 \uf8f0 \uf8fb ha  ]  [     =  +  \uf8f9 \uf8fb  h  \uf8ee \uf8f0 k  ha  ha  \u2212  a  ] \uf8f9 \uf8fb     [ \uf8ee \uf8f0  \uf8ee \uf8f0  + rc oh (  )  \uf8f9 \uf8fb =  2  [  \u22c5  k 1 2k  rcooh h  +  ] \uf8ee \uf8f0  k  ha       \uf8f9 \uf8fb     (8.51)  (8.52)  (8.53)  (8.54)   thus, the rate of the esterification depends linearly on the alcohol, carboxylic acid, and  proton concentrations", " esterification can either be self-catalyzed or externally catalyzed", "for self-catalysis it   holds:  8  184   chapter 8 \u00b7 step-growth polymerization  if (8.54) is combined with (8.49) one obtains (8.55) or (8.56):  [ d rcooh  ]  [ d rcooh  ]  dt  dt  \u2212  \u2212  =  k k \u22c5 3 1 k  2  [  ][ rcooh r oh h k  ] \uf8ee \uf8f0  \u2032  \u22c5  +  \uf8f9 \uf8fb  ha     = [ ][ k rcooh r oh h \u2032  \u2032  +  ] \uf8ee \uf8f0  \uf8f9 \uf8fb     whereby in (8.57)  k  \u2032 =  3  \u22c5 k k 1 \u22c5 k k 2  ha                            +  h  \uf8ee \uf8f0  \uf8fb = [ \uf8f9  rcooh  ] = [  kat  ]     furthermore, with precise stoichiometry:  rcooh  [  ] = [  r oh \u2032  ]     with (8.58) and (8.59), (8.56) becomes  [ d rcooh  ]  \u2212  dt  k rcooh 3 = [ ] \u2032     for simplification we put  [  rcooh = c  ]     and (8.60) becomes  by separating the variables and subsequent integration one obtains  \u2212  dc dt  = \u2032  k c3     c t dc \u222b 3  c  c 0  = \u2212 \u2032  t k dt \u222b 0  \u2212  \uf8ee \uf8ef \uf8f0  1 2 c t  \u2212  =  2  \u2032 k t  1 2  c  0        1 2  \uf8eb \uf8ec \uf8ed  1 2  c  c t \uf8f9 \uf8fa = \u2212 \uf8fb c 0  \uf8f6 \uf8f7 \uf8f8  1 2  \uf8eb \uf8ec\uf8ec \uf8ed  1 2 c t  \u2212  1 2 c 0  \uf8f6 \uf8f7\uf8f7 \uf8f8  = \u2212  k t \u2032  k \u2032 + \u22c5  0     (8.55)  (8.56)  (8.57)  (8.58)  (8.59)  (8.60)  (8.61)  (8.62)  (8.63)  (8.64)  (8.65)   8.4 \u00b7 kinetics of step-growth polymerization  it has already been shown that for the conversion p:  185  8  =  p  c 0  \u2212  c t  c 0  = \u2212 1  c t c 0     or  t = c  1 \u2212(  ) \u22c5 p c 0     thus, from (8.65):  1 2 ) \u22c5  p  2 c 0  \u2212  1 2 c 0  1 \u2212(  =  2  \u2032 k t  1 2 c 0  \u22c5  \uf8eb \uf8ec \uf8ec \uf8ed  \uf8eb \uf8ec \uf8ed  1  1  \u2212  p  2 \uf8f6 \uf8f7 \u2212 \uf8f8  \uf8f6 \uf8f7 \uf8f7 \uf8f8  1  2  k t \u2032  =  1  1  \u2212  p  \uf8eb \uf8ec \uf8ed  2 \uf8f6 \uf8f7 = \uf8f8  2  2 k t c \u2032 \u22c5 0  1  +           =  p n  1 \u2212  1  p     n = p  \u20322 \u22c5 k t c  2 + 10     n \u221d p  t     using carothers\u2019 equation (7 sect", "8.2.1) for the degree of polymerization (8.7) one obtains  (8.69):  as a first approximation for the case of self-catalysis, the average degree of polymerization  increases with the square root of the time:  for external catalysis, (8.56) and (8.59) also apply", "if [h+] is replaced by [kat] then one  gets:  [ d rcooh  ]  \u2212  dt  = [ ][ k rcooh r oh kat \u2032  ][  \u2032  ]     the catalyst concentration [kat] and the rate constant k\u2032 can be consolidated to a new  constant k\u2033: [ k kat  (8.72)  ] =  k  \u2032\u2032  \u2032     thus,  assuming  the  concentration  of  catalyst  remains  constant,  the  third-order,  self-  catalyzed reaction (8.62) becomes a second-order reaction:  \u2212  dc dt  = \u2032\u2032  k c2     by separating the variables and subsequent integration one obtains  (8.5)  (8.6)  (8.66)  (8.67)  (8.68)  (8.7)  (8.69)  (8.70)  (8.71)  (8.73)                                 8  186   chapter 8 \u00b7 step-growth polymerization   ", "fig", "8.23  comparison of an  externally catalyzed with a  self-catalyzed  polycondensation", "squares  externally catalyzed, triangles  self-catalyzed  n  p  10  8  6  4  2  0  combining this with (8.6) one obtains  \u2212  \u2212  dc 2  c c t dc \u222b 2  c  c 0  = \u2032\u2032  k dt     = \u2032\u2032  t k dt \u222b 0     \uf8ee \u2212 \u2212 \uf8ef \uf8f0  1 c  c t  \uf8f9 \uf8fa = [ \uf8fb  c 0  t ]\u2032\u2032 k t 0     +  1 c t  \uf8eb \uf8ec \uf8ed  \u2212  1 c 0  \uf8f6 \uf8f7 = \uf8f8  k  \u2032\u2032  t \u2212(  0  )     1  1 \u2212(  ) \u22c5 p c 0  \u2212  1  c 0  = \u2032\u2032 k t        1  1  \u2212  p  1  \u2212  \uf8f6 k t \uf8f7 = \u2032\u2032 \uf8f8  \u2212 = 1  \u22c5\u2032\u2032 k t c 0  =  \u2032\u2032 k c t0  +  1        1  0c  \u22c5  \uf8eb \uf8ec \uf8ed  1 \u2212  1  p  1 \u2212  1  p  n = p  \u2032\u2032 k c t 0  +  1                                0  2  4  8  10  6 t / min  (8.74)  (8.75)  (8.76)  (8.77)  (8.78)  (8.79)  (8.80)  (8.81)  (8.82)  finally, combining (8.81) with (8.7) one obtains  because external catalysis leads to the average degree of polymerization increasing lin- early  with  time,  external  catalysis  is  preferred  over  self-catalysis,  where  the  degree  of  polymerization is proportional to the square root of time (", "fig", "8.23)", "  8.5 \u00b7 typical polycondensates   ", "fig", "8.24  syntheses of pet  and pbt via (a)  polycondensation of  terephthalic acid or (b)  transesterification of  terephthalic acid dimethyl ester  with the respective diol  187  8  a  n  o  c  ho  o  c  oh  +  n  ho (ch2)x  oh  o  c  h  o  c  o  o  +  (2n-1) h2o  (ch2)x oh  n  b  n  o  c  h3c  o  c  o  o  ch3  +  n  ho (ch2)x  oh  o  c  h  o  c  o  o  +  (2n-1) ch3oh  (ch2)x oh  n  x = 2   pet   x = 4   pbt  8.5    typical polycondensates  in this chapter the most important technological polycondensates, such as polyester, poly- carbonates, and polyamides are introduced", "their synthesis, processing, and typical appli- cations are described", " 8.5.1    polyester  polyethylene  terephthalate  (pet)  and  polybutylene  terephthalate  (pbt)  belong  to  the  most important polymers of this class", "pet is used as a fiber and in the packaging sector,  in particular as plastic bottles", "pbt is used for high-quality construction materials, e.g., in  the automobile and electrical industries", "pet and pbt are available via reaction of tere- phthalic acid with ethylene glycol or with 1.4-butandiol, respectively, or through trans- esterification of terephthalic acid dimethyl ester with the respective diol (", "fig", "8.24)", " typical trade names for pet are arnite a (dsm), rynite (dupont), and valox (sabic)", "pet crystallizes very slowly and can be partially crystalline or amorphous depending   on the processing conditions", " a partially crystalline pet (pet-c) has medium strength, high stiffness and hardness,  but relatively poor impact strength", "areas of application are in electrical (e.g., telephones,  computers,  switch  parts,  and  spark  plugs.)  and  mechanical  engineering  (e.g.,  bearings,  gears, and pump parts)", "moreover, it is also processed to make zippers, buttons, and furni- ture fittings", "amorphous pet (pet-a) is transparent at thicknesses up to 5 mm", "above  90 \u00b0 c it crystallizes and becomes opaque", "because of its good oxygen and carbon dioxide    8  188   chapter 8 \u00b7 step-growth polymerization  a  oh  b  ho  o c  c  o c  ho  o c  oh  o c  oh  oh   ", "fig", "8.25  structural formula of (a) cyclohexane-1,4-dimethylol, (b) isophthalic acid, and (c)  naphthalene-2,7-dicarboxylic acid  barrier properties, it is the preferred material for beverage containers", "it is also used as a  support  material  for  thermal  and  magnetic  typewriter  ribbons,  photographic  film,  and  adhesive strips", " typical trade names for pbt are arnite t (dsm), crastin (dupont), enduran (sabic),   pocan (lanxess), and ultradur (basf)", " high dimensional stability, rigidity, abrasion resistance, and low creep deforma- tion properties are the special attributes of pbt", "typical applications include sliding  bearings, pulleys, couplings, and household appliances", "by inclusion of bulky mono- mers such as cyclohexane-1,4-dimethylol (cyclohexane-1,4-dimethanol), as well as by  partial substitution of terephthalic acid (benzene-1,4-dicarboxylic acid) with isoph- thalic  acid  (benzene- 1,3-dicarboxylic  acid)  or  naphthalene  2,7-dicarboxylic  acid  (", "fig", "8.25), the crystallization tendency of pet and pbt can be suppressed and their  transparency improved", "this expands the range of applications to the packaging for  hot foods", " 8.5.2    polycarbonates (pc)  polycarbonates are linear polyesters of carbonic acid", "well-known trade names of polycar- bonates are makrolon (bayer material science), lexan (sabic), and xantar (mitsubishi)", " the industrially most important polycarbonate is produced from bisphenol a and phos- gene or from diphenyl carbonate (", "fig", "8.26)", " the reaction of bisphenol a with diphenyl carbonate can be performed as a melt con-  densation; the crucial reaction here is a transesterification", " the reaction between bisphenol a and phosgene is carried out as an interfacial con- densation", "in this case, the phosgene is in the organic methylene chloride phase and the  bisphenol a is present as the disodium salt in an aqueous alkaline solution", "the reaction  occurs at the phase boundary", "a variant is homogeneous polymerization in pyridine", " by complete replacement of bisphenol a with other bisphenols (", "fig", "8.27), important  properties of the resulting polycarbonates, such as glass transition temperature and refrac- tive index, can be varied", "polycarbonates from o,o,o\u2032,o\u2032-tetramethyl-bisphenols are very  different  from  those  with  unsubstituted  bisphenol  constituents", " they  have  higher  glass  transition temperatures and lower melt viscosities and hence are easier to process", " typical  fields  of  application  worth  mentioning  are  terminal  strips,  special  plugs,  baby  bottles, parts for office machines, film and slide cassettes, optical data storage (cd),  headlight  reflectors, canopies, soundproof walls, and the side and rear windows of trucks and tractors", "  8.5 \u00b7 typical polycondensates  189  8  h3c  ch3  n  ho  n  o c  r r - 2n  rh  oh  o  h3c  ch3  o c  o  n   ", "fig", "8.26  synthesis of polycarbonates by polycondensation of bisphenol a with phosgene or  diphenyl carbonate  r = cl, o  o o s  ho  oh  ho  oh  1,1-bis(4-hydroxyphenyl)-3,3,5- trimethylcyclohexane (bptmc)  bisphenol s  h3c ch3  ho  oh  tetramethyl-bisphenol  a   ", "fig", "8.27  some alternative bisphenols for the preparation of polycarbonates  8.5.3    polyestercarbonate (pec)  by co-condensation of bisphenol a with terephthaloyl dichloride and phosgene, a polyes- tercarbonate  is  formed  that  has  a  higher  heat  resistance  than  the  simple  polycarbonate  from bisphenol a and phosgene possesses", "this is because of the partial substitution of  co by -co-ar-co- units (", "fig", "8.28)", " typical applications for pecs are curling tongs, microwave dishes, headlight reflec- tors, and bobbins, where operating temperatures of 140-180 \u00b0c are possible and at the  same time higher strengths are required", "examples of trade names are lexan ppc (sabic)  and ardel (bp-amoco)", " 8.5.4    aliphatic polyamides (pa)  polyamides can be prepared from a single component ab, e.g., 6-aminohexanoic acid or  from  the  corresponding  \u03b5-caprolactam", " alternatively,  they  can  be  prepared  from  two  components aa + bb, e.g., 1,6-hexamethylene diamine (1,6-diamino hexane) and adipic  acid (butane-1,4-dicarboxylic acid) (", "fig", "8.29)", "  190   chapter 8 \u00b7 step-growth polymerization  n  ho  o  h3c ch3  o c  cl  cl  + q  o  c  cl  + m  oh  h3c ch3  h3c ch3  o o c  o  m  c  o  cl  o c  q  o o c  o   ", "fig", "8.28  synthesis of a polyestercarbonate (m + q = n)  8  n  h2n  (ch2)5   cooh  h n  (ch2)5 c oh  + (n-1) h2o  h  n  n   h2n (ch2)6  nh2  +  n   hooc  (ch2)4 cooh  o  o  h  (ch2)6  n c  (ch2)4  c oh + (2n-1) h2o  n  h  h  n   ", "fig", "8.29  synthesis of (a) polyamide 6 and (b) polyamide 6,6  polyamides are semi-crystalline", "hydrogen bonds between the amide groups of adja- cent molecules are the reason for the elevated glass tranition temperatures compared to  other non-polar polymers", "their high resilience, low coefficients of friction, and excellent  wear properties are valued material properties", "", "table 8.3 contains selected examples of  industrially interesting polyamides", " polyamides are used in mechanical engineering, e.g., for gears, wheels, and bearings,  and in the automotive industry as headlight housings, fuel lines, fenders, and intake pipes", " in electrical engineering, they are indispensable as cable and wire sheathing", "in the packag- ing sector, polyamides find a variety of uses as roasting bags, sausage casings, and coatings", "  8.5 \u00b7 typical polycondensates  191  8   ", "table 8.3  selected examples of trade names and manufacturers of various polyamides  polyamide (pa)  trade mame (manufacturer)  durethan b (lanxess), ultramid b (basf), akulon (dsm)  pa 6  pa 11  pa 12  pa 4,6  pa 6,6  pa 6,10  pa 6,12  rislan b (atofina)  grilamid (ems), rislan b (atofina)  stanyl (dsm)  ultramid s (basf), zytel (dupont)  vestamid (evonik), zytel (dupont)  durethan a (lanxess), ultramid a (basf), minlon (dupont)  the properties of the various types of polyamides are essentially determined by the  hydrogen  bonds  between  the  amide  bonds  of  neighboring  macromolecules", " thus,  for  example, the melting temperature of elongated pa 6 is 222 \u00b0c, whereas the melting tem- perature of pa 6,6 is almost 40 \u00b0c higher, 260 \u00b0c", "as shown in ", "fig", "8.30, polymer chains  of pa 6,6 in a stretched state can form hydrogen bonds between the chains extremely  well", " an  optimal  arrangement  can  be  achieved  by  moving  the  chains  relative  to  each  other during processing, for example, by drawing, until all the hydrogen bridges \u201csnap\u201d  together", " in contrast, the main chain of pa 6 is less symmetric-the mirror plane that is present  in pa 6,6 is missing", "from ", "fig", "8.30 it is clear that the optimal formation of hydrogen  bonds between the chains is only possible if the chains are facing away from each other", "if  both chains are facing in the same direction, the number of hydrogen bonds is reduced  compared with pa 6.6", "however, a complete \u201cturn\u201d of the polymer chains does not occur  because of the high viscosity of the system as well as the entanglement of the individual  chains (7 chap", "6)", " 8.5.5    partially aromatic and aromatic polyamides  and polyimides  polyamides in which aliphatic units are partially replaced by aromatic moieties (", "fig", "8.31)  are known as partially aromatic polyamides", "they are superior to purely aliphatic polyamides  with  respect  to  their  mechanical  properties  and  their  heat  resistance", " typical  commercial  products are ultramid t (basf) and durethan t (lanxess)", "as a general abbreviation the  convention  is  that,  e.g.,  a  polyamide  synthesized  from  1,6-hexamethylene  diamine,  adipic  acid, and terephthalic acid is called pa 6/6 t", " simple aromatic polyamides (polyaramides) are formed from aromatic components,  e.g., from 1,4-, or 1,3-diaminobenzene and terephthalic acid (or terephthalic acid dichlo- ride) or isophthalic acid (or isophthalic acid dichloride) (", "fig", "8.32)", " these  polymers  are  soluble  in  concentrated  sulfuric  acid  and  can  be  spun  from  it", " polyaramide  fibers  excel  in  their  high  rigidity,  high  impact  resistance,  high  elongation,  and good vibration absorption", "the best-known applications are in the field of security    192   chapter 8 \u00b7 step-growth polymerization  polyamide 6,6  polyamide 6  oriented in opposite directions  polyamide 6  oriented in the same direction  c  o  c  o  h  n  h  n  c  o  h  n  h  n  c  o  h  n  c  o  c  o  h  n  n  h  o  c  n  h  o  c  n  h  o  c  n  h  o  c  n  h  n  h  o  o  8  c  o  c  o  h  n  c  o  h  n  h  n  h  n  c  o  h  n  c  o  c  o  h  n   ", "fig", "8.30  molecular arrangement and hydrogen bonds in pa 6.6 and pa 6  n  h2n (ch2)6 nh2  + m  hooc (ch2)4 cooh  + q  hooc  cooh  - (2n-1) h2o  h  n (ch2)6 n h h  o c  o (ch2)4 c  o c  n (ch2)6 h  n h  m  o c  q  oh   ", "fig", "8.31  synthesis of a partially aromatic polyamide (m + q = n)  and safety (bullet-proof vests, armor for vehicles), but they are also used as a replacement  for asbestos (in brake linings and gaskets) and as reinforcing agents (for fiber-optic cable,  rubber materials, and sporting goods)", " because of their structure and the possibility of forming hydrogen bonds, these poly- mers have lyotropic liquid crystalline properties (", "fig", "8.33; 7 chap", "20)", "this explains the    8.5 \u00b7 typical polycondensates   ", "fig", "8.32  synthesis of  aromatic polyamides  193  8  n  h2n  o nh2   + n c  x  c  x  o  o  n  c  h  h  n h  kevlar (dupont)  + (2n-1) hx  c x o  n  n  h2n  x  + n  nh2  o  o  x  h  n h  o c  n h  o c  n  x  + (2n-1) hx  nomex (dupont)  x = oh, cl   ", "fig", "8.33  two neighboring  para-polyaramide chains with  hydrogen bonds  o  c  o  c  h  c  n  o  h  c  n  o  o  c n  h  o  c n h  h  c  n  o  h n c  o  n  h  n  h  strong  directional  dependence  of  their  mechanical  properties  (high-strength  and  resis- tance to bending in the direction of the polymer chains)", " the synthesis of aromatic polyamides with an alternating sequence of nh- and co-  functions can be accomplished by employing 4-aminobenzoic acid but such polymers can  also be synthesized indirectly via a schotten-baumann reaction (", "fig", "8.34)", " the direct path from 4-aminobenzoic acid to polymer is not useful because of partial   decomposition of monomers at higher temperatures", " in contrast to the polyamides, the polyimides contain tertiary nitrogen atoms (imides)  in the polymer chain", "a polyimide is obtained, for example, by reaction of 1,3-diamino  benzene with pyromellitic acid in two steps (", "fig", "8.35)", "  194   chapter 8 \u00b7 step-growth polymerization   ", "fig", "8.34  formation of an  aromatic polyamide from  4-aminobenzoic acid indirectly  via the schotten-baumann  reaction   ", "fig", "8.35  synthesis of a  polyimide from diamino  benzene and pyromellitic acid  8  n  o c ho  o c  nh2  2n  socl2 n - n so2, - 3n hcl   o c  cl  n  s o  2n hcl    -n socl2  - n hcl  n  o c  cl  nh2  n h  n  h2n  n  nh2  + n  hooc  hooc  cooh  cooh  20 - 40 \u00b0c   + (2n -1) h2o   150 - 300 \u00b0c   h n  n  h o n c  ho  c o  o c  n  c o  o c  c o  oh  n  o c  c o  n  n  + (2n -1)h2o   in the first step, a still soluble polyamide acid is formed, which is converted into the  insoluble polyimide at elevated temperature", "polyimides, which are available in a vari- ety of structural variations, are employed in the electronic industry as flexible cables  and  insulating  films", " noteworthy  properties  are  their  fire  resistance  and  good  heat  resistance", " 8.5.6    polymers of isocyanates  typical reactions of isocyanates which can be used for a stepwise synthesis of polymers are  summarized in ", "fig", "8.36", " the most commonly used diisocyantes are shown in ", "fig", "8.37", "from  the  reaction  of  trifunctional  isocyanates  with  di-  or  trifunctional  alcohols,   amines, or carboxylic acids, cross-linked, i.e., insoluble polymers are formed", " the  diisocyanate  polymerization  reactions  are  characterized  by  a  wide  variety  of  available  components  (monomers  and  oligomers)", "the  reactions  often  occur  at  room   temperature and without the formation of by-products", "by adjusting the stoichiometry,  the  molar  masses  can  be  controlled;  the  use  of  monomers  with  more  than  two  func- tional  groups  leads  to  the  formation  of  crosslinking  points  (7 sect", " 8.3.4)", " the  main  areas  of  application  are  highly  elastic  foams  (mattresses),  rigid  foams,  and  rigid  and  flexible molded parts with a compact outer skin (window frames, skis, steering wheels,  shoe soles, etc.)", "  195  8  r-n=c=o  +  ho-\u2019r  r\u2019  urethane  r-n=c=o  +  h2n-\u2019r  r-n=c=o  +  hooc-\u2019r  -co2  dialkyl urea  amide  o c o  o c n r\u2019 h  o c  r\u2019  r n h  r n h  r  n h  ch3  nco  nco  nco tdi  nco  ndi  ocn  nco  mdi  hdi  ocn (ch2)6 nco  8.5 \u00b7 typical polycondensates   ", "fig", "8.36  reaction of  isocyanates with alcohols,  amines and carboxylic acids   ", "fig", "8.37  selection of  commonly used diisocyanates  (tdi: 2,4-tolyl diisocyanate  (often a mixture of 2,4- and  2,6-isomers), ndi: 1.5-naphthyl  diisocyanate, mdi:  4,4'-methylene diphenyl  isocyanate, hdi:  1,6-hexamethylene  diisocyanate)  8.5.7    polysiloxanes  the  complete  hydrolysis  of  dimethyl  dichlorosilane  results  in  a  mixture  of  cyclic  com- pounds and hydroxyl-terminated oligomeric dimethyl siloxanes (", "fig", "8.38)", " by varying the hydrolysis conditions, the proportion of the cyclic compounds (n = 3,  n = 4) can be controlled", "the starting materials for the so-called equilibrium polymeriza- tion are cyclic compounds (7 chap", "12), whereas polycondensation is only possible with  hydroxyl oligomers", " by adding a monchloro trialkyl silane, the molar mass of these polymers can be limited   \u03b1,\u03c9-dihydroxy polysiloxanes can be crosslinked by addition of trichloroalkyl silane or   (", "fig", "8.39)", " tetrachlorosilane (", "fig", "8.40)", " the networks can be widely varied", " by varying the proportions of the reactants and by using different r, the properties of   polysiloxanes are thermally stable and uv resistant", "because of the low intermolecular  forces and the rotational capability of the si-o-si bond, they have a low glass transition  temperatures", " industrially used polysiloxanes are available as low-viscosity liquids, oils, fats, resins,  and  rubbers", " oils  and  fats  are  used  as  dielectrics,  hydraulic  oils,  lubricants,  and  water  repellents", "resins are required, for instance, for electrical insulation and protective coat- ings", "molded and extruded products as well as wire and cable insulation are made from  silicone rubber", "  196   chapter 8 \u00b7 step-growth polymerization   ", "fig", "8.38  hydrolysis of  dimethyl dichlorosilane  n  cl si cl + n h2o  -2n hcl   n = 3, 4, 5 etc", " ch3 si o ch3  n  ch3  ch3  m cl  ch3 si cl + (m + 1) h2o  ch3  -2m hcl    ch3 ho si o h ch3 m  m  = 4 - 100   ", "fig", "8.39  regulation of  molar mass with  monofunctional chloroalkyl  silanes  r ho si o r  r cl si r r  h  + 2  n  - 2 hcl  r  r si r  r o   si o r  r si r  n  r   ", "fig", "8.40  crosslinking of  polysiloxanes with trichloro  alkyl silane  8  k ho  o h m ci +  ci  x hci  cross-linking  r si r  n  r si ci   ", "fig", "8.41  synthesis of a  polyalkylene polysulfide  n cl  (ch2)2 cl + n na2sx    (ch2)2 sx  n  + 2n nacl   8.5.8    selected specialty polymers  here, examples of polymers that are also synthesized via a step-growth mechanism and which  have achieved a certain economic importance are described", "these include polyalkylene poly- sulfides, polyarylene sulfides, polysulfones, polyether ketones, and polyphenylene oxides", "  polyalkylene polysulfides  8.5.8.1  the reaction of aliphatic dihalides with alkali metal polysulfides results in polymers with  rubber-like properties", "a typical reaction example is presented in ", "fig", "8.41", " subsequently, when some of the sx groups are split by a reducing reaction, liquid oligo- mers are formed that have sh groups at both ends and are can therefore be described as  telechelic2 (", "fig", "8.42)", " in the telechelic molecules, sx bonds remain that have not been split", "the degree of  division  and  thus  the  molar  mass  of  the  telechelic  polymers  can  be  controlled  by  the  amount of reducing agent used", " by oxidation, for example with pbo2 or quinone, the sh groups can be converted back  into polysulfide bonds", "such materials, which have become known by their trade name,  thiokol,  are  used  in  large  quantities  for  seals  in  the  building  industry,  the  automotive   2   telechelics are oligomers with well-defined functional end groups, with which further chemical  reactions are possible", "  197  8  8.5 \u00b7 typical polycondensates   ", "fig", "8.42  synthesis of  sh-terminated telechelic  polymers by splitting the sx  groups   ", "fig", "8.43  synthesis of  polyphenylene sulfide  s  x  s x  s  x  s  x  hs y  s  h z  reduction  n  cl  cl  +  n na2s  s  + 2n nacl  n  industry, and shipbuilding, where they are greatly appreciated for their oxygen and solvent  resistance", "  polyarylene sulfides  8.5.8.2  by reacting 1,4-dichlorobenzene in n-methyl pyrrolidone with na2s, polyphenylene sul- fide (", "fig", "8.43) can be obtained", " this polymer has become known by its trade name, ryton (chevron phillips), and is  very popular because of its exceptional mechanical properties, excellent dimensional sta- bility, and insulating properties", "the main fields of application are heat- and corrosion-  resistant metal coatings and glass fiber reinforced injection molded parts", "  polysulfones  8.5.8.3  polysulfones are thermoplastic construction materials that have a high strength, hardness,  impact resistance, and chemical resistance", "their main fields of application are in the aero- space and electronics industries and in the household sector", " they can also replace die castings of zinc, bronze, and lead", "polysulfones can be pro- duced via nucleophilic and electrophilic substitution reactions", " ", "figure 8.44 shows the  nucleophilic  attack  of  deprotonated  bisphenol  a  on  4,4\u2032-dichlorodiphenyl  sulfone,  i.e.,  one of the monomers already contains the sulfone group (", "fig", "8.44)", " alternatively, polysulfones can be obtained by electrophilic substitution", "here, the sul- fone group is formed by a friedel-crafts reaction of a sulfonic acid dichloride (", "fig", "8.45)", " both synthetic methods are very varied because of the possible reactants", "  polyether ketones  8.5.8.4  entirely analogous to the polysulfones are the polyether ketones (pek), which are avail- able either by nucleophilic or by electrophilic substitution reactions (", "fig", "8.46)", " polyether ketones are resistant to many organic and inorganic chemicals", "applications of  pek can be found in the automotive and aerospace industries and for high voltage as well as  medical engineering (reusable, sterilizable, biocompatible, and transparent to x-rays)", "  polyphenylene oxides  8.5.8.5  polyphenylene  oxides  (ppo)  can  be  obtained  by  the  oxidative  dehydrogenation  of  2,6-disubstituted phenols (", "fig", "8.47)", " poly-2,6-dimethyl-1,4-phenylene oxide is completely miscible with polystyrene", "this  ppo and ppo/ps blends are used for electrical components", "ppo are ideal materials for  impellers, valves and flow meters", "surgical devices made of ppo can be easily sterilized in  superheated  steam", " additionally,  ppo  is  a  base  material  for  heat-resistant  connectors,  insulators, and lamp bases", "  198   chapter 8 \u00b7 step-growth polymerization   ", "fig", "8.44  synthesis of a  polysulfone by nucleophilic  substitution   ", "fig", "8.45  formation of a  polysulfone by electrophilic  substitution  8  o o s  n  cl  h3c  ch3  o-  +  n  cl  o  - 2n cl-  o o s  h3c  ch3  o  o  n  cln  o s o  cl  +   n  o  - 2n hcl   o s o  oo s  s oo  o  n  +  o  o o  ci  -2n hci  o  n  o c  r  r  o o  +  f  o -  n cci o  n  -2n f-  o  o  n  c o  n  f  n  -o  o c  r  r   ", "fig", "8.46  synthesis of  polyether ketones  nucleophilic substitution:  electrophilic substitution:   ", "fig", "8.47  synthesis of  polyphenylene oxide by  oxidative dehydrogenation  n  oh  +  n 2  o2  cuci / pyridine  +o  n  h2o  n   8.6 \u00b7 industrially relevant crosslinking systems  199  8  oh  o  +  h  h  ho  oh  oh  oh  + oh  + oh  ho  oh  ho  oh  oh  ch2oh  ch2oh  mn      1000 g/mol usually liquid   ", "fig", "8.48  synthesis of resols (in a basic milieu, ratio of phenol : formaldehyde = 1:1.5)  8.6    industrially relevant crosslinking systems  as described in 7 sect", "8.3.4, polymers that are built up gradually can be cross-linked by  using monomers with an average functionality of  f  > 2, allowing them to be converted  into insoluble three-dimensional networks", "in this section, systems in which the cross-  linking is carried out in two stages by reaction of a prepolymer (first stage) with a cross-  linking agent (second stage) are discussed", " 8.6.1    phenolic resins  condensation of phenol with formaldehyde can yield low molar mass, soluble, often still  liquid intermediate materials (prepolymers)", "by further reactions (e.g., by heating), these  can  be  converted  into  networks  that  are  insoluble  and  do  not  melt", " these  materials  are  among the oldest industrially used polymers", "the condensation of phenol with formalde- hyde  in  aqueous  solution  is  ph-dependent", " the  prepolymers  obtained  in  an  alkaline  medium are called resols (cross-linked products are called resins or resites) (", "fig", "8.48)", " the prepolymers prepared in acidic solution are called novolac (", "fig", "8.49)", " in an acidic environment, an excess of phenol is necessary, otherwise the polymeriza- tion cannot be controlled and no stable and storable intermediates are obtained", "novolac  is usually solid at room temperature", " cross-linking of resols is accomplished by heating", "at 130 \u00b0c methylol phenols simply   dehydrate (", "fig", "8.50)", " water are eliminated, (", "fig", "8.51)", " by contrast, at 150 \u00b0c, methyl groups are predominantly formed as formaldehyde and   the crosslinking of novolac is achieved by adding crosslinking agents, such as hexa- methylene  tetramine", " this  hydrolyzes  to  dimethylol  amine  and  reacts  with  novolac  as  shown in ", "fig", "8.52", "  200   chapter 8 \u00b7 step-growth polymerization   ", "fig", "8.49  synthesis of  novolac (at ph \u2264 3, ratio of  phenol:formaldehyde = 1:0.8)  oh  o  +  h  h  oh  oh  oh  oh  oh   ", "fig", "8.50  elementary step in  the cross-linking of a resol by  dehydration (t = 130 \u00b0c)  oh  2  oh  - h2o  oh  oh  o  8   ", "fig", "8.51  elementary step in  the cross-linking of a resol by  elimination of water and  formaldehyde (t = 150 \u00b0c)  oh  2  oh  oh  oh  - h2o - ch2o   ", "fig", "8.52  the cross-linking  of novolac with dimethylol  amine  2  +  ho  oh  r  oh  oh  n oh h  - 2 h2o  r  n h  r  phenolic  resins  are  used  mainly  as  molding  compounds  with  fillers", " the  hardened  (cross-linked)  resins  are  tough  construction  materials  with  good  resistance  to  stress   cracking", "webs of paper or tissues impregnated with phenolic resins can be processed into  laminates", " 8.6.2    urea resins  the reaction products of formaldehyde with urea (carbamide) are called urea resins", "this  reaction, which is a mannich reaction, is ph-dependent", " in  a  neutral  to  slightly  alkaline  environment,  well-defined  products  are  created   (", "fig", "8.53)", "  201  8  8.6 \u00b7 industrially relevant crosslinking systems   ", "fig", "8.53  conversion of urea  with formaldehyde to urea resin  precursors in a neutral to  slightly alkaline environment  fig", "8.54  individual steps of  the acid-catalyzed  cross-linking of urea resin  precursors  o  h2n  nh2  o  h h  - h2o  o  h2n        n h  oh  ho  oh  o  n h  n h  o  2  h  h - 2h2o  ho n ho  n  oh  oh  o  h h - h2o  o  o  o  n h  n h  r  n h  r  n h  ch2  oh  h+  o  r n h  n h  oh2  - h2o  r  o  n h - h+  nh2  o  o  r  n h  ch2  n h  n r  h  n h   ", "fig", "8.55  trimerization of  urea in an acidic environment  o  3  h2n  ch2  n  h  o  h2n  ch2  n  h  3  +  - 3h  o  nh2  n  o  n  n  o  nh2  nh2  in an acidic environment, cross-linked structures rapidly form (", "fig", "8.54)", "the cross-linking can be continued to incorporate all the -nh2 groups", "in addition,   the carbenium ion can trimerize (", "fig", "8.55)", " thereafter, the nh2 groups can react further (as described above) and cross-link", "the   urea resins are similar in their properties and their applications to phenolic resins", " 8.6.3    melamine resins  melamine (1,3,5-triaminotriazine) and formaldehyde react stepwise to yield intermedi- ates which have similar structures to those of urea resins (", "fig", "8.56)", "  202   chapter 8 \u00b7 step-growth polymerization   ", "fig", "8.56  formation of  melamine resin precursors from  melamine and formaldehyde  nh2  n  n  o  3  h  h  - 3 h2o  h2n  n  nh2  ho  n  oh  n  oh  n  n h  h  n  n h  o  3  h  h  - 3 h2o  ho  n  oh  n  n  ho  n  n  n  oh  ho  oh  8   ", "fig", "8.57  principle step in  the cross-linking of melamine  resins with elimination of water  and formaldehyde  nh2 n  n  2  h2n  n  n  ho  h  - ch2o - h2o  nh2 n  n  nh2 nn  h2n  n  n n n h h  nh2  at  elevated  temperatures  (140-160  \u00b0c),  the  molecules  bridge  and  form  a  network   (", "fig", "8.57)", " cross-linked melamine resins have slightly better mechanical and thermal properties  than both phenolic and urea resins", "they are used especially for the production of light-  colored  or  white  components,  instead  of  phenolic  and  urea  resins  which  have  a  dark,   natural color", " 8.6.4    epoxy resins  epoxy  resins  are  produced  by  the  reaction  of  low  molar  mass  epoxy  compounds  with  phenols (", "fig", "8.58)", " with  a  small  excess  of  epichlorohydrin  (epichlorhydrin:phenol < 2:1),  higher  molar  mass epoxy resins are formed via multiple repetition of the reactions shown in ", "fig", "8.58  (", "fig", "8.59)", " these prepolymers can be converted into networks either by stoichiometric reactions  with acid anhydrides (heat or latent curing) or with primary or secondary amines (cold  curing), but also catalytically with tertiary amines", " the first step of the cross-linking of the prepolymers is an esterification of the -oh  group  with  an  acid  anhydride  (", "fig", " 8.60a)", " in  the  second  step,  the  resulting  -cooh  function opens an epoxide ring and connects two chains together in the intermolecular  course of the reaction (", "fig", "8.60b)", "  8.6 \u00b7 industrially relevant crosslinking systems   ", "fig", "8.58  condensation reac- tion of epichlorohydrin with  bisphenol a  203  8  h3c  ch3  2  cl  o  +  ho  oh  cl  o  oh  o  cl  oh  h3c  ch3  - 2 hcl  h3c  ch3  o  o  o  o   ", "fig", "8.59  structural formula  of epoxy resin prepolymers  h3c  ch3  h3c  ch3   ", "fig", "8.60  mechanism of  crosslinking of epoxy resin  prepolymers with carboxylic  acid anhydrides (heat curing)  o  o  o  o  oh  n  o  o  a  b  o  +  oh  o  o  o  o  o  o o  oh  +  o  r  o  o  o o  o o  oh  o  o  o  r  oh   204   chapter 8 \u00b7 step-growth polymerization   ", "fig", "8.61  reaction of epoxy  resin prepolymers with primary  amines (cold hardening);  cross-linking occurs when the  components are multifunctional  h n h  r  o  r'  nh2  +  r  r'  o  h n  oh  o  r''  r  r'  oh  oh  r n  r'  r\"'   ", "fig", "8.62  catalytic curing of  epoxy resin prepolymers with  tertiary amines", "crosslinking  occurs when the epoxy  prepolymer is multifunctional,  that is, at least two epoxy  functional groups are present  per molecule  r n  r  r  +  o  r'  r'  o  r n+ r  r  r'  o  r' o-  r n+ r  r  o-  r'  cross-linking  8  the first step of the curing of the prepolymers with primary amines is the opening of  the oxirane ring", "in the second step, the resulting secondary amine opens another oxirane  ring (most likely from another chain)", "as with acid hardening (", "fig", "8.60), primary amine  curing is a stoichiometric reaction (", "fig", "8.61)", " the curing of oxirane polymers with tertiary amines is a catalytic process", "the basic   steps of this curing are shown in ", "fig", "8.62", " epoxy resins are high-quality, indispensable materials, which are often used in con- junction with reinforcing agents such as glass, carbon, or aramid fibers", "the composites  have tensile strengths and moduli greater than or equal to steel alloys", "areas of applica- tion are in electrical engineering (carrier material for printed circuit boards, printed cir- cuits),  the  automotive  industry  (structural  and  body  components),  and  sports  articles  (e.g., bicycle frames, skis, hockey, tennis rackets)", "by varying the starting components,  the characteristic properties of these materials can be precisely adjusted to the particular  requirements", " references  flory pj (1952) molecular size distribution in three-dimensional polymers, iv branched polymers containing   a-b-bf-1-type units", "j am chem soc 74:2718-2723  turner sr, voit bi, morey th (1993) all-aromatic hyper branched polyesters with phenol and acetate end   groups: syntheses and characterization", "macromolecules 26:4617-4623   205  9  radical polymerization  9.1  9.1.1  9.1.2   9.2  9.2.1  9.2.2  9.2.3  9.2.4  9.2.5   9.2.6   9.3  9.3.1  9.3.2   9.3.3   9.4  9.4.1   9.4.2   9.4.3    mechanism - 207  typical monomers - 207  radical sources - 209   kinetics of radical polymerization - 211  basic processes - 211  r\u2022 and p\u2022 are equally reactive - 212  reactivities of r\u2022 and p\u2022 are different - 214  cage effect - 215  experimental determination of the rate   of polymerization - 218  temperature dependence of the overall rate  of polymerization - 219   degree of polymerization - 220  kinetic chain length and degree of polymerization - 220  temperature dependence of the degree   of polymerization - 222  regulation of degree of polymerization by transfer - 223   molar mass distribution - 226  molar mass distribution resulting from termination  by disproportionation - 227  molar mass distribution with termination   by combination - 229  average degree of polymerization and non-uniformity - 231  \u00a9 springer-verlag berlin heidelberg 2017 s", "koltzenburg et al., polymer chemistry, doi 10.1007/978-3-662-49279-6_9   9.5  9.5.1  9.5.2  9.5.3   9.5.4  9.5.5  9.5.6   controlled radical polymerization (crp) - 234  comparison of living and radical polymerization - 234  dissociation-combination-mechanism - 236  bimolecular activation (atom transfer radical polymerization,  atrp) - 238  degenerative transfer (raft) - 240  comparison of nmp, atrp, and raft - 241  polymerization in the presence of 1,1-diphenylethylene   (dpe-method) - 242  references - 243   9.1 \u00b7 mechanism  207  9  this  chapter  introduces  the  fundamental  concepts  of  radical  polymerization", " typical  monomers, initiators, and transfer and termination reagents are discussed", "furthermore,  the  kinetic  equations,  the  degree  of  polymerization,  and  molar  mass  distribution  are  derived", " 9.1    mechanism  during radical polymerization, initially (start) a radical (species with a single electron),  which  arises  from,  for  example,  the  decay  of  peroxides  or  azo  compounds  (", "fig", " 9.9),  adds to the c=c double bond of a monomer, resulting in a new radical extended by a  monomer unit (", "fig", "9.1)", "if the radical that was extended by a monomer unit is able to  add an additional monomer and to form a macro radical, it is referred to as chain growth  (", "fig", "9.2)", " this chain reaction is continued until two radicals meet and prohibit the addition of  another monomer (", "figs", "9.3 and 9.13d1) by, for example, forming a covalent bond (com- bination)", " alternatively,  individually  deactivated  by   two  radicals  can  be  disproportionation (", "fig", "9.13d2)", " the   if the radical character of a macro radical is transferred to another moiety, and if this  then becomes able to add an additional monomer, it is referred to as a
