Repository: JonathanOnorato/ChemLP

# ChemLP
A Chemistry Natural Language Processing Tool

File: Bowman/textbook_files/Polymer_Synthesis_Theory_and_Practice_by_Braun_Cherdron_Rehahn_Ritter_and_Voit.json (part 11 of 28)
method points out the soft character of the polymer because the permanent and elastic deformation is simultaneously measured", " the hardness of a polymer can also be estimated from the modulus of elasticity e (high e modulus indicates high hardness)", "the advantage here is that every region of elasticity and every degree of hardness can be detected with a single kind of measurement (determination of stress-strain-behavior or torsional oscillation)", " 2.4  correlations of structure and morphology with the properties of polymers  it is one of the advantages of polymers versus low-molecular-weight compounds that their properties do not only depend on the chemical composition alone", "macromolecules can differ from each other also in molecular weight, molecular- weight distribution, branching, crosslinking, stereoregularity, etc", "each of these parameters has an influence on the properties in solution and in bulk", "nearly all properties are dependent on the molecular weight", "some values increase more or less steadily with growing chain length, e.g., solution viscosity, others increase very fast from oligomers to polymers and then reach a plateau, in particular, many mechanical properties", " it is important to mention that the structure/properties relationships which will be discussed in the following section are valid for many polymer classes and not only for one specific macromolecule", "in addition, the properties of polymers are influenced by the morphology of the liquid or solid state", "for example, they can be amorphous or crystalline and the crystalline shape can be varied", "multiphase compositions like block copolymers and polymer blends exhibit very often unusual meso- and nano-morphologies", "but in contrast to the synthesis of a special chemical structure, the controlled modification of the morphology is mostly much more difficult and results and rules found with one polymer are often not transferable to a second polymer", "  2.4 correlations of structure and morphology with the properties of polymers  137  2.4.1 structure/properties relationships in homopolymers  2.4.1.1 correlations with solution properties is determined by the interactions between the solubility of polymers macromolecules and the molecules of the solvent", "but the prediction of the solubil- ity of a macromolecule and hence the correlation to its chemical (and morphologi- cal) structure is much more complicated than for a low-molecular-weight compound", "nevertheless, some general rules do exist: \u2022 a decisive and general role is played by the molecular weight: the higher the molecular weight, the lower is the solubility of the polymer and the higher is the solution viscosity at given conditions", " \u2022 amorphous polymers dissolve much easier than crystalline ones", "the latter are often soluble at elevated temperatures only, i.e., near the crystallite melting point tm", " \u2022 polar groups in a macromolecule mostly enhance solubility", "\u2022 short chain branches increase solubility", "\u2022 macromolecules with polar and stiff main chains (e.g., cellulose, polyaramides)  are often only soluble via complexation", " \u2022 crosslinking reduces the solubility dramatically", "medium or highly crosslinked polymers do not dissolve at all but form more or less swollen gels, depending on the degree of crosslinking", "in a similar way, some general rules can be derived for the viscosity of polymer  solutions: \u2022 the solution viscosity increases strongly with the molecular weight", "\u2022 branched polymers show lower solution viscosities than linear ones with the  same molecular weight", " \u2022 the degree of stereoregularity is in general only of very small influence on the  solution viscosity for polymers with the same molecular weight", " \u2022 the stiffness of the main chain of a polymer is of great importance for the solution viscosity: the stiffer the chain is, the higher is the viscosity for polymers with the same molecular weight (see sect", "2.3.3.3.1 for the dependency of k and a in the viscosity equation on the shape of macromolecules in solution)", " 2.4.1.2 correlation with bulk properties thermal properties the thermal properties of polymers include their behavior during heating from the solid amorphous (glassy) or crystalline to the liquid (molten) state, but also their chemical and mechanical stability in the entire range of application", " in industrial practice temperature stability of a polymer means that it is able to maintain its mechanical properties up to a certain temperature and over a certain time period", "depending on the environmental conditions under which the thermal stability is measured one further differentiates between two cases: physical ther- mostability if the thermal treatment occurs in inert atmosphere and chemical   138  2 methods and techniques for synthesis, characterization, processing  thermostability if the thermal treatment is done, e.g., in the presence of air (thermooxidative stability)", " the prediction of the chemical thermostability is based on the rules established for the thermal stability and the reactivity of chemical bonds for low-molecular- weight compounds", "instead, the physical thermostability depends on the transition points of the macromolecules, i.e., the glass transition temperature tg in case of amorphous polymers, and additionally the crystalline melting point tm in case of crystalline polymers", " in designing polymers with high physical stability valuable information is  obtained from the gibbs equation:  this equation shows that a high melting temperature tm is obtained by raising the melt enthalpy dh and/or a lowering of the melt entropy ds", "since tm and tg are related via the boyer/beaman rule (see sect", "2.3.4.3), this equation is also valid for the glass transition temperature", " the glass transition temperature tg increases in the beginning rapidly with the molecular weight and reaches a plateau at high molecular weights", "according to fox and flory the relation between tg and the number average molecular weight mn is given by:  tm \u00bc  dh ds  tg \u00bc tg;1 ()  k mn  where tg,1 is the glass transition temperature at very (infinitely) high mn and k is a constant", "but it should be taken into consideration that this proportionality between tg and mn is only valid for limited regions of mn", "crosslinking, stereoregularity (sometimes combined with crystallinity) and chain stiffness in general result in an increase of the glass transition temperature, whereas tg decreases with branching", "similar rules also hold for the dependencies of the crystallite melting point on the molecular weight, stereoregularity, chain stiffness and branching", "crosslinked polymers in most cases are amorphous and do not crystallize", " the crystallinity and the corresponding density and melting temperature of the crystalline domains of (semi)crystalline polymers depend also on the molecular weight", "first, with growing molecular weight the degree of crystallinity increases to a maximum, with further growing the degree of crystallinity drops a little due to changes in the kinetics of crystallization with increasing melt viscosity and the participation of some of the polymer chains in the formation of different crystallites, which hinders the growth of the crystallites", "therefore the rate of crystallization of very high-molecular-weight chains is slower than that of chains with lower molecular weight", "this is also the reason why the rate of the growth of spherulites of isotactic polystyrene decreases with increasing molecular weight", "  2.4 correlations of structure and morphology with the properties of polymers  139  table 2.12 selected building blocks for thermally stable polymers  aromatic units  temperature-stable bond  polymer class  increase of stiffness of main chain  s  o  o  o  o  o  n h  polyarylene ether etc", "\u2206h \u2191  aromatic polyesters and polyamides \u2206s \u2193  heterocyclic and ladder polymers \u2206s \u2193  to obtain polymers with high thermal and chemical stability and melting  temperatures the following considerations are useful: \u2022 a high melt enthalpy is obtained when the polymer is highly crystalline", "the tendency to crystallize is improved when the molecules are linear with a regular chain structure and/or when high intermolecular forces exist", "high intermolecu- lar forces are caused through aromatic units, hydrogen bonds, and/or polar groups", " \u2022 a low melting entropy is experienced if the intramolecular motions of the polymer are hindered, for example, the free rotation of chain segments", "this is preferentially be done by stiffening of the polymer chain", "table 2.12 shows a selection of building blocks for temperature-resistant polymers", "another thermal property which is of great industrial importance is the melt viscosity, characterized, e.g., by the melt flow index, mfi, or the melt flow rate,   140  2 methods and techniques for synthesis, characterization, processing  mfr (see sect", "2.3.5.6)", "the melt viscosity is first of all influenced by the molecu- lar weight according to:  mfi () mw  0:75;  and by the molecular weight distribution", "but branching and crosslinking as well as chemical modifications (e.g., introduction of polar groups) are also factors of influence", "a different behavior is experienced with thermotropic liquid crystalline polymers (see sect", "1.3.4)", " mechanical properties the mechanical properties of polymer materials are characterized by the relation between applied mechanical stress and resulting deformation and can be described by a constitutive equation, e.g., in the case of very low deformations by hooke\u2019s law", "in its simplest form it gives the deformation of a sample under mechanical stress in form of a stress-strain diagram (see sect", "2.3.6.1)", "for such investigations the load is applied over a relatively long time period and besides the tensile modulus of the test specimen the ultimate tensile strength and elongation at which the sample breaks (elongation at break) can be obtained", "these values are influenced by many factors like processing conditions (they can cause, e.g., orien- tation of the macromolecules and inner strain) or content of additives (plasticizers, processing aids, stabilizers)", " but for pure homopolymers some general rules can be derived: the tensile strength increases with molecular weight, with crosslinking, and with degree of steric order and stiffness of the main chain, whereas branching results either in increase or dropping of the mechanical strength, depending on the type of branches (number of branches per chain, short or long chain branches, distance of the branch points)", " if a polymer material is placed suddenly under high stress, the impact strength can be measured", "it provides information on the brittleness or the toughness of a sample", "similar as the tensile strength, the impact strength of homopolymers increases with molecular weight, stereoregularity and stiffness of the main chain, whereas branching shows the same influence as described above for the tensile strength", "remarkable is the effect of crosslinking: weak crosslinking leads to some increase of impact strength, with stronger crosslinking a reverse tendency is observed and the polymer becomes more and more brittle", " a measure of the stiffness of a polymer is the modulus of elasticity (young\u2019s modulus) e", "it can be calculated from the stress-strain curve as the slope in the linear region of hooke\u2019s law", "it should be considered that due to the definition e \u00bc s/\u025b for rubberlike materials which show a rather large extension \u025b at quite low stress s, the elastic modulus is lower than in the case of materials which are only slightly deformed under stress", "for homopolymers, in general the modulus of elasticity increases with molecular weight, crosslinking, stereoregularity, and   2.4 correlations of structure and morphology with the properties of polymers  141  table 2.13 correlations of structure with the properties of homopolymers  constitutional parameter  property solubility zsolution tg tm zmelt tensile strength impact strength stiffness hardness  mw (increasing) branching ## \" \u2197 \u2197 \"\" \" \" \" \"  \" # # # # #\" #\" # #  crosslinking weak # \" \" ! \" \" \" \" \"  strong ## \"\" \" ! \"\" \"\" # \"\" \"\"  stereo-regularity # ! \" \" ! \" \" \" \"  stiffness # \" \"\" \" \" \"\" \" \"\" \"  stiffness of the main chain, whereas like for tensile and impact strength no simple influence of branching can be predicted", " also to the mechanical properties belongs the resistance of a sample against the penetration of another material, what often is described as hardness", "the result of the measurement of this property is not only of practical interest and characteristic of the material but also dependant on the temperature, the shape of the penetrating body (e.g., ball or needle) and the rate of penetration", "but the hardness of a polymer can also be estimated from the elastic behavior as a high modulus of elasticity indicates high hardness", "therefore, the general correlations of hardness with molecular weight, branching, crosslinking, and chain rigidity are similar to that of the stiffness (see above)", " the general correlations of structure and properties of homopolymers are summarized in table 2.13", "some experiments which demonstrate the influence of the molecular weight or the structure on selected properties of polymers are described in examples 3.6 (degree of polymerization of polystyrene and solution viscosity), 3.15, 3.21, 3.31 (stereoregularity of polyisoprene resp", "polystyrene), 4.7 and 5.11 (influence of crosslinking) or sects", "4.1.1 and 4.1.2 (stiffness of the main chain of aliphatic and aromatic polyesters and polyamides)", " 2.4.2 structure/properties relationships in copolymers  nearly all structure/properties relationships that were discussed for homopolymers are also valid for copolymers", "additional dependencies exist as a result of the composition and structure of the different types of copolymers", " 2.4.2.1 statistic copolymers in the case of statistic copolymers of two monomers (binary copolymers) the glass transition temperature steadily changes with the molar amounts of the two monomers", "in many cases, a similar behavior is observed with some mechanical   142  2 methods and techniques for synthesis, characterization, processing  properties (tensile strength, impact strength, stiffness, and hardness) (see chap", "1)", "deviations can occur in copolymers, which contain only a few percent of one comonomer", " 2.4.2.2 alternating copolymers as discussed in sect", "3.4 there are only few examples known of strongly alternating copolymers", "they exhibit unusual properties: the radical polymerization of ethyl- ene and tetrafluoroethylene leads to a crystalline material with a remarkable thermal, chemical, and light stability, although it contains 50 mol% ethylene units", "another example is the alternating copolymer of ethylene and norbornene obtained via metallocene-catalyzed polymerization", "whereas random copolymers of these monomers are amorphous thermoplasts, the alternating copolymer is crystalline", "moreover, the crystallites have dimensions below the wavelength of visible light, resulting in a crystalline but still highly transparent thermoplast", "in none of these cases, however, general structure/properties relationships could be established, except one: the degree of alternation has to be 100%, because each diad of one monomer is a weak linkage in the polymer chain", " 2.4.2.3 block copolymers in general, block copolymers are heterogeneous (multiphase) polymer systems, because the different blocks from which they are built are incompatible with each other, as for example, in diene/styrene-block copolymers", "this incompatibility, however, does not lead to a complete phase separation because the polystyrene segments can aggregate with each other to form hard domains that hold the polydiene segments together", "as a result, block copolymers often combine the properties of the relevant homopolymers", "this holds in particular for block copolymers of two monomers a and b", " the simplest dependency exists between composition and glass transition tem- perature: independent from the ratio a/b one finds two values for tg, one for the block from monomer a and one for the block of b", "more complex are the dependencies with the mechanical properties", "here, parameters like the ratio a/b, number of blocks, block length, and alternation of the blocks play a decisive role", "this is shown in examples 3.47 and 3.48 with triblock copolymers of butadiene or isoprene with styrene", "if the content of the diene blocks is around 20%, a stiff and elastic, transparent thermoplastic material is obtained", "instead, if the diene content is raised to about 70%, a highly elastic but still rather stiff thermoplastic elastomer is obtained", "it has to be stressed that these properties can only be reached, when the polystyrene blocks are the terminal ones", " 2.4.2.4 graft copolymers structure/properties graft copolymers relationships as block copolymers", "the problem is that pure graft copolymers which are not accompanied by large amounts of homopolymers are - with few exceptions - very difficult to synthesize", "this is the reason why reliable property  should in principle exhibit  similar   2.5 processing of polymers  143  data in relation to the structure of graft copolymers only in few cases are available, but these cannot be generalized", " 2.4.3 morphology/properties relationships  as already mentioned, the results and rules found in dependencies of properties with the morphology of polymeric materials are in most cases limited to special classes of polymers or even one polymer species only", "therefore, the intention of this subsection can only be to demonstrate the potential and the possibilities which exist to influence the properties of polymers by modification of their morphology", "this will be done with relevant examples that are described in detail in chaps", "3-6", "\u2022 by variation of the conditions of crystallization (see sect", "1.3.3.3) polyethylene can be obtained either as folded lamellae, as extended chain crystals (high strength fiber), or as so-called shish kebabs (fibrils with a morphology similar to cellulose)", "all these variants differ in properties", " \u2022 addition of small amounts of nucleating agents influence the spherulitic crystalliza- tion of polypropylene and improve transparency (sect", "1.3.3.3 and example 3.20)", "\u2022 under special conditions, stiff macromolecules (rigid rods) are able to self- organize and to form highly ordered domains in solution (polyaramides, sect", "4.1.2 and example 4.13) or in the melt (aromatic polyesters, sect", "4.1.1 and examples 4.5 and 4.6), which show liquid crystalline behavior", "hence, they can be further oriented in flow direction through external forces (see sect", "1.3.4)", "by proper processing, materials with extraordinarily high moduli and tensile strength are obtained", "in block copolymers and in polymer blends interesting meso- and nano-morphologies of the dispersed phase are sometimes observed", "variations in structure of the polymers or in phase distribution can lead to changes in properties (sects", "3.4.2.1 and 5.6 and example 5.23)", "the properties of polymers processed out of aqueous dispersions are influenced by the particle size and the particle size distribution (example 3.47)", " 2.5  processing of polymers  processing of a polymer can be performed with the polymer in various states of aggregation: in solution, in dispersion, and in the melt", "the method chosen will depend on whether the polymer melts without decomposition and whether it is soluble", "however, the nature of the application is also decisive", "in practice a molded object can be prepared from a thermoplastic only via the melt, while for textile coatings the only feasible method is to process from solution or dispersion", "but processing of polymers is not only of industrial interest", "a previous processing step is also necessary for many physical and chemical investigations, which only can be done with a well-defined test specimen", "although suitable equipment is available for injection molding and extrusion on the laboratory scale which require amounts of substances in the range of 5-1000 g, the following simpler methods suffice for preliminary investigations", "  144  2 methods and techniques for synthesis, characterization, processing  2.5.1 size reduction of polymer particles  in many cases polymers are not obtained in a suitable finely divided form during preparation or recovery", "it then becomes necessary to reduce the size of the particles before carrying out the processing test or the investigation", "conventional grinding in a mortar is usually ineffective because of the toughness of many polymers, unless the sample is first made brittle by cooling to low temperature with liquid nitrogen", "during grinding, the polymer frequently acquires an electrical charge", "moistening the sample with a little ether can prevent this", "grinding can also be done in suitable mills", "however, the generation of heat may cause low-melting polymers to begin to flow, leading to the formation of lumps", "this can be avoided by the addition of small pieces of dry ice", "especially suitable are cooled analytical mills that have the additional advantage of a small milling volume", " in some cases, a combination of spray precipitation (see sect", "2.2.5.6) and freeze-drying is recommended", "for example, one can spray the polymer solution into a mortar, the bottom of which is covered with pieces of solid carbon dioxide the size of a hazel nut", "the pieces are then ground more finely, the mortar placed in a desiccator and evacuated with an oil pump", "the polymer solution can also be sprayed into a liquid cooled to low temperature, the liquid being immiscible with the solvent of the polymer, e.g., spraying an aqueous solution into cold ether", "the polymer then precipitates in the form of a light flaky snow; decantation of the ether is followed by evacuation as described above", " 2.5.2 melt processing of polymers  the processing of polymers in the melt is the method most extensively used in technology", "it is an essential requirement that the product does not undergo any significant degradation at the high processing temperature and under shear", "the processing temperature must generally be considerably higher than the softening or melting temperature in order to reduce the high viscosity of the polymer melt", "in this processing technique the polymer is heated above its melting or softening point, the viscous melt is brought into the desired form by mechanical forces and the formed object is finally cooled", "this procedure is very widely applicable and allows the preparation of objects in practically any size or shape, for example, of molded bodies (by pressing, injection molding, or extrusion), of films and sheets (by extrusion and calendering), and of fibers (by extrusion or melt spinning)", " polymers that are difficult to process in the melt, either because the melt viscosity is too high or because they decompose, can often be processed at low temperatures through the addition of a plasticizer, leading to improved flow properties and lower processing temperature", " 2.5.2.1 preparation of polymer films from the melt thin polymer films are very suitable for a number of physical investigations (microscopy, spectroscopy, mechanical measurements)", "they can be prepared in the laboratory as follows: a certain amount of finely powdered polymer is spread on   2.5 processing of polymers  145  a thin (0.1 mm) aluminum foil (15 () 15 cm), which is then covered with a second foil and the entirety placed between the plates of a hydraulic press heated to the melting point of the polymer", "after pressing for 30-60 s the foil sandwich is removed from the press, and cooled with water or between two metal plates", "finally, the two aluminum foils are pulled carefully away from the thin polymer film", "if a certain film thickness is required a suitable template can be laid between the aluminum foils", "optimal conditions, in respect to amount of polymer, press temperature, pressure, and time, must be determined empirically in every case", "if the film is opaque, the temperature was probably too low", "if it is too thin or contains gas bubbles (decomposition) the temperature was too high", "finally, the rate of cooling can also affect the properties of the film", "sometimes the aluminum foils can only be removed from the polymer film with difficulty; rapid cooling (with water or in a freezer) or prior coating of the aluminum foils with silicone oil or with an aqueous dispersion of poly(tetrafluoroethylene) usually prevents sticking", " if a suitable press is not available, one may improvise as follows: the heating plates of two electric irons are first bored to accept a thermocouple and then connected in parallel to the power supply through a variable transformer", "a calibration curve is determined for the temperature attained at different voltages", "for the preparation of a film the finely powdered polymer is placed, as described above, between the two hot-plates, which are then pressed together horizontally in a suitable vice", "in this arrangement the pressure cannot be measured, but with a little skill the optimum conditions can be found", " 2.5.2.2 preparation of fibers by melt-spinning the simplest method of melt-spinning is to melt the polymer in a test tube, dip a glass rod in the melt and pull it out slowly", "the threads obtained in this manner are short and irregular so that they are not well suited for subsequent investigations", " much better for melt spinning is the extrusion of a polymer melt through a defined die from which the filament can be drawn to a fiber by stretching, e.g", "by using rollers with different velocities", "in the simplest case, a very small die can be used and a fiber can be extruded or drawn from a small scale compounder or an extruder", "laboratory spinning devices consisting of a heatable piston with a stamp pressing out a filament through a small die adapted with a drawing unit just requires only a few grams of polymer", " 2.5.3 processing of polymers from solution  if suitable equipment for processing the polymer melt is not available, or if the polymer will not melt, or melts only with decomposition, the processing may be carried out from solution", "this technique, however, is limited to the fabrication of films, membranes, fibers, coatings, and adhesives", " 2.5.3.1 preparation of films from solution the simplest way of making films in the laboratory is to pour a highly viscous solution of the polymer onto a glass or metal plate and to allow the solvent to   146  2 methods and techniques for synthesis, characterization, processing  evaporate slowly", "the polymer film is then carefully peeled off", "the following points have to be considered: the solvent should not evaporate too quickly, otherwise the resulting film can wrinkle and tear", "if necessary the experiment is carried out in an atmosphere of solvent (use a desiccator)", "on the other hand, the boiling point should not be too high; otherwise the last residues of solvent are difficult to remove", "the concentration of the polymer should be such that the solution can still be poured, but does not run off the glass plate", "an approximately 20% solution is usually about right, but the best conditions must be established by experiment", "in order to obtain a film of uniform thickness the glass plate must be as level as possible and the polymer solution evenly distributed", "this may be achieved most easily with the aid of a glass rod wrapped at both ends with some tape or twine", "for more precise work, metal devices with adjustable layer thickness are preferable", "when ready the film is lifted at one edge with the aid of a razor blade or small knife and then slowly peeled away from the glass plate", "films can also be made from aqueous polymer dispersions at room temperature if the glass transition temperature of the polymer is not too high", " in an analogous way porous films like asymmetric membranes can be prepared", "for this purpose the polymer solution - normally with dmf as solvent - is coated on a glass plate and then the solvent is partially evaporated (for example, in a drying chamber at 80()c for a few minutes)", "the coated glass plate is cautiously immersed in water, whereby after about 1-5 min an optically opaque film which shows an internal pore structure, detaches from the glass plate", "after the exchange of the organic solvent by water, the film is dried and can be used as a separating membrane for, e.g., the deionization of sea water", "appropriate polymers for such membranes are soluble aromatic polyamides, polysulfones, or cellulose derivatives", "for an optically clear film, which contains no micropores, the procedure must be repeated with a smaller evaporation time", " 2.5.3.2 preparation of fibers by solution spinning there are two methods of spinning fibers from solution: dry spinning and wet spinning", "in dry spinning the viscous polymer solution is forced through a jet (spinnerette) into a chamber filled with hot air (or hot nitrogen)", "the solvent is thereby evaporated leaving behind a ready-made thread", "this spinning process cannot be conducted in a simple manner and is not readily carried out in the laboratory", "on the other hand, wet spinning, in which the polymer solution is injected into a suitable precipitant, by which the polymer coagulates in the form of a thread, is readily conducted on a small scale", "the quality of the thread depends very much on the precipitation conditions (precipitant, bath temperature) that must be determined experimentally in each case", "the precipitant must be chosen so that complete coagulation does not occur too quickly", "if necessary, a solvent/precipitant mixture can be used (e.g., polyacrylonitrile dissolved in dmf, precipitated in dmf/ water mixture)", "for injecting the polymer solution into the precipitant bath, hypo- dermic syringes are very useful", "they allow control of both the thread diameter and rate of spinning in a simple manner (see example 3.11)", "  bibliography  147  2.5.4 processing of aqueous polymer dispersions  aqueous dispersions of polymers with a glass transition temperature near room temperature possess the property of irreversible film formation", "if a poly(vinyl acetate) dispersion (solid content about 50 wt.%, see example 3.4) is spread out in the form of a thin layer on a glass plate and the water is allowed to evaporate at room temperature, then the colloid particles agglomerate irreversibly and build a homogeneous film on the substrate, which cannot be redispersed in water", "after removal from the glass plate the self-supporting film has good mechanical properties", "the film formation and the properties of the film depend on the chemical composition (glass transition temperature) of the polymer, and also on the size of the colloid particles (see example 3.48)", " the technique of film formation from aqueous polymer dispersions is widely used in the field of paints (\u201cdispersion paints\u201d, \u201clatex-paints\u201d), coatings, and adhesives", "the equipment is simple: brush, scraper, rake, or roller", " bibliography  agassant jf, avenas p, sergent j-ph, carreau pj (1991) polymer processing: principles and  modelling", "hanser, munich  allen g, bevington j (eds) (1989) comprehensive polymer science, vol 1", "pergamon, oxford cherdron h, brekner m-j, osan f (1994) cycloolefin copolymers", "angew makromol chem  corish pj (ed) (1991) concise encyclopedia of polymer processing and application", "pergamon,  223:121  oxford  eisele u (1990) introduction to polymer physics", "springer, new york francuskiewics f (1994) polymer fractionation", "springer, berlin/heidelberg/new york garton a (1992) infrared spectroscopy of polymer blends, composites and surfaces", "hanser, munich grellmann w, seidler s (2007) polymer testing", "hanser, munich han cd (1976) rheology in polymer processing", "academic, new york houben-weyl (1987) methoden der organischen chemie, vol e20", "makromolekulare stoffe,  hummel do, scholl f (1986) atlas of polymer and plastics analysis", "2nd edn, hanser, munich;  thieme, stuttgart/new york  wiley-vch, weinheim/new york  kampf g (1986) characterization of plastics by physical methods", "hanser, munich kl\u20acopffer w (1984) introduction to polymer spectroscopy", "springer, berlin/heidelberg/new york van krevelen dw (1990) properties of polymers, their estimation and correlation with chemical  structure, 3rd edn", "elsevier, amsterdam  mori s, barth hg (1999) size exclusion chromatography", "springer, berlin/heidelberg/new york morto-jones dh (1989) polymer processing", "chapman and hall, new york osswald ta, menges g (2003) materials science of polymers for engineers", "hanser gardner,  2nd edn", "cincinati, usa  pasch h (1997) analysis of complex polymers by interaction chromatography", "adv pol sci 128:1 pethrick ra, dawkins jv (1999) modern techniques for polymer characterization", "wiley-vch,  schmidt-rohr k, spiess hw (1994) multidimensional solid-state nmr and polymers", "academic,  heidelberg  london   synthesis of macromolecules by chain growth polymerization  3  polymerization reactions can proceed by various mechanisms, as mentioned earlier, and can be catalyzed by initiators of different kinds", "for chain growth (addition) polymerization of single compounds, initiation of chains may occur via radical, cationic, anionic, or so-called coordinative-acting initiators, but some monomers will not polymerize by more than one mechanism", "both thermodynamic and kinetic factors can be important, depending on the structure of the monomer and its electronic and steric situation", "the initial step generates active centers that gener- ally cause the reaction to propagate very rapidly via macroradicals or macroions; chain termination yields inactive macromolecules", "it is important to note that in classical uncontrolled chain growth mechanism the molar mass of the formed polymers increases fast in the first reaction period but reaches a plateau value even at relatively low monomer conversion which leads to the fact that monomer as well as terminated final polymer chains are present in the reaction system", "the most important initiators are summarized in table 3.1", " 3.1  radical homopolymerization  radical polymerization is induced by an initiation step in which radicals are formed", "radicals can be generated thermally from the monomer, although such a mechanism of initiation has only been completely verified in the case of styrene (see example 3.1)", "radicals are usually generated by decomposition of an initiator (frequently also called the catalyst)", "the radicals so formed then react successively with the monomer molecules in the propagation step leading to growing radicals (macroradicals) which are finally deactivated by chain transfer or termination", "termination usually occurs by combination or disproportionation of two macroradicals; the radicals generated by the decomposition of the initiator are incorporated into the macromolecules as end groups, giving two such end groups per macromolecule for termination by combination, but only one for termination by disproportionation", " d", "braun et al., polymer synthesis: theory and practice, doi 10.1007/978-3-642-28980-4_3, # springer-verlag berlin heidelberg 2013  149   150  3 synthesis of macromolecules by chain growth polymerization  table 3.1 initiators for chain growth (addition) polymerizations radical inorganic and organic peroxo compounds, e.g., peroxodisulfates, peroxides, hydroperoxides, peresters aliphatic azo compounds  anionic proton acceptors  cationic protic acids  lewis bases  lewis acids with or without co- initiators carbonium ions  substituted ethanes, e.g., benzpinacol  organometallic compounds  electron-transfer agents, e.g., alkali metals, alkali-aromatic complexes, alkali metal ketyls  redox systems with inorganic and organic components  iodonium ions  controlled radical polymerization: stable nitroxy radicals, r-x/cu(i)/ligand, thiocarbamates (transferters) heat  uv radiation, high energy radiation  ionizing radiation  coordinative organometallic compounds  mixed catalysts (ziegler-natta catalysts)  p-complexes with transition metals, e.g., metallocenes activated transition metal oxides  in transfer reactions the growth of a chain is ended, for example, by transfer of a hydrogen atom from the molecule zh, but at the same time a new polymer chain is started by the radical z\u2022 that is formed simultaneously", "thus, several macromolecules result from one primary radical; therefore, the kinetic chain length, i.e., the total number of monomer molecules induced to be polymerized by one primary radical, is much larger than the degree of polymerization of the macromolecules formed", "a general scheme is as follows:  start:  propagation:  r-r  2 r  r  +  x  r  x  r  +  n  x  x  r  x  xn   3.1 radical homopolymerization  151  chain transfer:  r  + h-z  x  x  n  z   +    m  x  h  +z  r  z  x  x  n  x  x  m-1  chain termination by combination:  e  +  x  n  x  x  x  e  m  x  n  x  x  x  e  m  chain termination by disproportionation:  h  e  x  n  x  +  x  x  e  m  h  +  x  e x m  x  n  x  e  e  let us for the moment disregard chain transfer reactions", "radical polymerization then consists of three component reactions: initiation, propagation of the polymer chains, and termination of chain growth", "the rate of primary radical formation, vi by decomposition of the initiator i, may be written:  vi \u00bc ki  i  () \u00bd  ()  (3.1)  the rate constant ki contains a factor that allows for the efficiency of initiation; not all the radicals generated by the initiator are capable of starting polymer chains, some are lost by combination or other reactions", "the initiator efficiency is defined as the ratio of the number of initiator molecules that start polymer chains to the number of initiator molecules decomposed under the given conditions of the polymerization", "with most radical initiators the efficiency lies between 0.6 and 0.9; it also depends on the nature of the monomer", " the rate of propagation vp is given by:  vp  \u00bc  m d \u00bd () () dt \u00bc  kp  m  () \u00bd  () () \u00bd  r()  ()  (3.2)  here it is assumed that kp is independent of the number of monomer molecules  already added; [r] denotes the concentration of radicals in the system", "  152  3 synthesis of macromolecules by chain growth polymerization  the rate of the termination reaction vt is given by:  vt \u00bc ()  d r() () \u00bd dt \u00bc  kt  r()  2  ()  () \u00bd  according to bodenstein, for a chain reaction in the steady state, the number of radicals formed and disappearing in a given time must be the same", "this applies to most addition polymerizations, at least in the region of low conversion", "under these conditions vi and vt may be equated:  therefore:  vi  vt or ki  i  \u00bc  kt  r()  2  ()  () \u00bd  \u00bd  () \u00bc  1 2  ki kt() ()  i  1 2 ()  () \u00bd  r() \u00bd  () \u00bc  inserting this value in eq", "3.2 yields:  vp  \u00bc  ()  m d () \u00bd dt \u00bc  kp  ki kt() ()  m  () \u00bd  () () \u00bd  ()  1 2  i  1 2  (3.3)  (3.4)  (3.5)  (3.6)  where vp is identical with the overall rate of polymerization rp, since at sufficiently large chain length it determines the consumption of the monomer m almost completely", "hence the rate of polymerization is
