Repository: JonathanOnorato/ChemLP

# ChemLP
A Chemistry Natural Language Processing Tool

File: Bowman/textbook_files/Principles_of_Polymer_Chemistry_by_Ravve.json (part 11 of 49)
sole function is to prevent coalescing of the sticky particles. Such agents are used in small quantities (0.01\u20130.5% by weight of the monomer). There are many different suspending agents, both organic and inorganic. The organic ones include methylcellulose, ethyl cellulose, poly(acrylic acid), poly(methacrylic acid), salts of these acids, poly(vinyl alcohol), gelatins, starches, gums, alginates, and some proteins, such as casein or zein. Among the inorganic suspending agents can be listed talc, magnesium carbonate, calcium carbonate, calcium phosphate, titanium and aluminum oxides, silicates, clays, such as bentonite, and others. The diameter of the resultant beads varies from 0.1 to 5 mm and often depends upon the rate of agitation. It is usually inversely proportional to the particle size. Suspension polymerization is used in many commercial preparations of polymers.  Zhang, Fu, and Jiang, reported a study of factors in\ufb02uencing the size of polystyrene microspheres in dispersion polymerization [300]. The found that that the size of polystyrene microspheres decreased with an increasing amount of stabilizer and also increased with increasing the amount of monomer and initiator. The amount of stabilizer and monomer concentration were the major factors in\ufb02uencing the size distribution of polystyrene microspheres. The size of the microspheres decreased with an increase of the solvency of reaction media. The size distribution, however, hardly changed. The size of polystyrene microspheres increased with an increase in the reaction temperature. but the size distribution hardly changed.  \f3.16 Polymer Preparation Techniques  135  Fig. 3.3 Early stages of emulsion polymerization (from ref. [306])  Emulsion polymerization is used widely in commercial processes [300, 301]. The success of this technique is due in part to the fact that this method yields high-molecular-weight polymers. In addition, the polymerization rates are usually high. Water is the continuous phase and it allows ef\ufb01cient removal of the heat of polymerization. Also, the product from the reaction, the latex, is relatively low in viscosity, in spite of the high molecular weight of the polymer. A disadvantage of the process is that water-soluble emulsi\ufb01ers are used. These are hard to remove completely from the polymers and may leave some degree of water sensitivity.  The reaction is commonly carried out in water containing the monomer, an emulsi\ufb01er or a surface- active agent, and a water-soluble initiator. Initiation may be accomplished through thermal decom- position of the initiator or through a redox reaction. The polymer forms as a colloidal dispersion of \ufb01ne particles and polymer recovery requires breaking up the emulsion.  The full mechanism of emulsion polymerization is still not completely worked out. It is still not clear why a simultaneous increase in the polymerization rate and in the molecular weight of the product is often observed. Also, in emulsion polymerization, at the outset of the reaction the monomer is in a form of \ufb01nely dispersed droplets. These droplets are about 1 m in diameter. Yet, during the process of a typical polymerization, they are converted into polymer particles that are submicro- scopic, e.g., 1,000 A\u02da in diameter.  At the start of the reaction the emulsi\ufb01er exists simultaneously in three loci: (a) as a solute in water; (b) as micelles; (c) and as a stabilizing emulsi\ufb01er at the interface between the monomer droplets and the water. The bulk of the emulsi\ufb01er, however, is in the micelles. The monomer is also present in three loci: (a) in the monomer droplets that are emulsi\ufb01ed and perhaps 1\u201310 m in diameter; (b) it is solubilized in the micelles, perhaps 50\u2013100 A\u02da in diameter; (c) and it is present as individual molecules dissolved in the water. The bulk of the monomer is in the droplets. There are on the average 1018/mL of monomer-swollen micelles in the reaction mixture at the outset of the reaction [302]. At the start of the reaction there are also on the average 1012/mL monomer droplets that act as reservoirs. The monomer is supplied from the droplets to radical-containing micelles when the reaction progresses by a process of diffusion through the aqueous phase (Fig. 3.3).  The \ufb01rst hypothesis of the mechanism of emulsion polymerization was formulated by Harkins [305]. According to this hypothesis, the water-soluble initiator decomposes in the aqueous phase.  \f136  3 Free-Radical Chain-Growth Polymerization  This results in formation of primary radicals. The primary radicals in turn react with the monomer molecules dissolved in the water (though their number may be quite small). Additional monomer molecules may add to the growing radicals in the water until the growing and propagating chains of free radicals acquire surface-active properties. At that stage, the growing radicals consist of inorganic and organic portions:  These growing radical-ions tend to diffuse into the monomer-water interfaces. The probability that the diffusion takes place into monomer-swollen micelles rather than into monomer droplets is backed by the considerations of the relative surface areas of the two. There are on the average 1018 micelles in each milliliter of water. These are approximately 75 A\u00af in diameter and each swollen micelle contains on the average 30 molecules of the monomer. At the same time, the diameters of the monomer droplets are approximately 1 m. and it is estimated that there are only approximately 1012 such droplets per milliliter of water. Thus, the micelles offer 60 times more surfaces for penetration than do the droplets. The initiating radicals are almost always generated in the water phase. After formation in the water phase, a number of free radicals may be lost due to recombination. Termination is also possible after reaction of free radicals with some of the monomers dissolved in the water.  Several theories tried to explain the entry process. Thus, a \u201cdiffusion control\u201d model [307, 308] supposes that diffusion of aqueous-phase radicals into the particle surface is the rate-controlling step for entry. Another theory suggests that displacement of surfactant from the particle surface is the rate- determining step [309]. A third one assumes that the entry can be thought of as a colloidal interaction between a latex particle and primary phase oligomeric aqueous-phase radical. These are the radicals formed through reactions of initiating radicals and monomer molecules dissolved in water [310]. The most accepted entry model appears to be the \u201ccontrol by aqueous-phase growth\u201d model of Maxwells et al. [311]. This theory postulates that free radicals generated in the aqueous phase propagate until they reach a critical degree of polymerization (let us call it z), at which point they become surface- active and their only fate is irreversible entry into a latex particle; the rate of entry of z-mers into a particle is assumed to be so fast as not to be rate-determining. An ef\ufb01ciency of less than 100% arises if there is signi\ufb01cant aqueous-phase termination of the propagating radicals.  The entry model of Maxwells et al. was derived from and/or supported by data on the in\ufb02uence of particle surface characteristics (charge, size) on the entry rate coef\ufb01cient [312]. It was assumed that the aqueous radicals became surface active when the degree of polymerization reached 2\u20133. This was based on thermodynamic considerations of the entering species.  Further data on the Maxwell et al. entry model was obtained by Gilbert and coworkers [313] who studied the effects of initiator and particle surface charges. They obtained kinetic data for radical entry in the emulsion polymerization of styrene and concluded that their data further supports the Maxwell et al. entry model and refutes the alternative models mentioned above.  Once the radicals penetrate the micelles, polymerization continues by adding monomers that are inside. The equilibrium is disturbed and the propagation process proceeds at a high rate due to the concentration and crowding of the stabilized monomers. This rapidly transforms the monomer- swollen micelles into polymer particles. The changes result in disruptions of the micelles by growths from within. The amount of emulsi\ufb01er present in such changing micelles is insuf\ufb01cient to stabilize the polymer particles. In trying to restore the equilibrium, some of the micelles, where there is no polymer growth, disintegrate and supply the growing polymer particles with emulsi\ufb01er. In the process many micelles disappear per each polymer particle that forms. The \ufb01nal latex usually ends up containing about 1015 polymer particles per milliliter of water. By the time conversions reach 10\u201320% there are no more micelles present in the reaction mixtures. All the emulsi\ufb01er is now adsorbed on the surface of the polymer particles. This means that no new polymer particles are formed. All further reactions are sustained by diffusion of monomer molecules from the monomer droplets into the growing polymer particles. The amount of monomer diffusing into the particles is always in excess of the amount that is consumed by the polymerization reaction due to osmotic forces [297].  \f3.16 Polymer Preparation Techniques  137  This extra monomer supplied is suf\ufb01cient for equilibrium swelling of the particles [298]. As a result, the rate of polymerization becomes zero order with respect to time.  When conversion reaches about 70%, all the remaining monomer is absorbed in the polymer particles and there are no more monomer droplets left. At this point the reaction rate becomes \ufb01rst order with respect to time.  The qualitative approach of Harkins was put on a quantitative basis by Smith and Ewart [314\u2013316]. Because 1013 radicals are produced per second and can enter between 1014 and 1015 particles, Smith felt that a free radical can enter a particle once every 10\u2013100 s. It can cause the polymerization to occur for 10\u2013100 s before another free radical would enter and terminate chain growth [317]. A period of inactivity would follow that would last 10\u2013100 s and then the process would repeat itself. Such a \u201cstop and go\u201d mechanism implies that a particle contains a free radical approximately half of the time. It can also be said that the average number of radicals per particle is 0.5. This is predicted on conditions that (a) the rate of chain transfer out of the particle is negligible and (b) the rate of termination is very rapid compared with the rate of radical entry into the particle.  The kinetic relationships derived by Smith and Ewart for the system are as follows:  The rate of primary radical entering a particle \u00bc ri \u00bc Ri=N  Rate of polymerization \u00bc RP \u00bc kP\u00bdM(cid:4)N=2  Average degree of polymerization \u00bc DP \u00bc NkP\u00bdM(cid:4)=Ri  where, kP is the constant for propagation, [M] is the concentration of monomer, N is the number of particles containing n radicals (~0.5) and the expression for the number of particles formed:  N \u00bc K\u00f0r=m\u00de0:4\u00f0ASS\u00de0:6  where, m is the volume increase of the particles, AS is the area occupied by one emulsi\ufb01er molecule. S is the amount of emulsi\ufb01er present. K is a constant \u00bc 0.37 (based on the assumption that the micelles and polymer particles compete for free radicals in proportion to their respective total surface areas). K can also be equal to 0.53 (based on the assumption that the primary radicals enter only micelles, as long as there remain micelles in the reaction mixture). r is the rate of entry into the particles. The kinetic chain length can be written as:  u \u00bc kpNp\u00bdM(cid:4)=2d\u00bdRM (cid:11)(cid:4)=dt  The Smith-Ewart mechanism does not take into account any polymerization in the aqueous phase. This may be true for monomers that are quite insoluble in water, such as styrene, but appears unlikely for more hydrophilic ones such as methyl methacrylate or vinyl acetate. In addition, it was calculated by Flory that there is insuf\ufb01cient time for a typical cation-radical (such as a sulfate ion radical) to add to a dissolved molecule of monomer such as styrene before it becomes captured by a micelle [317]. This was argued against, however, on the ground that Flory\u2019s calculations fail to consider the potential energy barrier at the micelle surfaces from the electrical double layer. This barrier would reduce the rate of diffusion of the radical-ions into the micelles [316].  Considerably different mechanisms were proposed by several groups [317, 318]. They are based on a concept that most polymerizations must take place at the surface of the particles or in their outer \u201cshell\u201d and not within the particles. It is claimed that the interiors of the particles are too viscous for free radicals to diffuse inside at a suf\ufb01ciently fast rate. Two different mechanisms were proposed to explain why polymerization takes place preferentially in the shell layer. One of them suggests that the  \f138  3 Free-Radical Chain-Growth Polymerization  monomer is distributed nonuniformly in the polymer particles. The outer shell is rich in monomer molecules, while the inside is rich in polymer molecules [319]. The other explanation is that the radical ions that form from the water-soluble initiator are too hydrophilic to be able to penetrate the polymer particles [320].  Surfactant-free emulsion polymerization are carried out in the absence of a surfactant [321]. The technique requires the use of initiators that yields initiating species with surface-active properties and imparts them to the polymer particles. Examples of such initiators are persulfates. The lattices that form are stabilized by chemically bound sulfate groups that are derived from persulfate ions. Because the surface-active groups are chemically bound, the lattices are easier to purify and free the product from unreacted monomer and initiator. Generally, the particle number per milliliter from a surfactant-free emulsion polymerization is smaller than the particle number from typical emulsion polymerization.  In an inverse emulsion polymerization an aqueous solution of a hydrophilic monomer is emulsi\ufb01ed in an organic solvent and the polymerization is initiated with a solvent soluble initiator. This type of emulsion polymerizations is referred to as water in oil polymerization. Inverse emulsion polymerization is used in various commercial polymerizations and copolymerization of water-soluble monomers. Often nonionic emulsi\ufb01ers are utilized. The product emulsions are often less stable than the oil in water emulsions.  A special approach to emulsion polymerization is called miniemulsion polymerization [322]. These reactions contain both micelles and monomer droplets, but the monomer droplets are smaller than in macrosystems. Usually, a water-soluble surfactant is used for emulsi\ufb01cation. An example of such a surfactant can be sodium dodecyl sulfate. In addition, a highly water-insoluble costabilizer is added, such as hexadecanol. Thus, miniemulsions are dispersions of critically stabilized oil droplets with a size between 50 and 500 nm prepared by shearing a system containing oil, water, a surfactant and a hydrophobic material. Polymerizations in such miniemulsions, when carefully prepared, result in latex particles which have about the same size as the initial droplets. An appropriate formulation of a miniemulsion suppresses coalescence of droplets. The polymerization of miniemulsions extends the possibilities of the widely applied emulsion polymerization and provides advantages with respect to copolymerization reactions of monomers with different polarity, incorporation of hydrophobic materials or with respect to the stability of the formed latexes. Although labeled \u201cemulsion,\u201d it appears that some may involve a combination of emulsion and suspension polymerizations. It was reported [323] that by using a difunctional alkoxyamine as an initiator for the homopolymerization of butyl acrylate in miniemulsion, to increase the achievable molar mass and to use the polymer as a difunctional macroinitiator for the synthesis of triblock copolymers in aqueous dispersed systems. Well-de\ufb01ned polymers with one alkoxyamine functionality at each end were obtained, providing that monomer conversion was kept below 70%. Beyond this conversion, extensive broadening of the molar mass distribution was evidenced, as the consequence of termination and transfer to polymer. Tsavalas et al. [324] reported that a phenomenon seemingly unique to hybrid miniemulsion polymerization was observed by them, where monomer conversion would either plateau at a limiting value or quickly switch to a dramatically lesser rate. They attributed this phenomenon to a combina- tion of three factors. The \ufb01rst one is the degree to which the monomer and resinous component are compatible. The second is the resultant particle morphology after approximately 80% monomer conversion, which roughly corresponds to the portion of reaction where this morphology is established. The third factor is the degree of interaction between the growing polymer and the resin (a grafting reaction). Of these three, the \ufb01rst two factors were found by them to be much more signi\ufb01cant in contributing to the limiting conversion.  RAFT emulsion polymerization is a new development that has attracted considerable attention. It be carried out in a regular emulsion polymerization [325] and in a reverse emulsion polymeriza- tion [326]. Also,  in the literature have described miniemulsion RAFT polymerizations. In some instances, use is made of water-soluble RAFT agents to control polymer  recently,  several  reports  \fReview Questions  139  molecular weight [327]. Also, Hawkett and coworkers reported using surface active RAFT agents to emulsify the dispersed phase, stabilize the particles and also control the molecular weight. This yielded polymer latexes that were free from surfactant and costablilizer [328]. One of these special RAFT agents was illustrated as follows:  The other two RAFT agents used by them had similar structures. A surface active iniferter was also  reported by Choe and coworkers [330, 331]:  S  COOH CH3  C4H9S  S  y  x  OH  O  S  S  COONa  This RAFT agent allowed polymerization of methyl methacrylate initiated by ultraviolet light  irradiation in the absence of added surfactant or initiator.  Rieger and coworkers [332] reported a surfactant free RAFT emulsion polymerization of butyl acrylate and styrene using poly(N,N-dimethylacrylamide) trithiocarbonate macromolecular transfer agent. They observed that the polymerizations were fast and controlled with molar masses that matched well the theoretical values and low polydispersity indexes. Monomer conversions close to 100% were reached and the polymerizations behaved as controlled systems, even at 40% solids contents. The products were poly(N,N-dimethyl acrylamide)-b-poly(n-butyl acrylate) and poly(N,N- dimethylacrylamide)-b-polystyrene amphiphilic diblock copolymers formed in situ.  Review Questions  Section 3.1  polymerization.  1. What are the three steps in free-radical polymerization? Illustrate each step in free-radical chain  2. What is the rate-determining step in free-radical polymerization? 3. Write the kinetic expressions for initiation, propagation, termination, and transfer. 4. What is the steady state assumption? How is it expressed? Why is it necessary? 5. What is the expression for the rate of propagation? Rate of monomer disappearance? The average  lifetime of a growing radical under steady state conditions?  6. Why is an initiator ef\ufb01ciency factor needed for the rate equation? What is a kinetic chain length? 7. In polymerization of styrene in benzene at 60(cid:6)C using 0.1 mol benzoyl peroxide initiator and 1 mol of monomer, kd is 1.38 (cid:7) 10\u25005, assume steady state and calculate the free-radical concentration during the reaction. If kp is 176/mol what is the rate of propagation? What is the lifetime of a growing radical if kt is 7.2 (cid:7) 10\u25005? What is the rate of propagation if the initiator ef\ufb01ciency is 72%?  \f140  Section 3.2  3 Free-Radical Chain-Growth Polymerization  1. What sources of initiating free radicals do you know? Illustrate the decomposition reaction of a,a0- azobisisobutyronitrile. Illustrate how free radicals can recombine inside or outside the solvent cage and be lost to the initiation process.  2. Illustrate one or more inorganic and also one or more organic peroxides. 3. How does solvent \u201ccage\u201d affect the initiating free radicals? Explain and illustrate. 4. Explain homolytic and heterolytic cleavage of peroxides. 5. Explain and give chemical equations for redox initiations with Fe++, Co++, and Ce++++ ions in  the reaction mixture.  6. How are peroxides such as benzoyl peroxide decomposed by aromatic tertiary amines. Show the  two postulated mechanisms for the reaction of benzoyl peroxide with dimethyl aniline.  1. Describe the reaction of the initiating free radical with the monomer. Show this reaction with  equations, using a phenyl initiating radical and styrene monomer as an example.  2. Do the same as question 1, but with a redox mechanism, showing a sulfate ion-radical adding to  Section 3.3  vinyl acetate.  Section 3.4  1. Illustrate the transition state in the propagation reaction. 2. Explain the steric. polar and resonance effects in the propagation reaction. 3. Explain why there is a tendency for a trans\u2013trans placement in the propagation reactions when  carried out at low temperatures.  4. How does the reaction medium affect the propagation reaction? 5. What is ceiling temperature and what is the kinetic expression for this phenomenon? 6. Explain what is meant by autoacceleration and how does it manifest itself. 7. What is cyclopolymerization? Explain and give several examples.  Section 3.5  reaction.  1. What are the three termination processes in free-radical polymerization? 2. What is meant by degenerative chain transferring? Illustrate back-biting. The telomerization  3. What is meant by chain transferring constants? 4. Write the equation for the degree of polymerization including all the chain transferring constants. In a benzoyl peroxide initiated polymerization of 2 moles of styrene in benzene at 85(cid:6)C (Kd \u00bc 8.94 (cid:7) 10(cid:1)5 L/mol-s at 85(cid:6)C). How much benzoyl peroxide will be required in the polymeri- zation solution to attain an average molecular weight of 250,000? Assume that termination occurs only by recombination and no chain-transferring takes place.  \fReview Questions  141  5. In the above polymerization, the transferring constant to monomer, CM (cid:7) 10\u25004 \u00bc 3.74, the transferring constant to solvent, CS \u00bc 5.6 (cid:7) 10\u25004 and transferring constant to the initiator, CI \u00bc 0.75. Assuming that f \u00bc 0.72, and kt is 7.2 (cid:7) 10\u25005, kp is 176/mol, (kd is shown above) calculate Rp and the average DP.  1. Explain what is meant by reactivity ratios and how they are derived. 2. Write the copolymerization equation. In a copolymerization of 1 mol of styrene with 1 mol of butadiene, r1 \u00bc 0.78 and r2 \u00bc 1.39, what is the expected composition of the copolymer at the early stages of the polymerization?  3. How do substituents on the monomer molecules affect reactivity of the monomers toward  attacking radicals?  4. Explain the Q and e scheme and write the Price\u2013Alfrey equation. 5. How can r1 and r2 be derived from the Q and e values. Show the relationship. 6. From chemical structures alone predict the products from free-radical copolymerizations of pairs of (1) styrene and methyl methacrylate, (2) styrene and vinyl acetate, (3) methyl methacrylate and vinyl chloride. Consult Table 3.8 for reactivity ratios.  1. How many reactivity ratios are there in a terpolymerization? 2. Write the equation for the terpolymerization reaction.  1. What is allylic polymerization? If allyl alcohol does not polymerize to a high-molecular-weight polymer by free-radical polymerization, why does triallyl cyanurate form a high-molecular-weight network structure by the same mechanism?  1. What is inhibition and retardation? Explain. 2. Give an example of a good inhibitor and a good retarder and show by chemical equations the  reaction with free radicals.  3. Show the reaction of quinone with free radicals. 4. Write the equation that relates rate data to inhibited polymerizations. 5. Calculate Rp for the polymerization of 1 mol of styrene containing 0.01 mol of hydroquinone  inhibitor. with kp \u00bc 176/mol and kt \u00bc 7.2 (cid:7) 10\u25005.  Section 3.6  Section 3.7  Section 3.8  Section 3.9  \f3 Free-Radical Chain-Growth Polymerization  1. What is thermal polymerization? Show by chemical equations the postulated mechanism of  formation of initiating radicals in styrene thermal polymerization.  1. Show the proposed charge-transfer mechanism for copolymerization of styrene with maleic  anhydride and dioxene with maleic anhydride.  2. What determines the stability of charge-transfer complexes? Explain and give examples.  1. How do some polar monomers complex with Lewis acids? How does that affect polymerization of  these monomers? Copolymerization?  1. How can canal complexes be used for steric control in free-radical polymerization? Give  142  Section 3.10  Section 3.11  Section 3.12  Section 3.13  examples.  Section 3.14  1. How do controlled/\u201cliving\u201d polymerizations differ from typical living polymerizations? 2. List the different types of controlled/\u201cliving\u201d free-radical polymerizations that you can think of. What are the three classes of homogeneous controlled/\u201cliving\u201d polymerizations as described by Matyjaszewski? Illustrate.  3. Describe cobalt mediated polymerizations. Illustrate. 4. Describe and illustrate atom transfer polymerizations controlled by copper/bipyridine complex and by carbon tetrachloride, dichloro(triphenyl-phosphine)-ruthenium(II), and methylaluminum bis(2,6-di-tert-butyl-phenoxide). Explain what (ARGENT)ATRP and (SET-LRP) mean. Illustrate the proposed Percec mechanism and the Matyjaszewski mechanisms.  5. Describe nitroxyl radical mediated polymerizations. Illustrate TEMPO controlled polymerization  of styrene. What is meant by in situ NMP?  6. Explain and illustrate a reversible addition-fragmentation chain transfer polymerization (RAFT). 7. Write the Matyjaszewski proposed kinetic equation of ATP polymerization.  \fReferences  Section 3.15  143  1. What is meant by bulk or mass polymerization? Explain and discuss. 2. What are some of the techniques for carrying out solution polymerizations? 3. Give a qualitative picture of emulsion polymerization as described by Harkins. 4. How did Smith and Ewart put the Harkins picture of emulsion polymerization on a quantitative  basis? What is the equation for the rate of emulsion polymerization?  5. Describe a surfactant-free emulsion polymerization, and inverse emulsion polymerization and a  miniemulsion polymerization.  1. Discuss the effect of monomer structure on the thermodynamics of the free-radical polymerization  Section 3.16  process.  References  Recommended Reading  G. Moad and D.H. Solomon, The Chemistry of Radical Polymerization, Pergamon Press, Oxford, 1995.  1. T. Fueno, T. Tsuruta, and J. Furukawa, J. Polymer Sci., 1959, 40, 487 2. G.E. Scott and E. Serrogles, J. Macromol. Sci. -Rev. of Macromol. Chem., 1973, C9(1), 49; C.H. Bamford, \u201cRadical Polymerization\u201d in Encyclopedia of Polymer Science and Engineering, Vol.13, H.F.Mark, N.M. Bikales, C.G. Overberger, and G. Menges. (eds.), Wiley-Interscience, New York, 1988  3. S. Inoue, Chapter 5 in Structure and Mechanism in Vinyl Polymerization, T. Tsuruta and K. F. O\u2019Driscoll, (eds.)  Dekker, New York, 1969  4. J . Thiele and K. Hauser, Ann., 1896, 290, 5. D. Swern. ed, Organic Peroxides, Wiley-Interscience, New York, 1970; S. Patai, (ed)., The Chemistry of  Peroxides, Wiley-Interscience, New York, 1983  6. I.A. Saad and F. R. Eirich, Am. Chem. Soc., Polymer Preprints, 1960, 1, 276, 7. G.T. Russell, D.H. Napper, and R.G. Gilbert, Macromolecules, 1988, 21, 2133 8. F.H. Solomon and G. Moad, Makromol. Chem., Macromol. Symp.,1987, 10/11, 109 9. P.D. Bartlett and R. R. Hiatt, J. Am. Chem. Soc.,1958, 80, 1398, 10. C.G. Szwarc and L. Herk, J. Chem. Phys., 1958, 9, 438 (1958) 11. A.V.Tobolsy and R.B.Mesrobian, \u201cOrganic Peeroxides\u201d,Wiley, New York, 1954 12. M.G. Evans, Trans. Faraday Soc.,1946, 42, 101 13. C.G. Swain, W.T. Stockmayer, and J.T. Clarke, J. Am. Chem. Soc., 1950, 72, 5726 14. P.B. Bartlett and K. Nozaki, J. Am. CHem. Soc., 1946, 68, 1686; ibid., 1947, 69, 2299 15. T. Koenig, Decomposition of Peroxides and Azoalkanes, Ch.3 in Free-Radicals, Vol.I, J.K. Kochi, (ed.), Wiley,  New York, 1973  16. P.S.Engel, Y. Ying, and S. He, Macromolecules, 2003, 36, 3821 17. A.T. Blomquist and A.J. Buselli, J. Am. Chem. Soc., 1951, 73, 3883; C.S. Sheppard, \u201cPeroxy Compounds\u201d, in Encyclopedia of Polymer Science and Engineering, Vol.11, H.F. Mark, N.M. Bikales, C.G. Overberger, and G. Menges, eds., Wiley-Interscience, New York, 1988  18. M.G. Evans, Trans. Faraday Soc.,1946, 42, 101 19. L. Horner and E. Schlenk, Angew. Chem, 1949, 61, 711 20. M. Imoro and S. Choe, J. Polymer Sci., 1955, 15, 482  \f144  3 Free-Radical Chain-Growth Polymerization  21. S.S. Harihan and M. Maruthamuthu, Makromol. Chem., 1979, 180, 2031 22. W.A. Pryor and W.H. Hendrickson Jr., Tetrahedron Lett., 1983, 24, 1459 23. V. Horanska, J. Barton, and Z. Manasek, J. Polymer Sci., 1972, A-1,10, 2701 24. T. Hirano, T. Miki, and T. Tsuruta, Makromol. Chem., 1967, 104, 230 25. B. Yamada, H. Kamei, T. Otsu, J. Polymer . Sci.,Chem. Ed., 1980, 18, 1917 26. L. Michl, S. Korbe,K. Vyakaranam, and J. B. Barbour, J. Am. Chem. Soc., 2006, 128, 5610 and 5680 27. G.S. Kolesnikov and L.S. Fedorova, Izv. Akad. Nauk SSSR, Otd. Khim. Nauk, 1957, 236 28. J. Furukawa and T. Tsuruta, and S.Inoue, J. Polymer Sci.,1957, 26, 234 29. N. Ashikari and N. Nishimura, J. Polymer Sci., 1958, 28, 250 30. R.C. Petry and F.H. Verhoek, J. Am. Chem. Soc., 1956, 78, 6416 31. J. Furukawa and T. Tsuruta, J. Polymer Sci., 1958, 28, 227 32. C.E.H. Bawn, D. Margerison, and N.M. Richardson, Proc. Chem. Soc. (London), 1959, 397 33. T.D. Parsons, M.B. Silverman, and D.M. Ritter, J. Am. Chem. Soc., 1957, 79, 5091 34. R.L. Hansen and R.R. Hammann, J. Phys. Chem., 1963, 67, 2868 35. S. Inoue, Chapter 5 in Structure and Mechanism of Vinyl Polymerization, T. Tsuruta and K.F. O\u2019Driscoll, eds.,  Dekker, New York, 1969  36. A.L. Barney, J.M. Bruce Jr., J. N. Coker, H.W. Jackobson, and W. H. Sharkey, J. Polymer Sci., 1966, A-1,4, 2617 37. Y. Nakoyama, T. Tsuruta, and J. Furukawa, Makromol. Chem.,1960, 40, 79 38. A. Charlseby, Chap.1.,\u201cIrradiation of Polymers\u201d, N. Platzer, (ed.), Am. Chem. Soc., Advancement in Chem. Series #66, Washington, 1967; J.G. Calvin and J.N. Pitts, Jr., Photochemistry, Wiley, New York, 1967; N. J. Turo, Molecular Photochemistry, Benjamin, New York, 1967  39. J.E. Wilson, Radiation Chemistry of Monomers, Polymers, and Plastics, Dekker, New York, 1974 40. Z. Szablan, T. M. Lovestead, T. P. Davis, M. H. Stenzel, and C. BarnerKowollik, Macromolecules, 2007, 40, 26 41. J. Frank and E. Rabinowitch, Trans. Faraday Soc.,1934,30, 120 42. W.A. Pryor Free Radicals, McGraw-Hill, New York, N.Y., 1966 43. J.C. Martin, \u201cSolvation and Association\u201d, Chapt.20 in Free-Radicals, Vol.II, J.K. Kochi, (ed.), Wiley New York, 1973 44. R.J. Glitter and R.J. Albers, J. Org. Chem., 1964, 29, 728 45. B. Giese, Am. Chem. Soc. Polymer Preprints, 1997, 38 (1), 639 46. H. Zipse, 1. He, K. N. Houk, B. Giese, 113 J. Am. Chem. Sec. 1991, 4324 47. B. Giesce, J. He, W. Mehl, Chem. Ber., 1988, 121, 2063 48. B. Giese. Angew. Chem. Int. Ed. Engl. 1983, 22, 753,(1983) 49. B. Giese, W. Damm, R. Batra, Chemtracts 1994, 7, 355 50. B. Giese, M. Bulliard, J. Dickhaut, R. Halbach, C. Hassler, U. Hoffmann, B. Hinzen, M.Senn, Synlen 1995, 116 51. J.C. Bevington and J. Toole, J. Polymer Sci.,1958, 28, 413 52. J.C. Bevington, \u201cRadical Polymerization\u201d, Academic Press, London, 1961 53. C.A. Barson, J.C. Bevington, and D.E. Eaves, Trans. Faraday Soc,1958, 54, 1678 54. J.M. Tedder, \u201cReactivity of Free-Radicals\u201d, Chapt.2, in \u201cReactivity, Mechanism, and Strucure in Polymer  Chemistry\u201d, A.D. Jenkins and A. Ledwith, (eds.), Wiley-Interscience, New York, 1974  55. R.J. Orr and H. L. Williams, J. Am. Chem. Soc.,1955, 77, 3715 56. F. Carrick and M. Szwarc, J. Am. Chem. Soc., 1959, 81, 4138 57. F. Leavitt, M. Levy, M. Szwarc, and V. Stannett, J. Am. Chem. Soc.,1955, 77, 5493 58. M.D.E. Forbes and H. Yashiro, Macromolecules, 2007, 40, 1460 59. A. R. Boder, R. P. Buckley, F. Leavitt, and M. Szwarc, J. Am. Chem. Soc, 1957, 79, 5621 60. R. Siegmann and S. Beuermann, Macromolecules, 2010, 43, 3699 61. M. Hagiwara, H. Okamoto, T. Kagiya, and T. Kagiya, J. Polymer Sci.,1970, A-1,8, 3295 62. G. Smets and K. Hayashi, J. Polymer Sci., 1958, 27, 626, 63. N.D. Field, J.R. Schaefgen, J. Polymer Sci.,1962, 58, 533, 64. M. Yamada, I. Takase, Kobunshi Kagaku, 22, 626, (1965); from Chem. Abstr., 1966, 64, 19803g 65. W.I. Bengough, G.B. Park, and R. Young, Eur. Polymer J., 1975, 11, 305 66. B.M. Cubertson, \u201cMaleic and Fumaric Polymers\u201d in \u201cEncyclopedia of Polymer Science and Technology\u201d, Vol.9,  H.F. Mark, N.M. Bikalis, C.G. Overberger, and G.Menges, (eds.), Wiley- Interscience, New York, 1987  67. T. Otsu, O. Ito, N. Toyoda, and S. Mori, Macromol. Chem., Rapid Commun.,1981, 2, 725 68. T. Otsu, O. Ito and N. Toyoda, Makromol. Chem., Rapid Commun., 1981, 2, 729 69. H. Kilambi, J.W. Stansbury, and C.N.Bowman, Macromolecules, 2007, 40, 47 70. C. Walling and E. H. Huyser, Vol. 13, Organic Reactions, A.C. Cope, (ed.), Wiley, New York, 1963 71. C.H. Bamford, W.G. Barb, A.D. Jenkins, and P.F. Onyon, Kinetics of Vinyl Polymerization by Radical Mecha-  nism, Butterworth, London, 1958  72. G.S. Hammond, C. Wu, O.D. Trapp, J. Warkentin, and R.T. Keys, Am Chem. Soc. Polymer Preprints, 1960, 1 (1), 168 73. K. Hayashi, T. Yonezawa, C. Nagata, S. Okamura, and F. Fukii, J. Polymer Sci.,1956, 20, 537  \fReferences  145  74. K.F. O\u2019Driscoll and T. Yonezawa, Reviews of Macromolecular Chemistry,1966, 1 (1), 1 75. M.L. Huggins, J. Am. Chem. Soc.,1961, 66, 1991 76. C.G. Fox, B.S. Garret, W.E. Goode, S. Gratch, J.F. Kinkaid, A. Spell, and J.D. Stroupe, J. Am. Chem. Soc.,1958, 80, 1968 77. J.W.L. Fordham, J. Polymer Sci., 1959, 39, 321 78. D.J. Cram, J. Chem. Ed.,1960, 37, 317 79. A.M. North and D. Postlethwaite, Chap. 4, Structure and Mechanism in Vinyl Polymerization, T. Tsuruta and  K.F. O\u2019Driscoll, (eds), Dekker, New York, 1969  80. C.H.E. Bawn, W.H. Janes, and A.M. North, J. Polymer Sci., 1963, C,4 427 81. P.H. Burleigh, J. Am. Chem. Soc.,1960, 82, 749 82. I. Rosen, P.H. Burleigh, and J.F. Gillespie, J. Polymer Sci., 1961, 54, 31 83. G.M. Burnett and F.L. Ross, J. Polymer Sci., 1967, A-1,5, 84. G.M. Burnett, F.L. Ross, and J.N. Hay, Makromol. Chem., 1967, 105, 1 85. T. Uryu, H. Shiroki, M. Okada, K. Hosonuma and K. Matsuzaki, J. Polymer Sci., 1971, A-2,9, 2335 86. G. Blauer,J. Polymer Sci., 1953, 11, 189 87. F.C. De Schryver, G. Smets, and Van Thielen, J. Polymer Sci., Polymer Letters, 1968, 6, 54 88. M. Kamachi, J. Satoh, S. Nozakura, J. Polymer Sci., Polymer Chem. Ed., 1978, 16 (8), 1789 89. T. Yamamoto, T. Yamamoto, A. Moto, and M. Hiroto, Nippon Kagaku Kaishi, 1979 (3), 408; from Chem. Abstr.,  (June 1979) 90 (12), Macromol. Section, 5,  90. B. De Sterk, K.Hamelsoet, V. Van Spaybroeck and M. Waroquier, Macromolecules, 2010, 43, 5602 91. F. Tudos, Acta Chim. Budapest, 1965, 43, 397; 44, 403 92. A. Fehervari, T. Foldes-Berzsnich, and F.Tudos, Eur. Polymer J., 1980, 16, 185 93. W, Wunderlich, Makromol. Chem., 1976, 177, 973 94. G. Odian, Principles of Polymerization, 3-rd edit. J. Wiley, New York, 1991 95. J.M. Dionisio, H.K. Mahabadi, J.H. O\u2019Driscoll, E. Abuin, and E.A. Lissi, J. Polymer Sci., Chem. Ed., 1979, 17, 1891; J.M. Dionisio and J.H. O\u2019Driscoll, J. Polymer Sci., Chem. Ed., 1980, 18, 241; R. Sack, G.V. Schulz, and G. Meyerhoff, Macromolecules,1988, 21, 3345  96. G.A. O\u2019Neil, M.B. Wisnudel, J.M. Turkelson, Macromolecules,1996, 29, 7477 97. N.F. Phelan and M. Orchin, J. Chem. Educ.,1968,45, 633 98. G.B. Butler and R.J. Angelo, J. Am. Chem. Soc., 1957, 79, 3128 99. C.S. Marvel and R.D. Vest, J. Am. Chem. Soc., 1957 79, 5771 100. P.J. Graham, E.L. Buhle, and N.J. Pappas, J. Org. Chem.,1961, 26, 4658 101. R.H. Wiley, W.H. Rivera, T.H. Crawford, and N.F. Bray J. Polymer Sci., 1962, 61, 538; Polymer Sci., 1964, A-1,2,  102. N.L. Zutty, J. Polymer Sci., 1963, A-1,1, 2231 103. J .E. Fearn, D.W. Brown, and L.A. Wall, J. Polymer Sci., 1966, A-1,4, 131 104. C.S. Marvel and R.D. Vest, J. Am. Chem. Soc., 1959, 81, 984 105. R.J. Cotter and M. Matzner, Ring-Forming Polymerizations, Academic Press, New York, 1969 106. G.B. Butler and M.A. Raymond, J. Polymer Sci., 1965, A-1,3, 3413 107. G.B. Butler, J. Polymer Sci., 1960, 48, 279 108. G.B. Butler, Am. Chem. Soc., Polymer Preprints, 1967, 8 (1), 35 109. G.B. Butler and M.A. Raynolds, J. Org. Chem., 1965, 30, 2410: G.B. Butler, T.W. Brooks, J. Org. Chem., 1963,  5025  28, 2699  110. S. Erkoc and A. Ersin Acar, Macromoleculles, 2008, ASAP article,10.1021/ma801492a, web release Nov. 6 111. G. Oster and N.L. Yang, Chem. Reviews, 1968, 68 (2), 125 112. H. Tobita, Macromolecules, 1996, 29, 3073 113. S.R. Chatterjee, S.N. Kanna, and S.R. Palit, J. Indian Chem. Soc., 1964, 41, 622 114. P.D. Bartlett and R. Altshul, J. Am. Chem. Soc., 1945, 67, 812 115. C.H. Bamford and E.F.T. White, Trans. Faraday Soc., 1956, 52, 716 116. C. Walling and Y.W. Chang, J. Am. Chem. Soc., 1954, 76, 4878 117. D.H. Johnson, A.V. Tobolsky, J. Am. Chem. Soc., 1952, 74, 938 118. G. H. Schulz, G. Henrici-Olive, Z. Electrochem., Ber. Bunsenges Physik. Chem., 1956, 60, 296 119. S. Zhu, Y. Tian, A.E. Hamielec, and E.R. Eaton, Macromolecules, 1990, 23, 1144 120. D.A. Shipp, D.H. Solomon, T.A. Smith, and G. Moad, Macromolecules, 2003, 36, 2032 121. G.T. Russell, D.H. Napper, and R.G. Gilbert, Macromolecules, 1988, 21, 2133 122. G.T. Russell, R.G. Gilbert, and N.H. Napper, Macromolecules, 1992, 25, 2459 123. G. Odian, \u201cPrinciples of Polymerization\u201d, Wiley, New York, IV ed., 2003 124. K. Yukota amd M. Itoh, J.Polymer Sci., Polymer Letters, 1968, 6, 825, 125. A. Ravve, \u201cLight Associated Reactions of Synthetic Polymers\u201d, Springer, New York, 2006 126. J.B. Brandrup and E.H. Immergut, eds., Polymer Handbook, 3 rd edit., J. Wiley, New York, 1989  \f146  3 Free-Radical Chain-Growth Polymerization  127. J. Furukawa, T. Tsuruta,T. Fueno, R. Sakata, and K. Ito, Macromol. Chem.,1959, 30, 109 128. L.J. Young, J. Polymer Sci., 1961, 54, 411; ibid., 1962, 62, 515 129. K.F. O\u2019Driscoll and T. Yonezawa, Reviews of Macromol. Chem., 1966, 1 (1), 1 130. F.R. Mayo and C. Walling, Chem. Rev., 1950, 46, 191 131. B. Giese, G. Kretzschmar, and J. Meixner, Chem. Ber., 1980,113, 2787 132. B. Giese and J. Meixner, Angew. Chem., Int. Ed., 1979, 18, 154 133. B. Giese and K. Heuck, Chem. Ber., 1979, 112, 3759 134. B. Giese and K. Heuck, Tetr. Lett., 1980, 21, 1829 135. B. Giese and J. Meixner, Angew. Chem., Int. Ed., 1977, 16, 178 136. B. Giese and W. Zwick, Angew. Chem., Int. Ed., 1978, 17, 6,130.;B. Giese and J. Meixner, Chem. Ber., 1977, 110, 2588 137. M. Jacob, G. Smets, and F. de Schryver. J. Polymer Sci., 1972, A-1,10, 669 138. G.G. Cameron and G.F. Esslemont, Polymer, 1972, 13, 435 139. G. Bonta, B.M. Gallo, and S.
