Repository: JonathanOnorato/ChemLP

# ChemLP
A Chemistry Natural Language Processing Tool

File: Bowman/textbook_files/Polymer_Chemistry_by_Koltzsenburg_Maskos_and_Nuyken.json (part 12 of 30)
transfer reaction  (", "fig", "9.4)", " these reaction types are discussed in detail in the following sections", " 9.1.1    typical monomers  ", "figure 9.5 shows the general structure of radically polymerizable monomers, r1, r2, and  r3, which are mostly h (", "table 9.1)", "r4 are usually substituents that stabilize the growing  radicals", "  ", "fig", "9.1  reaction of a radical  r\u2022 with a monomer h2c=chr\u2032  (27) r  +  h2c  ch  r'  r  ch2  h  r'  r  ch2  c  (27)  + n  h2c  ch  r'  r  h2c  ch2  ch  r'  n   ", "fig", "9.2  formation of a macro-radical   h  c  (27)  r'  h  c  (27)  r'   208   chapter 9 \u00b7 radical polymerization  r  ch2 ch r'  n  ch2  +  ch2  ch2  r  ch  r'  m  h  c  (27)  r'  h  (27)  c  r'  r  ch2 ch r'  ch2  n  ch2  ch2  r  ch  r'  m  h h c c  r'  r'   ", "fig", "9.3  termination of chain growth by radical combination  9  r  ch2  ch2  c  (27)  +  r''x  h  r'  ch  r'  n  (27)  r''  +  h2c ch r'  h  ch2 c r'  n  x  + r''  (27)  r  ch2 ch r'  r''  ch2  h  c  (27)  r'   ", "fig", "9.4  example of chain transfer   ", "fig", "9.5  general structures  of monomers which polymerize  radically  r1  r2  c  c  r3  r4  generally, alkenes with other substitution patterns, such as 1,1- and 1,2-disubstituted  alkenes,  are  ,  apart  from  some  exceptions  such  as  methyl  methacrylate  (mma),  more  difficult to polymerize radically or they do not polymerize at all via a radical mechanism", "  209  9   ", "table 9.1  typical examples for radically polymerizable monomers of the structure h2c=chr\u2032  9.1 \u00b7 mechanism  monomer  ethene  styrene  acrylic acid  vinyl chloride  vinyl acetate  acrylonitrile  c n  acrylic acid methyl ester  r\u2032  h  o  c  o c h3  o  c  oh  cl  o  o c  c h3  polymer  c h2 c h2 n  c h2 c h  n  c h2 c h c n  n  c h2 c h  n  c  o  o  c h3  c h2 c h  c  o  n  oh  c h2 c h c l  n  n  c h2 c h  o c  o  c h3  9.1.2    radical sources  radical polymerizations are triggered by reactive species that have an unpaired electron  (radicals)", "such radicals can result from, for instance, the influence of light (visible or ultra- violet light) on neutral compounds (", "fig", "9.6)", "another means of creating radicals involves  the photochemical decay of special substances (photoinitiators) (", "figs", "9.7 and 15.7)", " radicals can also be created by \u03b3- and \u03b2-radiation (", "fig", "9.8)", "in such a system, not  only  radicals  but  also  anions  and  cations  are  created,  and  the  respective  chain  growth   reactions  can  proceed  either  via  radicals,  anions,  or  cations,  or  the  different  growing  mechanisms can compete with each other", " compounds that decompose to yield radicals during moderate heating (50-100 \u00b0c) are  also frequently used as radical sources", "the best-known radical sources are organic perox- ides and azo compounds; industrially, organic peroxides are most often used (", "fig", "9.9)", "  9  h\u03bd  h\u03bd  o c  ch3 c (27) cn  210   chapter 9 \u00b7 radical polymerization   ", "fig", "9.6  photochemical  activation of a monomer   ", "fig", "9.7  photochemical  decomposition of benzoin ether  m  (27) m  h c or  (27)  +  (27)  c o   ", "fig", "9.8  creation of radicals  with high energy radiation", "(a)  \u03b3-radiation", "(b) \u03b2-radiation  (27)  ab+  a+ + b  (27)  h c c oro  a  ab  \u03b3  - e-  b ab + e-  (27)  ab-  (27)  a  + b-  \u2206  2  - 2co2  2  (27)  o  (27)  a  b  o c  o  o  c o  h3c  ch3 c n cn  n c  ch3  ch3  cn  \u2206  2 h3c  + n2   ", "fig", "9.9  radicals from (a) dibenzoyl peroxide and (b) azo-bis-isobutyronitrile (aibn)  furthermore, redox reactions that proceed via radical intermediates can be used to  initiate a radical polymerization (", "fig", "9.10)", "in the literature, particularly in the patent  literature, various combinations of oxidizing agents (e.g., peroxides, chlorates, hypochlo- rites,  and  permanganates)  and  reducing  agents  (e.g.,  sulfites,  thiosulfates,  sulfinic  acid,  and hydrazine) are suggested for this purpose", "the major advantage of such redox systems  is their ability to function at lower temperatures", "such systems have become irreplaceable  for polymerizations where water is either the solvent or the dispersant", " it is also possible for monomers to polymerize simply by warming, known as thermal  polymerization", " this  is,  however,  restricted  to  two  monomers,  namely,  styrene  and  mma", "the list of thermally polymerizable monomers was originally longer", "upon closer  investigation,  however,  with  the  exception  of  styrene  and  mma,  impurities  have  been  identified as the radical source and thus responsible for the polymerization", "  9.2 \u00b7 kinetics of radical polymerization  211  9   ", "fig", "9.10  radical formed dur- ing a redox reaction (fenton  reagent)  fe2+  +  h2o2  fe3+  + oh-  + oh(27)  h  (27)  a  +  (27)  b   ", "fig", "9.11  primary steps of the thermal polymerization of styrene  the thermal polymerization of styrene proceeds via a diels-alder adduct from which  the  radicals  a  and  b  emerge  after  reaction  with  an  additional  styrene  molecule  and  h-transfer", "the radicals are then able to initiate radical polymerization (", "fig", "9.11)", " 9.2    kinetics of radical polymerization  on the basis of the most precise mechanism, a radical polymerization can be divided  into  several  individual  reaction  steps", " a  kinetic  equation  can  be  developed  for  every  step, and from these the overall kinetics can be derived", "the key question for the kinet- ics of radical polymerization is how the monomer concentration changes with time at a  given temperature", " 9.2.1    basic processes  the basic processes-initiation, growth, and termination-can be formally summarized  by the scheme in ", "fig", "9.12", "the initiator dissociates into two radicals at a given tempera- ture  with  the  rate  constant  kd", " these  radicals,  in  the  case  of  aibn  (azo-bis-isobutyro- nitrile) (", "fig", "9.9b), sufficiently stabilized by the nitrile group, are reactive enough to add  to monomers (", "table 9.1) with the rate constant ki", "the new radical rm\u2022 adds additional  monomers  with  the  rate  constant  kp", " depending  on  the  temperature,  termination  can  \u2032) to a  result from either radical combination (with kt) or from disproportionation (with kt =  (", "figs", " 9.12  and  9.13),  or  both  saturated  chain  rmn termination reactions occur simultaneously", "with an increase in temperature, termina- tion by disproportionation generally becomes more important because ea,disp", "> ea,comb.", " h  and  an  unsaturated  chain  rmm  in  ", "fig", " 9.13  the  individual  steps-initiator  decomposition,  initiation,  growth,  and  termination - are illustrated using the example of the aibn-initiated polymerization of  the monomer ch2=chr\u2032", " in the following paragraphs, several limiting cases for the kinetics of radical polymer-  ization are discussed", "  212   chapter 9 \u00b7 radical polymerization   ", "fig", "9.12  formal scheme for  a radical polymerization", "  i initiator, r\u2022 initiator radical, m  monomer, rm\u2022 initiator radical  extended by a single monomer  unit, rmn extended by n monomer units,  h polymer with a saturated  rmn = polymer with  chain end, rmm an unsaturated chain end  \u2022 initiator radical   initiator decomposition  i  start  propagation  termination  (27)  r  + m  (27)  rm  + (n-1) m  (27)  (27) rmn  +  m mr  kd  ki  kp  kt  k't  (27)  2 r  rm(27)  (27) rmn rmn + mr rmn + = mmr  h  9.2.2    r\u2022 and p\u2022 are equally reactive  with the simplified assumption that all radicals have the same reactivity independent of  their chain length (r\u2022 \u2261 rm\u2022 \u2261 rmn \u2022 \u2261\u2009p\u2022), the scheme in ", "fig", "9.12 can be simplified as  follows (", "fig", "9.14)", "we then have  9  (27) d p \uf8ee\uf8f0 dt  \uf8f9\uf8fb =  2  k  d  [ ] \u2212 i  (27) k p \uf8ee\uf8f0 t  \uf8f9\uf8fb  2     with the assumption of a quasi-stationary state adapted from bodenstein1 it follows that  (27)\uf8ee\uf8f0 d p dt  \uf8f9\uf8fb = 0    (27)\uf8ee\uf8f0 p  \uf8f9\uf8fb =  [ ] 2 d k i kt     the radicals are consumed at the same rate at which they are created", "for the radical con- centration [p\u2022] the following applies:  because termination by combination and disproportionation cannot be kinetically distin- guished, kt here is the average rate constant for both types of termination", " the monomer is only consumed by the growing chains, and thus the monomer con- sumption over time is a direct measure of the rate of polymerization vbr (7 see (9.4))", "(this  assumption is not completely correct because  monomer  is also consumed by initiation  (the first growth step) (", "fig", "9.12)", "however, the amount of monomer consumed in the  initial step of chain growth is very small compared with that consumed during polymer- ization to give chains many hundreds of monomer units long.)  \u2212  ]  [ d m dt  =  ] \uf8ee\uf8f0 (27) k m p  [  p  \uf8f9\uf8fb     1   the concept of a quasi-stationary state involves the assumption that the change in the  concentration of intermediate products (here p\u2022) can be neglected when compared with changes in  the concentration of educts (here m) and products (here p) (frost and pearson 1964)  (9.1)  (9.2)  (9.3)  (9.4)   9.2 \u00b7 kinetics of radical polymerization  213  9  h3c  ch2  c (27)  n  +  h2c  h3c  ch2  ch2  d  2 h3c  + n2  ch 3  c (27)  cn  h  c (27)  r'  ch3 c  cn  ch3 c  cn  h  c  r'  n  h  c (27)  r'  h3c  +  h2c  h3c  ch2  a", "initiator decomposition  h3c  n n  ch3  ch3 c  cn  b", "start of chain reaction  ch3 c  cn  ch3 c (27)  cn  ch  r'  c", "propagation  ch3 c  cn  h  r'  d", "termination  d1", "combination  h3c  ch3 c  cn  h  c  r'  m  ch3 c  cn  h  c  r'  h  c  r'  m  m  ch3 c  cn  ch3 c  cn  ch  r'  h  c   (27)  r'  h  c  r'  ch2  ch2  (27) c  +  ch2  ch2  ch3  h  r'  h  c  r'  ch3 c  cn  n  h3c  ch2  ch2  ch3  h  c  r'  ch3 c  cn  m+1  n+1  d2", "disproportionation  h3c  ch2  ch2  +  ch2  ch2  ch3  h  c (27)  r'  h  (27) c  r'  h  c  r'  h  c  r'  ch3 c  cn  n  ch3 c  cn  n  h3c  ch2  ch  ch  +  ch2  ch2  ch3  h2c r'  r'   ", "fig", "9.13  individual steps of the polymerization of a vinyl monomer ch2=chr\u2032 initiated by aibn  (the elements of the last row correspond to rmn  = in ", "fig", "9.12)  h and rmm   214   chapter 9 \u00b7 radical polymerization   ", "fig", "9.14  formal scheme for  a radical polymerization with  r\u2022 \u2261 p\u2022  i  (27) p + m  (27) (27) p + p  kd  kp  kt  2 p(27)  p(27)  pp    or    ph + p=  substituting (9.3) into (9.4) yields  \u2212  ]  [ d m dt  =  v br  =  k  p  2  k  [ ] i  d k  t  \u22c5[  m  ]     this basic equation for radical polymerization describes the kinetics of polymerization for  most vinyl monomers very well", "thus, the rate of polymerization can be controlled via the  monomer and initiator concentrations as well as by the temperature (because of the tem- perature dependence of the rate constant; see 7 sect", "9.2.6)", " 9  9.2.3    reactivities of r\u2022 and p\u2022 are different  when the simplifying assumptions do not apply and r\u2022 \u2260 p\u2022, but rm\u2022 \u2261 rm2 then ", "fig", "9.14 turns into ", "fig", "9.15", " \u2022 \u2261 rmn  \u2022 \u2261 p\u2022,   the bodenstein approach for the primary radical r\u2022 is given by  (27) d r \uf8ee \uf8f0 dt  \uf8f9 \uf8fb =  2  k  d  [ ] \u2212 i  (27) \uf8fb[ k r m \uf8f9 i  \uf8ee \uf8f0  ] =  0     this can be easily rearranged to  (27)\uf8ee r \uf8f0  \uf8f9 \uf8fb =  2  k  [ ] i d ] [ k m i     \u2212  ]  [ d m dt  =  ] \uf8ee (27) k m p \uf8f0  [  p  \uf8f9 \uf8fb     (27) d p \uf8ee \uf8f0 dt  \uf8f9 \uf8fb =  (27)  (27) k r m k p i  ] \u2212  t  \uf8fb[ \uf8f9  \uf8ee \uf8f0  \uf8ee \uf8f0  2  \uf8f9 \uf8fb =  0     again, it is assumed to a reasonable approximation that the monomer is consumed only  by the growing chains and  for the determination of the unknown concentration [p\u2022], another bodenstein approach  is that  (9.5)  (9.6)  (9.7)  (9.8)  (9.9)   215  9  9.2 \u00b7 kinetics of radical polymerization   ", "fig", "9.15  formal scheme of  a radical polymerization with  r\u2022 \u2260 p\u2022 (the possibility of a  reaction between r\u2022 and p\u2022 into  r-p is not considered)  i  r + m(27)  p + m(27)  (27) p + p(27)  kd  ki  kp  kt  rm(27)  p(27)  (27) 2 r  p(27)  = pp   or   ph + p  (9.10)  (9.11)  (9.5)  so the molar concentration [p\u2022] is given by  (27) p  \uf8ee \uf8f0  \uf8f9 \uf8fb =  \uf8fb[ (27) k r m \uf8f9 i  \uf8ee \uf8f0  ]  k t     if [r\u2022] is replaced in (9.10) by (9.7):  (27)\uf8ee p \uf8f0  \uf8f9 \uf8fb =  k i  k  2  [ ][ i m \u22c5 d ] [ k k m i t  \u22c5  ]  =  2  k  [ ] i  d k t     \u2212  ]  [ d m dt  =  k  p  2  k  [ ] i  d k t  \u22c5[  m  ]     9.2.4    cage effect  and for the rate of polymerization after substituting (9.11) into (9.8):  in other words, differing reactivities of r\u2022 and p\u2022 cannot be determined kinetically", " if one considers that the primary radicals from the decomposition of the initiator r\u2022 are  trapped by solvent molecules in a cage, it becomes clear why not all initially formed radi- cals initiate chain growth", "thus, the radicals first have to diffuse out of the cage (kdiff) in  order to react with a monomer", "however, they can also react with another primary radical  if still in the cage (", "fig", "9.16)", " if, in addition, we assume that only the free radicals r\u2022  the mechanism shown in ", "fig", "9.17 can be developed", " free are able to add to a monomer,   in this case, there are three unknown radical concentrations, [r\u2022  free], and [p\u2022]", " consequently, the bodenstein approach needs to be applied for each of these  concentrations", " cage], [r\u2022  cage   cage radicals r\u2022 assuming the reaction process is as given in ", "fig", "9.17, the concentration of the radicals  in the solvent cage [r\u2022 cage form in pairs in the cage,  which means that, when a radical is present, the second exists inevitably in close proximity  and does not need to diffuse into such a position", "thus, the recombination of radicals in   cage] changes with time", "the radicals r\u2022   216   chapter 9 \u00b7 radical polymerization   ", "fig", "9.16  loss of radicals  caused by the cage effect", " frame symbol for the cage  kd  i  (27)  rcage + rcage  (27)  kcomb  r-r   ", "fig", "9.17  formal scheme for  a radical polymerization  including the cage effect  9  kdiff  (27) 2 rfree  kd  kcomb  kdiff  ki  kp  kt  (27) 2 rcage  r-r  (27) 2 rfree  (27)  p  p(27)  pp or ph + p=  i  (27) 2 rcage  (27) rfree+ m  p + m(27)  p + p(27)  (27)  the solvent cage is of first order in radical concentration (", "fig", "9.16) (9.12)", "in the equa- tion the superscript 1 is included for emphasis:  (27) \uf8ee d r \uf8f0 cage dt  \uf8f9 \uf8fb =  2  k  d  [ ] \u2212 i  k  comb  (27) r cage  \uf8ee \uf8f0  1 \uf8f9 \uf8fb \u2212  k  dif  f  (27) r cage  \uf8ee \uf8f0  \uf8f9 \uf8fb =  0     thus, it follows that  (27)\uf8ee r \uf8f0  cage  \uf8f9 \uf8fb =  2  k d +  [ ] i k  k  dif  f  comb      free radicals r\u2022 for the change of [r\u2022  free: formation and reaction  free] with time, it follows from ", "fig", "9.17 that  (27) \uf8ee d r \uf8f0 free  \uf8f9 \uf8fb =  dt  k  diff  (27) r cage  \uf8ee \uf8f0  \uf8f9 \uf8fb \u2212  (27) \uf8ee k r \uf8f0 free i  \uf8fb[ \uf8f9  m  ] = 0     (9.12)  (9.13)  (9.14)    polymer radicals p\u2022: fate and definition of the net reaction rate the polymer radicals p\u2022 are formed through the reaction of r\u2022 free with monomers and are  destroyed by chain termination reactions", "hence, the following applies for the change of  the radical concentration [p\u2022] with time:  9.2 \u00b7 kinetics of radical polymerization  simple conversion yields  (27) r free  \uf8ee \uf8f0  \uf8f9 \uf8fb =  k  diff  \uf8f9 \uf8fb  \uf8ee \uf8f0 [ k m i  (27) r cage ]     with (9.13) it follows that  (27)\uf8ee r \uf8f0  free  \uf8f9 \uf8fb =  k  diff + k  k  diff  comb  \u22c5  2  k  [ ] i d ] [ k m i     (27) d p \uf8ee \uf8f0 dt  \uf8f9 \uf8fb =  (27) k r m k p i  ] \u2212  ][  [  t  \uf8ee \uf8f0  2  \uf8f9 \uf8fb =  0     and  (27) p  \uf8ee \uf8f0  \uf8f9 \uf8fb =  (27) \uf8ee k r \uf8f0 free s  \uf8fb[ \uf8f9  m  ]  k t     using the definition of [r\u2022  free] from (9.16) gives  (27)\uf8ee p \uf8f0  \uf8f9 \uf8fb =  ]  \u22c5  [ k m i k t  k  diff + k  k  diff  comb  \u22c5  2  k  [ ] i d ] [ k m i     =  f  k diff + k  k  diff  comb     (27)\uf8ee p \uf8f0  \uf8f9 \uf8fb =  \u22c5  2  k  f  d  [ ] i  k  t     equation (9.19)  can  be  simplified  by  introducing  the  efficiency  f  of  the  overall  process  producing polymerization active radicals:  the efficiency of the initiator f can take values between 0 and 1", "for aibn, values of f = 0.7  are usually found, which means that that portion of the primary radicals already destroyed  in the cage should not be neglected", " combining (9.21) and (9.8) an expression for the overall rate of polymerization can be   obtained:  \u2212  ]  [ d m dt  =  k  \u22c5  p  f  \u22c5  2  k  d  [ ] i  k t  \u22c5[  m  ]     217  9  (9.15)  (9.16)  (9.17)  (9.18)  (9.19)  (9.20)  (9.21)  (9.22)   9  218   chapter 9 \u00b7 radical polymerization  and thus  v br = \u2212  ]  [ d m dt  \u221d [  m  ]1  v br = \u2212  ]  [ d m dt  \u221d [ ] i        (9.23)  (9.24)  the  rate  of  polymerization  vbr  increases  linearly  with  the  monomer  concentration  (the  highest possible [m] is the molar concentration of the pure monomer) and with the square  root of the initiator concentration", " 9.2.5    experimental determination of the rate   of polymerization  to determine the rate constants in (9.22), polymerizations are studied at low conver- sions ([m] and [i] are essentially constant so that [m] \u2248 [m]0 and [i] \u2248 [i]0) by first vary- ing [m]0 while keeping [i]0 constant and then varying [i]0 while keeping [m]0 constant  (", "fig", "9.18)", " the  rate  of  polymerization  can  be  determined  gravimetrically  from  the  resulting  polymer, because this is equal to the quantity of the monomer consumed", "for this pur- pose, the polymer yield at a given time needs to be isolated", "this is best achieved by add- ing the polymer solution drop by drop into a suitable precipitant agent.2 the precipitated  polymer  is  filtered,  dried,  and  weighed  and  the  weight  converted  into  the  amount  of  monomer polymerized", "gravimetry is a universal method for measuring conversion but  it is time- consuming because only a single experimental data point is obtained for each  experiment", " alternatively, especially low conversions can be followed in a dilatometer (", "fig", "9.19)", " a  dilatometer  is  a  vessel  of  a  known  volume  to  which  a  capillary  is  attached", " during  polymerization,  the  total  volume  generally  decreases  because  polymers  usually  have  a  higher density than monomers.3 the volume reduction \u03b4v with time can be followed very  exactly in the capillary", "if the densities of the monomer and polymer being studied are  known, the overall rate of polymerization can very easily be determined from the \u03b4v over  time (for a sufficiently large range of monomer concentration [m])", " in specific cases, not only ir-, uv-, and 1h-nmr-spectroscopy but also gas chroma- tography and other analytical methods can be used to follow the decrease in monomer  concentration or the increase in polymer concentration", " 2   for polystyrene methanol is a suitable non-solvent", "extensive information about solvents and  non-solvents can be found, for example, in brandrup and immergut (1989)", " 3  during the polymerization, the van der waals distances between monomer molecules are replaced  by covalent bonds which are shorter so that the polymer usually has a greater density than the  monomers", "  9.2 \u00b7 kinetics of radical polymerization  219  9  r b v g     i  r b v g     i  a = 1  a = 0.5  ig [m] ([i] const.)  ig [i] ([m] const.)   ", "fig", "9.18  determination of the reaction order with respect to [m] and [i]   ", "fig", "9.19  measuring the rate  of polymerization using a  dilatometer  microscope  observer  monomer or monomer + solvent  thermostat  9.2.6    temperature dependence of the overall rate  of polymerization  for the overall rate of polymerization (as already derived above):  v br  =  k  \u22c5  p  f  \u22c5  2  k  d  k t (1) (0)(9) (8)(9) \u2212 t dependent  [ ] ]\u22c5 \u22c5 [ i m (1) (0)(9) (8)(9) \u2212 t independent     d  ln  v br dt  ln  d  k  p  =  dt  d  1 + \u22c5 2  d  ln  k dt  1 \u2212 \u22c5 2  d  ln  k t dt     according to arrhenius, if the efficiency f is assumed to be temperature independent:  (9.22)  (9.25)   220   chapter 9 \u00b7 radical polymerization  or  e  , a v  rt  =  br 2  e  , a p 2  rt  1 + \u22c5 2  e  , a d 2 rt  1 \u2212 \u22c5 2  e  , a t 2 rt     using the activation energies of the elementary steps: ea,p \u2248 20 kj/mol (applies for many monomers) ea,d \u2248 120 kj/mol (applies for aibn) ea,comb", "\u2248 0 kj/mol (applies for termination by combination) ea,disp", "\u2248 10 kj/mol (applies for termination by disproportion)  it follows for termination by combination that  ea v ,  br  \u2248  20  kj mol /  120  kj mol /  \u2212  0  kj mol /  =  80  kj mol /  (9.27)     1 + \u22c5 2  if the rate constants for two temperatures, for example 80 \u00b0c and 90 \u00b0c, are calculated  using this activation energy and the arrhenius equation, it can be seen that the rate of  polymerization almost doubles for this temperature increase of 10 \u00b0c", "thus, in addition to  the concentration of monomer and initiator, temperature is a third crucial variable for the  rate of polymerization", " 9  9.3    degree of polymerization  the  degree  of  polymerization  pn  specifies  how  many  monomer  moieties  make  up  one  polymer chain (7 chap", "3, (3.11)):  m = p mn  n  m     mn  mm   number-average molar mass molar mass of the monomer (equal to mru: molar mass of a repeating unit)  similar to the mean values of molar mass mn and mw, it is also appropriate to distin- guish between the different mean values, e.g., pn and pw, for the degree of polymerization", " 9.3.1    kinetic chain length and degree of polymerization  the  kinetic  chain  length  v  is  a  measure  of  the  average  number  of  monomer  molecules  which  polymerize  per  initiating  radical  before  chain  growth  is  terminated", " thus,  v  is  determined by the ratio of the probabilities of chain growth pp and the probability of the  chain termination pt or by the ratio of the rate of growth vp to the rate of termination vt:  n =  =  =  p  p p t  v  p v t  \uf8f9 \uf8fb  p  [  (27) ] \uf8ee k m p \uf8f0 2 (27) \uf8ee k p \uf8f0 t  \uf8f9 \uf8fb  =  [ k m p (27) \uf8ee k p \uf8f0 t  ] \uf8f9 \uf8fb     (9.26)  (3.11)  (9.28)   9.3 \u00b7 degree of polymerization  from (9.3)  (27)\uf8ee p \uf8f0  \uf8f9 \uf8fb =  2  k  [ ] i  d k t  and it follows that [ k m p d2 k  n =  k t  \u22c5  ] [ ] i  by rearranging        n  br  = \u2212  ]  [ d m dt  =  ] \uf8ee (27) k m p \uf8f0  [  p  \uf8f9 \uf8fb     n =  2 ]  \u22c5[ 2 k m p \u22c5 k v t  br      termination by disproportionation  and  or  pn = n     p n  =  [ k m p 2  k  \u22c5  d  k t  ] [ ] i      termination by combination  pn = 2\u03bd     p n  2 = \u22c5  [ k m p 2  k  \u22c5  d  k t  ] [ ] i     to obtain an expression for [p\u2022] and substitution into (9.28), the kinetic chain length as a  function of the overall rate of polymerization can be obtained:  2/kt as both the kinetic chain length  with (9.30), it is now possible to determine the ratio kp v and the overall rate of polymerization vbr can be determined experimentally with con- siderable accuracy", " there is a close correlation between the kinetic chain length and the degree of polym- erization", " although  the  nature  of  the  termination  reaction  (combination  or  dispropor- tionation) is not considered when discussing the kinetic chain length, it is important for  the degree of polymerization", "for termination solely via disproportionation, the degree of  polymerization pn equals the kinetic chain length", "on the other hand, a termination via  combination joins two chains together so that the degree of polymerization is twice that  for termination via disproportionation", " 221  9  (9.3)  (9.29)  (9.8)  (9.30)  (9.31)  (9.32)  (9.33)  (9.34)   9  222   chapter 9 \u00b7 radical polymerization   ", "table 9.2  comparison of measured degree of polymerization pn (osmotically determined)  with the calculated kinetic chain length for the bulk polymerization of styrene at 50 \u00b0c  (henric\u00ed-olive and olive 1969)  [aibn] \u00b7 102 (mol/l)  vbr \u00b7 105 (mol/(l s))  0.061  0.122  0.305  1.83  0.66  0.96  1.52  3.57  \u03bd  3600  2650  1670  655  2\u03bd  7200  5300  3340  1310  pn  6800  5500  3570  1380  the comparison of the measured degree of polymerization pn with the calculated kinetic  chain  length  v  for  styrene  leads  to  the  conclusion  that  termination  of  polymerization  occurs via combination (", "table 9.2)", " from the definition of the degree of polymerization pn (9.32) and (9.34) it follows that  to  increase  the  degree  of  polymerization,  either  the  monomer  concentration  must  be  increased or the initiator concentration decreased", "the greatest possible monomer con- centration is the concentration of the pure substance", "the effect of the temperature is more  complex and is discussed in more detail in sect", "9.3.2", " 9.3.2    temperature dependence of the degree of polymerization  the defining equation for the degree of polymerization pn (9.32) can be separated into  temperature dependent and temperature independent terms: ] m [ ] i d (1) (0)(9) (8)(9) (7) \u2212 t independent  p \u22c5 k k t  dependent  (9.32)  p n  =  2  [  k  t  \u2212  \u22c5     if one disregards the volume change of the system caused by a change in temperature, then  the monomer and initiator concentrations are independent of temperature", "for the effect  of temperature on the degree of polymerization pn, arrhenius equations for the rate con- stants kp, kt, and kd give ln k d p n dt  1 \u2212 \u22c5 2  1 \u2212 \u22c5 2  k dt  k dt  (9.35)  dt  ln  ln  ln  =  d  d  d  d  p  t     e  , a pn 2 rt  =  e  , a p 2  rt  1 \u2212 \u22c5 2  e  , a t 2 rt  1 \u2212 \u22c5 2  e  , a d 2 rt     with the individual activation energies ea,p, ea,t and ea,d, which were already used for the  calculation of  ea vbr  (9.27), a value of -40 kj/mol ((9.37) and (9.38)) can be determined  for  ea pn,   (termination by combination):  ,  ea pn,  \u2248  20  kj mol /  0  kj mol /  120  kj mol /  1 \u2212 \u22c5 2  1 \u2212 \u22c5 2     (9.36)  (9.37)   223  9  (9.38)  9.3 \u00b7 degree of polymerization  ea pn,  \u2248 \u221240 kj mol  /     from this it follows that the degree of polymerization decreases with increasing tempera- ture (negative  ea pn, )", "on simple reflection we see that qualitatively identical results can  be inferred because higher temperatures lead to a faster decomposition of the initiator and  therefore more radicals are formed per unit time", "as a result, given a constant monomer  supply, the chains formed are shorter", " thus, temperature is a third critical variable, in addition to the monomer and initiator  concentrations, for the average degree of polymerization", "in addition, it is possible to con- trol the degree of polymerization by adding transfer agent to the reaction mixture", " 9.3.3    regulation of degree of polymerization by transfer  reagents which can assume the radical nature of a growing chain and then start a new  chain growth are referred to as regulators, chain transfer agents, or simply transfer agents", " monomers (", "fig", "9.20 and ", "table 9.3), polymers (", "fig", "9.23), and solvents (", "figs", "9.21  and 9.22), and also intentionally added substances such as mercaptans and aldehydes, can  serve as chain transfer agents (", "table 9.4)", "  transfer to monomer m\u2022 is able to start a new polymer chain by adding an additional monomer unit", "a charac- teristic of transfer agents is that they terminate an individual chain but they do not affect  vbr because a new polymer chain starts from the small radical molecule formed", " the general approach for determining the degree of polymerization from the rate of   (9.39)  the transfer reaction is  =  p n  p  v + \u2211   v tr  v t  p + m(27)  ktr,m  p + m(27)  m + n m(27)  kp  p(27)  a  b  (27) ch  o  o  o  +  o  o  ch3  o  (27) ch2  +  n  o  o  +  ch2 o  o  o  o  o  o  (27) ch2  (27) ch o  n-1  o  o  o   ", "fig", "9.20  chain transfer to monomer: (a) general scheme and (b) vinyl acetate as an example   224   chapter 9 \u00b7 radical polymerization   ", "table 9.3  transfer coefficients cm for selected monomers  (brandrup and immergut 1989)  cm \u00b7 104  0.5  0.26  0.4-4.2  0.3-0.6  1.75-2.8  10.8-16  monomer  acrylamide  acrylonitrile  ethylene  styrene  vinyl acetate  vinyl chloride  a  b  +  cci4  (27) ch  r  (27)  cci3 + n  r  ci3c  ci  (27) cci3   +  ch  r  (27) ch  r  n-1  r   ", "fig", "9.21  chain transfer to  solvent: (a) general scheme and  (b) ccl4 as an example  p + l(27)  l + n m(27)  ktr,s  kp  p + l(27)  p (27)  9  where vtr represents the rate of the transfer reaction and vp and vt represent the growth and  termination rates, already introduced above", "if the only transfer is transfer to monomer  (vtr,m = rate of transfer to monomer) then  by substitution for the different process rates as described by the formal kinetics of the  processes described in ", "figs", "9.14 and 9.15, and with the rate of the transfer to monomer  which results from ", "fig", "9.20, one obtains  =  p n  v +  p v , tr m  v t     ] \uf8ee (27) k m p \uf8f0  [  p  \uf8f9 \uf8fb  p n  =  2  (27) \uf8ee k p \uf8f0 t  \uf8f9 \uf8fb +  k  , tr m  [  ] \uf8ee (27) m p \uf8f0  \uf8f9 \uf8fb     1 p n  =  k , tr m k  p  +  (27) \uf8ee k p \uf8f0 t [ k m p  \uf8f9 \uf8fb ]  =  1 p n  ,  0     this can be transformed into the more useful (9.42) without a sum in the denominator:  (9.40)  (9.41)  (9.42)  where pn,0 is the degree of polymerization when no transfer or other chain length limiting  reactions apart from transfer to monomer occur", "  225  9  9.3 \u00b7 degree of polymerization   ", "fig", "9.22  reaction scheme  to form terminally  functionalized polymers by  chain transfer to ccl4 solvent  and subsequent hydrolysis  followed by reaction with  ammonia  i  (27)r + n m  2 r(27)  (27) rmn  (27) rmn + cci4  (27)  cci3 + n m  rmnci +  cci3  (27)  (27) ci3c-mn  (27) ci3c-mn + cci4  ci3c-mnci +  cci3  (27)  ci3c-mn-ci  hooc-mn-ci  hydrolysis  hooc-mn-ci  hooc-mn-nh2  nh3   ", "table 9.4  transfer constants cs for selected solvents and  regulators for the polymerization of styrene at 60 \u00b0c  (brandrup and immergut 1989)  solvent  benzene  toluene  isopropyl benzene  chloroform  carbon tetrachloride  carbon tetrabromine  n-butyl mercaptan  cs \u00b7104  0.023  0.125  0.82  3.4  110  22 000  210 000  substitution of (9.3) for [p\u2022] gives  1 0p , n  =  k , tr m k  p  +  2  k  \u22c5  k t  d k  p  \u22c5  [ ] i ] m  [    ]  [ ] [ i m /  thus a plot of 1/pn against  determined from the intercept", "  allows the transfer coefficient cm = ktr,m/kp to be   the transfer to monomer is intrinsic, inevitable, and is often called direct chain trans- fer", "compared to acrylamide, it plays a significant role for monomers such as vinyl acetate  and vinyl chloride (", "table 9.3)", " (9.43)   226   chapter 9 \u00b7 radical polymerization   transfer to solvent and regulator the same approach can be used as above for transfer to monomer (", "fig", "9.20)", "the reac- tion of polymer radicals with ccl4 serves as a good example (", "fig", "9.21)", " for a system in which both transfer to monomer and transfer to solvent take place,   (9.39) can be written as  =  p n  v  p  +  v t  v , tr m  +  v , tr s     the new additive term, vtr,s, the rate of transfer to solvent appears in the denominator", "the  reciprocal of (9.44) yields (9.45) or (9.46):  2  (27) \uf8ee k p \uf8f0 t  \uf8f9 \uf8fb +  k , tr m  (27)  \uf8ee \uf8f0  \uf8fb[ ] + \uf8f9 p m k ] \uf8fb[ (27) \uf8f9 k p m  \uf8ee \uf8f0  p  \uf8ee \uf8f0  \uf8fb[ (27) \uf8f9 p s  ]  , tr s     1 p n  1 p n  =  =  1 p n  ,  0  c  +  s  \u22c5  s  ] [ ] [ m     the rate constant ratio ktr,s/kp is referred to as transfer coefficient cs:  9  =  c  s  k , tr s k  p     (9.44)  (9.45)  (9.46)  (9.47)  a graph of 1/pn = f([s]/[m]) has the coefficient cs as the gradient", "in table 9.4, some trans- fer coefficients for several solvents and the polymerization of styrene at 60 \u00b0c are com- piled", " more important than the absolute numbers in this table, which not only depend on the   monomer but also on the temperature, is the trend", " mercaptans are thus highly effective regulators", "even very small amounts of mercaptan  suffice to reduce drastically the molar mass of the resulting polymers", "the kinetic analysis  and reaction scheme are analogous to that for transfer to solvent (", "fig", "9.21)", " an interesting application of transfer to solvent is the polymerization of styrene into  ccl4 which yields oligomers with a ccl3 head group and a cl terminal group", "from these  oligomers \u03b1,\u03c9-amino acids can be synthesized (", "fig", "9.22)", "  transfer to polymer transfer to polymer leads to a branching of the main polymer chain and thus, in contrast  to those transfer reactions discussed already, to an increase in molar mass (", "fig", "9.23)", " 9.4    molar mass distribution  the macromolecules formed by chain growth have different chain lengths resulting from  the  kinetics  of  the  processes  which  formed  them  (statistical  sequence  of  start,  growth,  termination, and transfer)", "thus, they are a mixture of molecules with a distribution of  molar mass", "this distribution has an important influence on their physical and material  characteristics", "  9.4 \u00b7 molar mass distribution  227  9  (27) p1 + p2  p2 + n m(27)  ktr,p  kp  (27) p1 + p2  pbranched  ph  +  p (27)  +  (27)  +  n m  (27)  (27)  +  h  c (27)  o  +  o  ch3  o  o  h  c  o  h  o  o  ch2 (27)  o   ", "fig", "9.23  chain transfer to polymer: (a) general scheme, (b) polyethylene, and (c) polyvinyl acetate as  examples  9.4.1    molar mass distribution resulting from termination  by disproportionation  the numerical frequency np of those molecules that show a specific degree of polymeriza- tion p is proportional to the statistical probability \u03c0  p that these molecules are formed:  n  p =  const  \u22c5 \u03c0 p     numerical frequency of the molecules with degree of polymerization p  statistical probability that the molecules are formed  molecules  with  the  degree  of  polymerization  p  result  if  propagation  can  continue  unimpaired  p  times", " reactions  that  hinder  propagation  are  transfer  and  termination", " thus, the probability \u03b1 for a single propagation step is as follows:  (9.48)  (9.49)  a =  v  p  v  p  +  v t  + \u2211 v tr    probability for a single growth step  rate of propagation  rate of termination  rate of transfer  a  b  c  np  \u03c0 p   \u03b1  vp  vt  vtr    228   chapter 9 \u00b7 radical polymerization  the transfer is not considered in the following so (9.49) can be simplified to  with the definition for the kinetic chain length \u03bd (9.51) and (9.28)  a =  v p +  v  p  v t    =  v  v  p v t     it follows that  a =  1  +  1  1 v    thus:  a = \u22121  1 v    because \u03bd \u226b 1 and 1/\u03bd \u226a 1 and making use of the maclaurin\u2019s sequence:  9  for x  \uf03d1  :  1 +  1  x  = \u2212 +  1  x  x  2  3  \u2212 \u2026 \u2248 \u2212  1  x  x     for the probability \u03c0 ecules with the degree of polymerization p are formed, the following applies:  p that the propagation continues consecutively p times so that mol-  \u03c0p  =  a a a 2  \u22c5 \u2026\u22c5 3  \u22c5  1  a  p  p  =  a     the combination of (9.48) and (9.55) yields (9.56):  n  p  =  const  \u22c5a  p     from this it can be derived that  m p  =  const m  \u22c5  p  \u22c5  a  p  =  \u22c5 const m p  \u22c5  \u22c5  a  p  = \u22c5  a p  \u22c5  a  p  m     mp   mp  mm    frequency of the molecules in terms of mass (mass fraction) with the degree   of polymerization p  molar mass of the molecules with the degree of polymerization p  molar mass of the monomers  from (9.57):  =  a m const m  \u22c5     (9.50)  (9.51)  (9.52)  (9.53)  (9.54)  (9.55)  (9.56)  (9.57)  (9.58)   9.4 \u00b7 molar mass distribution  for the general case:  \u221e m dpp  \u222b  0  =  1     so that  or  \u221e \u222b a p \u22c5 0  a  \u22c5  dpp  =  1     1  a  =  a  \u22c5  dpp  \u221e p  \u222b  0     the general solution of the integral is  n  a  \u22c5  p  dp  =  \u221e p  \u222b  0  n  !  \u2212(  ln  a  )  n  1 +     substitution of (9.62) into (9.61) (with n = 1) gives  a = ln2 a   and for mp (9.57):  m p  =  ln2 a  \u22c5  p  \u22c5  a  p     229  9  (9.59)  (9.60)  (9.61)  (9.62)  (9.63)  (9.64)  this mass distribution function for the product of a polymerization where termination is  via disproportionation gives the weight fraction of molecules with a degree of polymeriza- tion p (schulz 1939; flory 1953) (", "fig", "9.24)", " 9.4.2    molar mass distribution with termination by combination  the  polymer  molecules  resulting  from  a  termination  via  combination  termination  are  composed of two polymer radicals", "the degree of polymerization p can be obtained by the  combination 1 + (p \u2212 1) = p; 2 + (p \u2212 2) = p \u2026 (p \u2212 2) + 2 = p and so on", "consequently, the  number of combinations leading to the degree of polymerization p is p/2", "the frequency  of the xth combination np,x, is proportional to the product of the frequencies of the single  chain lengths x and p \u2212 x:  n  p x ,  =  const  \u2032  x \u22c5 a a  \u22c5  \u2212 p x  =  const  \u2032  \u22c5  a  p     (9.65)  np,x  \u03b1x  \u03b1p\u2212 x    numerical frequency of the xth combination that leads to the degree of polymerization p  probability of the formation of molecules with the degree of polymerization x   probability of the formation of molecules with the degree of polymerization (p - x)   230   chapter 9 \u00b7 radical polymerization   ", "fig", "9.24  mass distribution  function for \u03bd = 10, calculated  from (9.63) and (9.69)", "  i termination by  disproportionation,   ii termination by combination  i  ii  p     m n o i t c a r f   s s a m  0  20  40  60 degree of polymerization p  80  100  the numerical frequency np of the degree of polymerization is the sum of the indi-  vidual frequencies np,x:  9  x  =  p  2  \u2211  x  = 1  n p  =  n p x ,  =  const  \u2032  \u22c5  p  a  \u22c5  p  2     in analogy to (9.57):  m m const p  =  p  \u22c5  \u2032  \u22c5  p  \u22c5  a  =  \u22c5 m p const  \u22c5  \u2032  \u22c5  m  p  \u22c5  a  =  \u22c5 \u2032 a p  2  \u22c5  a  p  (9.67)  p  2     p  2  from (9.59) and (9.67) one obtains  \u221e m dp p  \u222b  0  1 = =  2  a  \u22c5  p  dp  \u221e \u222b a p \u2019 \u22c5 0     and with (9.62)  a  \u2032 = \u2212  a  ln3 2     so that with (9.67):  m p  = \u2212  a  ln3 2  2  \u22c5  p  \u22c5  a  p     in ", "fig", "9.24, the values of mp for termination by disproportionation (i) and combination  (ii) with an assumed kinetic chain length of \u03bd = 10 are plotted as a function of the degree  of polymerization using (9.64), (9.70), and (9.54)", " (9.66)  (9.68)  (9.69)  (9.70)   9.4 \u00b7 molar mass distribution  231  9  9.4.3    average degree of polymerization and non-uniformity  the  number-average  pn  (9.71)  and  weight-average  pw  (9.72)  degrees  of  polymerization  can be derived from the mass distribution functions and
