Repository: JonathanOnorato/ChemLP

# ChemLP
A Chemistry Natural Language Processing Tool

File: Bowman/textbook_files/Polymer_Synthesis_Theory_and_Practice_by_Braun_Cherdron_Rehahn_Ritter_and_Voit.json (part 12 of 28)
proportional to the monomer concentration and the square root of the initiator concentration", "at high initiator concentrations or with stable radicals formed, termination of this primary radicals can occur and the reaction kinetics change", " for initiation of polymerizations by light or high energy radiation, the initiator concentration [i] is replaced by the radiation intensity in the above kinetic equations", " raising the temperature of a radical chain reaction causes an increase in the overall rate of polymerization since the main effect is an increase in the rate of decomposition of the initiator and hence the number of primary radicals generated per unit time", "at the same time the degree of polymerization falls since, according to eq", "3.3, the rate of the termination reaction depends on the concentration of radicals (see example 3.2)", "higher temperatures also favor side reactions such as chain transfer and branching, and in the polymerization of dienes the reaction temperature can affect the relative proportions of the different types of crus in the chains", " although the above derivations involve certain simplifications, they neverthe- less represent correctly the kinetics of many addition polymerization reactions", "however, the behavior is different when the polymerization is conducted under heterogeneous conditions, e.g., in suspension or in emulsion (see literature cited in sect", "2.2.4)", "  3.1 radical homopolymerization  153  for radical polymerizations of some monomers in bulk a specific effect can appear when the conversion exceeds a certain value", "in these cases the viscosity of the reaction mixture increases to such an extent as a result of the formation of macromolecules that the mobility of the growing macroradicals becomes severely restricted", "bimolecular termination, but not the propagation reaction, is then hin- dered, so that both the degree of polymerization and the reaction rate increase; the system is no longer in a steady state and the radical concentration rises continu- ously", "the increasing reaction rate, coupled with the more difficult heat exchange in the very viscous medium, leads to a rise in temperature as a consequence of the heat evolution, and hence to an auto-acceleration of the reaction, which can become explosive in nature", "this phenomenon is called the gel effect or trommsdorff- norrish effect, but does not occur to the same extent in all monomers", "it is especially noticeable with methyl methacrylate (see example 3.8)", "basically, the gel effect is based on restrained diffusion since it can be also observed if the polymerization is run strictly isothermal", "somewhat similar behavior is observed in the polymeriza- tion of some monomers in poor solvents in which the resulting macromolecules are more tightly coiled than in good solvents, where the polymer chains are more strongly solvated and more mobile", "the interplay of radical formation, propagation, and termination of the growing chains determines the overall rate and degree of polymerization, provided there are no chain transfer reactions", "when a growing polymer chain undergoes chain transfer its growth is terminated, but at the same time a new polymer chain is started; the kinetic chain is therefore uninterrupted", " the kinetic chain length is given by the number of monomer molecules con- sumed per initiation step", "since the efficiency of most initiators is not known quantitatively it is necessary to compare the rate of the propagation reaction with either the rate of initiation or the rate of termination", "if there is no chain transfer, the kinetic chain length v for termination by disproportionation is equal to the number- average degree of polymerization:  on the other hand, for termination by combination the degree of polymerization  is equal to twice the kinetic chain length:  if chain transfer does take place the rate vf of the chain transfer reaction  (r\u2022 + zh  rh + z\u2022) must be taken into account:  !  pn \u00bc v \u00bc  \u00bc  vp vi  vp vt  pn \u00bc 2  v  ()  \u00bc  2  vp vi \u00bc  ()  2  vp vt  ()  pn  \u00bc  ni  nf  np  \u00fe  (3.7)  (3.8)  (3.9)   154  3 synthesis of macromolecules by chain growth polymerization  and for termination by combination:  pn \u00bc  vp 1 2 vi \u00fe vf  (3.10)  (3.11)  taking the reciprocal of pn and inserting the expressions for vp, vi, and vf from  eqs", "3.4, 3.5 and 3.6, one obtains:  1 pn  \u00bc  vi  ()  a  vp \u00fe  vf vp \u00bc  ki  i  ()  () \u00bd 1 2  ki kt() ()  1 2  i  () \u00bd  ()  () \u00bd  \u00fe  m  ()  kf kp  r() () () \u00bd r()() () \u00bd  () \u00bd () \u00bd  zh m  () ()  a  kp ()  ()  where a combination", " \u00bc  1 for termination by disproportionation and a  2 for termination by  \u00bc  since the chain carrier zh may be the monomer, the initiator, the solvent (s), an added transfer agent (regulator), or the polymer already formed, a more general form of eq", "3.11 is:  1 pn;0 \u00bc  k  ()  1 2  i \u00bd () m \u00bd  ()  cm  ci  \u00fe  \u00fe  i () \u00bd m () \u00bd  ()  cs  \u00fe  s () \u00bd m () \u00bd  ()  czh  \u00fe  zh \u00bd m \u00bd  () ()  ()  ", "", "", " \u00fe  (3.12)  where cx denotes the chain transfer constant kf/kp, appropriate to the chain transfer agent x (see example 3.8)", "since the chain transfer constant c1 for most initiators is approximately zero, eq", "3.12 shows that at moderate conversion the reciprocal of the degree of polymerization is a linear function of the square root of the initiator concentration", "since in turn [i]1/2 is proportional to the overall rate of polymeriza- tion rp, eq", "3.6, the degree of polymerization is lower, the faster the polymerization occurs", " transfer reactions with solvent and with those compounds termed regulators are especially important because of their marked effect on the molecular weight of the polymer being formed", "while the transfer constants for most solvents are not very big (e.g., for benzene reacting with the growing polystyrene radical at 60()c, cs is of 5), there are some with relatively high transfer constants, so that the the order of 10() polymer formed has a relatively short chain length", "a particularly well-investigated case is that of the polymerization of styrene in carbon tetrachloride, where the 2", "the resulting polystyrene is of very low molecular transfer constant is about 10() weight and consists of a mixture of oligomers", " p + ccl4  p cl + cl3c  cl3c + m  cl3c m  such a process is called telomerization", "the polymer thus contains chloro and trichloromethyl end groups", "more important, however, is the ability to control the   3.1 radical homopolymerization  155  reduction of molecular weight by the use of regulators", "the molecular weight of a polymer can only be controlled to a limited extent by adjustment of the monomer concentration, initiator concentration, and temperature", "hence, in industry it is common practice to add transfer agents", "for this purpose one may use various thiols which, because of their high transfer constants (e.g., for 1-dodecanethiol in the polymerization of styrene, czh \u00bc 19) need only to be added in very small amounts (about 0.1% with respect to monomer)", "the simplest way of determining the transfer constant of such a regulator, using eq", "3.12, is by polymerization experiments at constant initiator and monomer concentrations and varying concentrations of the transfer agent zh", " in the absence of regulators one may write:  1 pn;0  \u00bc k  1 2  i \u00bd () m \u00bd  ()  ()  cm  ci  \u00fe  \u00fe  i () \u00bd m () \u00bd  ()  cs  \u00fe  s () \u00bd m () \u00bd  ()  then with addition of regulator zh:  1 pn \u00bc  1 pn;0 \u00fe  czh  zh \u00bd m \u00bd  () ()  ()  (3.13)  (3.14)  plotting the reciprocal of the number-average degree of polymerization for polymers obtained at different regulator concentrations against [zh]/[m], a straight line is obtained which intersects the ordinate at 1/pn and has a slope equal to the transfer constant of the regulator czh (also see sect", "2.2.5.5 and example 3.8b)", " finally, many substances can inhibit polymerization reactions", "amongst these are molecular oxygen, cu(i) ions, nitric oxide, phenols such as hydroquinone and 4-tert-butylpyrocatechol, quinones, certain aromatic amines such as n-phenyl- \u00df-naphthylamine, nitro compounds, and some sulfur compounds", "the mechanism of action of most inhibitors is not yet fully clarified; the inhibitors react either with the primary radicals or with the growing chains to yield products that are no longer active in propagation", "stable free radicals such as n,n-diphenyl-n0-picrylhydrazyl are also effective inhibitors", "since this radical is strongly colored its consumption during the inhibition period can be followed photometrically:  n n  no2  o2n  o2n  inhibitors are frequently used to stop a polymerization quickly, for example, in kinetics investigations", "another important application is the stabilization of monomers against undesired polymerization during storage", "autoxidation of unsat- urated monomers by the action of atmospheric oxygen frequently results in the   156  3 synthesis of macromolecules by chain growth polymerization  formation of peroxidic compounds that can generate radicals at relatively low temperatures, thus initiating polymerization; inhibitors are added as stabilizers to suppress this undesired and uncontrolled polymerization (see sect", "2.2.5.5)", "these must of course be removed before using the monomer for polymerization reactions (see example 3.1)", "since the inhibitors are consumed by growing polymer chains, the time during which they prevent polymerization (incubation time, induction period) depends on their concentration in the stabilized monomer", " molecular oxygen plays a special role in radical polymerizations", "it is known to react very rapidly with hydrocarbon radicals with the formation of peroxy radicals:  r()  ()o  o()  \u00fe  ()  !  r  o  ()  ()  o()  it is thus clear why atmospheric oxygen must be carefully excluded during radical polymerizations", "peroxy radicals are much less reactive than most alkyl (or aryl) radicals, but they can add a further monomer molecule, regenerating an alkyl radical, which can react again with oxygen", "the rate of consumption of monomer, relative to that in the absence of oxygen, is substantially reduced", "an alternating addition of unsaturated monomer and oxygen is observed, resulting in the formation of a polymeric peroxide (copolymerization with molecular oxygen):  o  o  o  o  x  x  normal polymerization commences only after complete consumption of the oxygen; this is then accelerated by the formation of additional initiating radicals through the thermal decomposition of the polymeric peroxide", "thus, molecular oxygen at first inhibits the polymerization, but after its consumption there is an accelerating action", " unlike ionic polymerizations, radical chain polymerizations have so far been found to occur only with unsaturated compounds", "in some cases they can be induced purely thermally, or by means of light or high-energy radiation; generally, however, radical initiators such as peroxo compounds, azo compounds, and redox systems are used", " the initiation of a radical polymerization of a monomer can be achieved with practically every peroxo or azo compound", "this means that in these cases the type of initiator influences only the rate and degree of polymerization, the nature of the end groups and branching but not the polymerizability of the monomer as such", "this is not the case with redox systems as radical initiators", "as a consequence, the determination of whether a new substance polymerizes radically or not is rather simple: to the purified compound (as a 30-50% solution) is added under nitrogen 1% of dibenzoyl peroxide and this mixture is heated for several hours to 60-120()c", "the occurrence of turbidity or an increase of viscosity (if the polymer is soluble in the reaction mixture) are first indications that a polymerization has taken place", "final proof is the analysis of the reaction mixture after separation of the polymer   3.1 radical homopolymerization  157  table 3.2 some parameters influencing radical polymerization  parameter initiator concentration temperature monomer concentration polymerization time chain transfer agent aexception: \u201cliving polymerization\u201d  \" \" \" \"  rate of polymerization/ conversion increase increase increase decrease constant  molecular weight decrease decrease increase decreasea decrease  example 3-6, 3-11b 3-1 3-7 3-6 3-8b  either by filtration or by precipitation in a solvent that is miscible with the monomer and does not keep the polymer in solution", " a short summary of the parameters which influence the radical polymerization  are given in table 3.2  3.1.1 polymerization with peroxo compounds as initiators  organic and inorganic peroxo compounds are especially important as initiators of radical polymerizations", "hydroperoxides, dialkyl peroxides, diacyl peroxides, and peresters are typical organic peroxo compounds", "since they dissolve not only in organic solvents but also in most monomers, they are suitable for solution polymer- ization as well as bulk or bead polymerization", "their decomposition into radicals can be brought about either thermally, or by irradiation with light, or by redox reactions (see sect", "3.1.3)", "the rate of decomposition of organic peroxo compounds depends on their structure and on the temperature", "for initiation by thermal decom- position of peroxo compounds an acceptable rate of polymerization is generally attained only above 50()c", "some peresters, for example, diethyl peroxydicarbonate, are exceptional and decompose rapidly at room temperature, thus, because of the danger of explosion, they should be added only in dilute solution", " a peroxo compound that is frequently used (concentration 0.1-1 wt% with respect to monomer) is dibenzoyl peroxide (see example 3.4)", "it decomposes in solution at temperatures of about 50-80()c, mainly into benzoyloxy radicals; at higher temperatures phenyl radicals are formed to an increasing extent by elimina- tion of carbon dioxide, so that the end groups of the resulting polymer are either hydrolyzable benzoic ester groups or non-hydrolyzable phenyl groups:  o  o  o  o  o  o  2  \u22122 co2  2   158  3 synthesis of macromolecules by chain growth polymerization  in practice tert-butyl peroxobenzoate is often used as a thermally decomposing radical initiator", "it decomposes into benzoyloxy and methyl radicals, and acetone:  o  o  o  o  +ch3  +  o  o  the kinetic relationship, according to which the rate of polymerization increases and the average degree of polymerization decreases with increasing initiator con- centration, is satisfied by most monomers when either unsubstituted or substituted dibenzoyl peroxides are used as initiators", " thermally activated organic peroxo compounds are generally used for polymer- ization in bulk or in organic solvents, as well as for bead polymerization; instead, inorganic peroxo compounds are the most suitable for initiating polymerization in aqueous solution or emulsion", "hydrogen peroxide is mainly used as a component of a redox initiator (see example 3.9); in contrast, potassium or ammonium pero- xodisulfate (concentration 0.1-1 wt% with respect to monomer) are very frequently used without a reducing agent, since even at 30()c they decompose thermally into radicals that can initiate polymerization", " o  o  s  o  s  o  o  o  o  o  o  2 h2o  o  s  2  o  o  2 hso4 + 2 ho  ammonium peroxodisulfate is more soluble in water than the potassium salt; furthermore, it dissolves in more polar organic solvents (e.g., dmf), so that it is sometimes also used for initiating polymerizations in organic media", "in poly- merizations initiated by peroxodisulfates the reaction medium is liable to become acidic, so that buffering is generally necessary (see example 3.2)", " a list of some peroxo compounds that generate free radicals is given in table 3.3, extensive information can be found in the literature", "the initiators are selected according to their thermal half-lives to ensure that at the polymerization tempera- ture they provide a source of free radicals", "the rate equation for the thermal half-life is given by: t1/2 \u00bc 0.693\u00b7kd, where kd is the rate constant for the thermal decompo- sition", "in technical applications one often uses the temperature at which within a certain time interval one half of the initiator is decomposed (e.g., quoted as 10 h half-life temperature)", " example 3.1 thermal polymerization of styrene in bulk (effect of temperature) safety precautions: before this experiment is carried out, sect", "2.2.5 must be read as well as the material safety data sheets (msds) for all chemicals and products used", "  3.1 radical homopolymerization  159  table 3.3 peroxo compounds for initiation of radical polymerization  suitable temperature for polymerizations [()c] 30-80  peroxo compound hydrogen peroxide  potassium peroxo-disulfate  dibenzoyl peroxide  cumyl hydroperoxide  di-tert-butyl peroxide  formula  o  h  o  h  o o s o o  k  k  o o s o o  o  o  o  o  o oh  o  o  40-100  40-100  50-120  80-150  monomeric styrene is freed from phenolic inhibitors by shaking twice with 10% sodium hydroxide solution, washing three times with distilled water, drying over calcium chloride or silica gel and distilling into a receiver (see sect", "2.2.5.3) under reduced pressure of nitrogen (bp 82()c/100 torr, 46()c/20 torr)", "it is stored in a refrigerator until required", " ()  4 g (38.4 mmol) of destabilized styrene is weighed into each of five thick-walled pyrex schlenk tubes (content 15-20 ml)", "the tubes, equipped with a suitable adapter (see sect", "2.2.5.4), are now cooled in a methylene chloride/dry ice cold bath, thereby 30.6()c); after evacuation with an oil pump and thawing, the freezing the styrene (mp tubes are filled with nitrogen", "this sequence is repeated twice more", "finally the tubes are sealed off under nitrogen", "the samples are polymerized at 80()c, 100()c, 110()c, 120()c, and 130()c, respectively, by placing them in an appropriately adjusted thermo- stat or vapor bath (caution: the tubes may explode; place them behind shield, or cover them with cloth!)", "after exactly 6 h the sealed tubes are rapidly cooled by immersion in cold water (wear safety goggles) and then opened", "the contents are each dissolved in 20-30 ml toluene and the solution run slowly from a dropping funnel into 200-300 ml methanol with stirring, thereby precipitating the polystyrene", "the polymers are filtered off using sintered glass crucibles (porosity 2) and dried to constant weight in vacuum at 50()c", "the observed yield (in %) is plotted as a function of polymerization temperature", "using an ostwald viscometer (capillary diameter 0.3 mm) the limiting viscosity numbers of all samples are determined in toluene at 20()c, and the average degrees   160  3 synthesis of macromolecules by chain growth polymerization  of polymerization derived (see sect", "2.3.3.3)", "these values are plotted as a function of temperature", " example 3.2 polymerization of styrene with potassium peroxodisulfate in emulsion safety precautions: before this experiment is carried out, sect", "2.2.5 must be read as well as the material safety data sheets (msds) for all chemicals and products used", " a 250-ml standard apparatus (round bottom flask, several inlets for stirrer, reflux condenser, nitrogen flux or vaccum, thermometer, heating bath) is evacuated and filled with nitrogen three times", "the following are then added under nitrogen: 122 mg (0.45 mmol) of potassium peroxodisulfate, 50 mg of nah2po4, 1.0 g of sodium oleate or sodium dodecyl sulfate, and 100 ml of water that has been boiled under nitrogen (sodium dihydrogen phosphate is added because styrene poly- merizes best in weakly alkaline medium)", "when everything has dissolved, 50 ml of destabilized styrene are added with constant stirring; the resulting oil-in-water emulsion is heated at 60()c for 6 h with steady stirring under a slow stream of nitrogen", "after cooling the polystyrene latex, 30 ml are pipetted into a beaker; the polymer is precipitated by addition of an equal volume of a concentrated solution of aluminum sulfate, if necessary by boiling; a further 30-ml sample is precipitated by dropping into 300 ml of methanol", "finally the latex remaining in the flask is coagulated by addition of concentrated hydrochloric acid", "the samples are washed with water and methanol, filtered, and dried in vacuum at 50()c", "the total yield and the limiting viscosity number (degree of polymerization) of one sample are deter- mined", "the values are compared with those obtained under similar conditions for polymerization conducted in bulk (example 3.1) and in solution (example 3.7)", " example 3.3 polymerization of vinyl acetate with ammonium peroxodisulfate in emulsion safety precautions: before this experiment is carried out, sect", "2.2.5 must be read as well as the material safety data sheets (msds) for all chemicals and products used", " a 500-ml standard apparatus (round bottom flask, several inlets for stirrer, reflux condenser, nitrogen flux or vaccum, thermometer, heating bath) is evacuated and filled with nitrogen", "5 g of poly(vinyl alcohol) are then placed in the flask (see example 5.1) and dissolved in 100 ml of distilled water by stirring at 60()c; next are added 2.2 g of oxethylated nonylphenol and 0.4 g (1.8 mmol) of ammonium peroxodisulfate buffered by the addition of 0.46 g sodium acetate in order to prevent the hydrolysis of the monomeric vinyl acetate", " the solution is heated to 72()c and 25 g (0.29 mol) of vinyl acetate (freshly distilled under nitrogen) are added dropwise", "the temperature of the water bath is then raised to 80()c", "as soon as the internal temperature reaches 75()c, a further 75 g (0.87 mol) of vinyl acetate are added dropwise at such a rate that the internal   3.1 radical homopolymerization  161  temperature is maintained between 79()c and 83()c at moderate reflux (total time about 20 min); finally a further 0.1 g (0.44 mmol) of ammonium peroxodisulfate in 1 ml of distilled water is added", "refluxing soon abates and the internal temperature rises to about 86()c", "the reaction mixture is allowed to polymerize for another 30 min on the water bath at 80()c", "on cooling, a creamy dispersion is obtained that contains less than 1% monomer (corresponding to a solid content of about 50%)", "the polymer can now be precipitated by addition of a threefold excess of saturated sodium chloride solution", "the poly(vinyl acetate) dispersion can also be spread out as a thin layer on a glass plate; on drying in air the polymer particles coalesce and form a homogeneous, very cohesive film that is resistant to water", "these kinds of dispersions are very stable and insensitive to the addition of pigments or elec- trolytes, as well as to temperature variations (within certain limits) and are therefore extensively used as paints for wood or plaster surfaces, as well as for cementing wood and for impregnation of leather, paper, and textiles", " example 3.4 polymerization of vinyl acetate in suspension (bead polymerization) safety precautions: before this experiment is carried out, sect", "2.2.5 must be read as well as the material safety data sheets (msds) for all chemicals and products used", " 0.15 g of a hydrolyzed copolymer of styrene and maleic anhydride (see example 5.3) are dissolved in 150 ml of hot distilled water to give a 1% solution, which is then neutralized with a few drops of ammonia solution", "the solution of the ammonium salt is placed in a standard apparatus (round bottom flask, several inlets for stirrer, reflux condenser, nitrogen flux or vaccum, thermometer, heating bath) with dropping funnel (mounted on the reflux condenser), and heated to about 70()c by means of a water bath set at 80()c", " 0.6 g (2.5 mmol) of dibenzoyl peroxide are dissolved in 100 g (1.16 mol) of freshly distilled vinyl acetate and the clear solution allowed to run in through the reflux condenser over a period of about 30 min with vigorous stirring", "the water bath temperature is held steady at 80()c and the rate of addition of the vinyl acetate is so regulated that moderate refluxing is maintained", "after the addition of monomer is complete the internal temperature rises to about 80()c, the reflux having ceased a few minutes previously", " in order to remove the small amount of unconverted vinyl acetate, steam is blown through the suspension for about 30 min, the flask being fitted with a condenser for distillation", "the suspension is finally cooled externally to room temperature and diluted with cold water to about 500 ml", "only now is the stirrer switched off and after settlement of the bead polymer the aqueous layer is drawn off", "the product is washed by repeated slurrying with cold water and subsequent decantation until the wash water no longer foams and is therefore free of suspending agent", "the moist bead polymer is dried as a thin layer in vacuum at room temperature", "the limiting viscosity number is determined in acetone at 30()c and the average molecular weight derived (see sect", "2.3.3.3)", "  162  3 synthesis of macromolecules by chain growth polymerization  example 3.5 polymerization of methacrylic acid with potassium peroxodisulfate in aqueous solution safety precautions: before this experiment is carried out, sect", "2.2.5 must be read as well as the material safety data sheets (msds) for all chemicals and products used", " 11 ml of distilled water are heated to 80()c in a 50-ml standard apparatus (round- bottom flask, several inlets for stirrer, reflux condenser, nitrogen flux or vaccum, thermometer, heating bath) with two dropping funnels", "at this temperature 6 g (0.07 mol) of methacrylic acid, purified by vacuum distillation under nitrogen, and a solution of 0.18 g (0.66 mmol) of potassium peroxodisulfate in 4 ml of water are slowly introduced dropwise into the flask over a period of 10-15 min, while stirring with a magnetic stirrer", "the methacrylic acid polymerizes immediately, as may be seen from the increased viscosity of the solution", "after the additions are complete, the temperature is held for another hour at 80()c", " after polymerization the rather viscous solution is added dropwise to 50 ml of 0.1 n hcl, whereupon the polymer precipitates", "the polymer is filtered, if neces- sary broken up, extracted in a soxhlet apparatus with petroleum ether for 5 h, and finally dried to constant weight in vacuum at 50()c", "the yield is quantitative", " poly(methacrylic acid) is soluble in water, methanol, 1,4-dioxane, and dmf", "the solution viscosity of the polymer is measured in water at 20()c, using concentrations of 0.5, 0.7, 1.0, 1.5, 2.0, 2.5, 3.0, 3.5, and 4.0 g/l (ostwald viscome- ter, capillary diameter 0.3 mm)", "a plot of hsp/c against c gives a curve that is typical of polyelectrolytes (see sects", "1.3.1.2 and 2.3.3.3.1)", " if, however, the viscosity is measured at the same concentrations in 1 n nacl solution the behavior is identical with that for non-electrolyte polymers", "it is best to proceed as follows", "30 g of nacl are dissolved in water and made up to 100 ml in a graduated flask; this solution is 5.1 normal", "to prepare the solutions for measure- ment at the required amounts of poly (methacrylic acid) are weighed into 10-ml graduated flasks, dissolved in about 5 ml of water, and 2 ml of the 5.1 n nacl solution added", "the solutions are finally made up to the mark with water to give a solution of 1 n with respect to nacl", " the aforementioned concentrations,  3.1.2 polymerization with azo compounds as initiator  azo compounds that are especially suitable as initiators for radical polymerization are those in which the azo group is bonded on both sides to tertiary carbon atoms that carry nitrile or ester groups in addition to alkyl groups (table 3.4)", "they are stable at room temperature, but decompose thermally above 40()c, or photo- chemically below 40()c, giving substituted alkyl radicals and liberating nitrogen", "this nitrogen can be a nuisance at high initiator concentrations, both, in dilato- metric measurements (gas bubbles in the measuring capillary) and in bulk poly- merizations (the solid polymer is then frequently permeated with minute gas bubbles)", "such azo compounds decompose in a manner that is essentially indepen- dent of solvent and strictly according to a first order rate law so that they are   3.1 radical homopolymerization  163  table 3.4 azo-compounds for the initiation of radical polymerization  azo-initiator 2,20-azobisisobutyronitrile (aibn)  formula  nc  n  n  cn  suitable temperature for polymerization in ()c 50-70  2,20-azobis (2-amidino- propane)", "2hcl  2,20-azobis (4-cyano-pentanoic acid)  nh  h2n  n  n  nh2  \u00b7 2 hcl  nh  40-60  cooh  40-70  nc n n cn  hooc  especially suited for kinetic investigations (see sect", "3.1 and examples 3.6 and 3.8)", "the most important azo compound in this connection is 2,20-azobisisobutyronitrile (aibn)", " the yield of initiating radicals is, however, generally smaller than would be expected", "in the case of aibn this is because a certain amount of tetramethyl- succinic acid dinitrile is formed by combination of the primary radicals, while some methacrylonitrile and iso-butyronitrile are formed by disproportionation of the primary radicals", "azo compounds are especially suited as initiators for polymeriza- tion in bulk or in organic solvents", " example 3.6 bulk polymerization of styrene with 2,20-azobisisobutyronitrile in a dilatometer safety precautions: before this experiment is carried out, sect", "2.2.5 must be read as well as the material safety data sheets (msds) for all chemicals and products used", " a polymerization reaction can be followed very conveniently and with great accuracy by observing the resulting contraction of volume in a dilatometer", "this contraction results from the considerable difference in density between monomer and polymer", "knowing the initial volume v and contraction dv during polymeri- zation, the percentage conversion u in the absence of a diluent is given by the following eq", "3.15", " u  k  ()  \u00bc  100  dv v  ()  (3.15)  here, k is a constant that can be calculated from the specific volumes of the monomer and polymer at the appropriate temperature", "one can, however, also determine the relationship between u and du by direct experiment", "  164  3 synthesis of macromolecules by chain growth polymerization  dilatometric measurements the following amounts of 2,20-azobisisobutyronitrile (aibn) are weighed into 4 graduated 25-ml flasks: 35, 110, 180, and 250 mg (0", "21, 0.67, 1.10, and 1.52 mmol)", "the flasks are filled to the mark with destabilized styrene (at 20()c) and the amount of styrene divided by 25 ml gives the density at 20()c (neglecting the partial volume of aibn)", " ()  four dilatometers are filled with the above solutions of aibn in styrene, and placed in a large water thermostat at 60()c ( 0.05()c) so that the filled parts of the capillaries are completely immersed", "the thermostat can easily be constructed from a large glass tank, a powerful stirrer, an immersion heater, a contact thermometer and a relay", "the dilatometers are put into a metal test tube rack fitted with suitable mountings to hold them rigidly in the thermostat", "after inserting a filled dilatometer in the thermostat the meniscus rises in the capillary until thermal equilibrium is reached (if necessary some of the styrene solution may be withdrawn from the capillaries by means of a syringe or thin glass capillary)", "the level remains steady for a short induction period because of the presence of dissolved oxygen, and then falls as polymerization commences", "the meniscus level is read every minute after insertion of the dilatometer in the thermostat and plotted against time", "when the reaction slows down, it is sufficient to take readings every 5 min", "zero reaction time is taken as the intersection of the horizontal line and the initial slope", "when the volume has fallen by 0.1-0.2 ml the meniscus level is quickly noted and the reaction immediately quenched by immersion of the dilatometer in ice/water", " the dilatometers are emptied as follows", "the dilatometer, cooled in ice to below 10()c, is inclined carefully over a small beaker, the capillary is lifted from the dilatometer, the polymer solution poured into a beaker and the capillary and dilatometer bulb washed out several times with small amounts of toluene", "the polymer solutions are each added dropwise to an 8- to 10-fold excess of methanol", "the amounts of polymers precipitated are determined gravimetrically", " evaluation of the dilatometric measurements the change in volume dv is determined from the initial and final dilatometer readings in each experiment, as given by the plot of meniscus level against time", "the constant k can now be calculated by using eq", "3.15 for each dilatometric measurement and the results can be averaged", "the statistical error is estimated from the scatter of the data (without applying the gaussian formula)", " the rate of polymerization (in % conversion per hour) is plotted against the square root of the initiator concentration (in mol%), according to eq", "3.6", "the limiting viscosity numbers [z] and hence the degrees of polymerization are also determined and plotted against the reciprocal square root of the initiator concentration", " the statistical error determined for k is only a limited measure of the accuracy of the dilatometric measurements", "since the main errors will be similar for each   3.1 radical homopolymerization  165  measurement, the accuracy of the method is best determined by estimating the limits of error of each individual measurement", "the main source of error and its approximate magnitude should be indicated", " example 3.7 polymerization of styrene with 2,20-azobisisobutyronitrile in solution (effect of monomer concentration) safety precautions: before this experiment is carried out, sect", "2.2.5 must be read as well as the material safety data sheets (msds) for all chemicals and products used", " 23 mg (0.14 mmol) of aibn are weighed into each of seven tubes or erlenmeyer flasks with ground joints", "using adapters attached with springs, the tubes are evacuated and filled with nitrogen three times", "under a flow of nitrogen 0.5, 1.0, 1.5, 2.0, 2.5, and 3.0 ml (4.36, 8.72, 13.07, 17.42, 21.78, and 26.13 mmol) of destabilized styrene are pipetted into the tubes and each is diluted to 15 ml with pure toluene (distilled under nitrogen); the seventh tube is charged with 15 ml of styrene only (bulk polymerization)", "using a slight positive pressure of nitrogen the adaptors are removed from the tubes and immediately closed with ground glass stoppers secured with springs", "the tubes are placed in a boiling water bath and cooled after 6 h", "after dilution with toluene the polymer solutions are run from a dropping funnel into 300 ml of stirred methanol", "the polymer flakes are filtered off and dried at 50()c to constant weight", " the yield [y] and degree of polymerization [p] are plotted against the monomer concentration", "the results are compared with those for the sample polymerized in bulk", " example 3.8 polymerization of methyl methacrylate with 2,20-azobisisobutyronitrile in bulk safety precautions: before this experiment is carried out, sect", "2.2.5 must be read as well as the material safety data sheets (msds) for all chemicals and products used", "(a) observation of the trommsdorff effect (gel effect)  100 ml of methyl methacrylate are distilled under nitrogen into a graduated receiver or dropping funnel with pressure-equalizing tube, into which 100 mg (0.61 mmol) of 2,20-azobisisobutyronitrile (aibn) have previously been weighed", "ten tubes with ground joints and suitable adapters are evacuated, filled with nitrogen, and 10 ml (93.6 mmol) of methyl methacrylate with aibn introduced to each tube", "the adapters are removed from the tubes under slight positive pressure of nitrogen, the tubes are immediately closed with glass stoppers secured with springs, and stored until needed in a refrigerator", " to start the experiment all the tubes are placed in a rack at the same time and allowed to warm to room temperature; finally they are placed in a thermostat at 50()c", "the tubes are removed at intervals of 1 h and immediately cooled in an acetone/dry ice bath", "the samples that are still fluid are diluted with approximately 50 ml of chloroform and dropped into about 500 ml of stirred heptane or petroleum   166  3 synthesis of macromolecules by chain growth polymerization  ether", "for the very viscous or solid samples 1-2 g are dissolved in 50-100 ml of chloroform and the solution is added dropwise to 500-1,000 ml of heptane or petroleum ether with stirring", "the polymers are filtered off and dried to constant weight in vacuum at 50()c", "the yield, the limiting viscosity number (measured in chloroform at 20()c) and the degree of polymerization are plotted against reaction time", " the conversion can also be followed refractometrically, since the change of refractive index during polymerization is directly proportional to the conversion", "the measurements can be made with an abbe\u00b4 refractometer, by placing a drop of the still-liquid sample on the prism using a glass rod in the usual way", "however, the determination of the refractive index of the highly viscous or solid samples can only be done with special equipment", "the conversion corresponding to the measured refractive index is derived from a calibration line connecting the value of the pure monomer (n20 \u00bc 1.4140) and that of the pure polymer (n20 \u00bc (b) control of the molecular weight by chain transfer  1.4915)", " five tubes with ground joints are filled, as described in (a), with 10 ml (93.6 mmol) of methyl methacrylate (containing 0.1 wt% of aibn)", "0.1, 0.5, 1.0, and 2.0 mol% 1-dodecanethiol are added as regulator to four of the tubes, while the fifth serves as reference", "the tubes are stoppered and stored in a refrigerator until needed", "to begin the experiment the tubes are warmed up to room temperature at the same time and placed in a thermostat at 50()c", "after 2 h the tubes are taken out, the contents each dissolved in 30 ml of chloroform and the solutions added dropwise to 300 ml of heptane or petroleum ether under stirring", "the polymers are reprecipitated from chloroform into heptane or petroleum ether, filtered and dried in vacuum at 50()c", "the limiting viscosity number of all samples is deter- mined in chloroform at 20()c and the average degree of polymerization derived (see sect", "2.3.3.3)", "the value for the transfer constant cannot be determined very accurately from these values since the chain transfer eq", "3.14 is strictly valid only for the number-average degree of polymerization", "to determine the transfer constant 1/pn is plotted against the mole ratio of thiol to monomer, [zh]/[m]", "a straight line is obtained, intersecting the ordinate at 1/p0 (experiment without thiol); the slope gives the transfer constant czh", "on a second graph the yield is plotted against [zh]/[m]", "it can be seen that the rate of polymerization is unaffected by the occurrence of chain transfer", " 3.1.3 polymerization with redox systems as initiators  numerous redox reactions generate radicals that can initiate polymerization", "chief amongst oxidizing agents are organic and inorganic peroxides; reducing agents include either low valency metal ions or non-metallic compounds that are readily oxidized,
