Repository: JonathanOnorato/ChemLP

# ChemLP
A Chemistry Natural Language Processing Tool

File: Bowman/textbook_files/Principles_of_Polymer_Chemistry_by_Ravve.json (part 12 of 49)
Russo, Polymer, 1975, 16, 429 140. T. Alfrey, Jr. and C.C. Price, J. Polymer Sci., 1947, 2, 101 141. T.C. Schwann and C. C. Price, J. Polymer Sci., 1959, 40, 457 142. G.S. Levinson, J. Polymer Sci., 1962, 60, 43 143. K. Hayashi, T. Yonezawa, S. Okamura, and K. Fukui, J. Polymer Sci., 1963, A-1,1, 1405 144. G.G. Cameron and D. A. Russell, J. Macromol. Sci.,-Chem., 1971, A5 (7), 1229 145. A.D. Jenkins, J. Macromol. Sci.,- Pure and Applied Chem., 2000, A37, 1547. a.W.G. Barb, J. Polymer Sci.,1953, 11,117; b. Klumperman and I.R. Kraeger, Macromolecules, 1994, 27,1559; c. Coote, M. L.; Davis, T. P.; Klumperman, B.; Monteiro, M. J. Rev. Mocromol. Chem. Phys.1998, 38, 567-593  146. Harwood, H. J. Mokromol. Chem., Mokromol. Symp. 1987, 10111, 331-354 147. K. Liang, M. Doasit, D. Moscatelti; and R.A. Hutchinson, Macromolecules, 2009, 42 (20), 7736; K.Liang and R.A.  Hutchinsone, Macromolecules, 2010, 43, 6311  148. A.D. Jenkins, J. Polymer. Sci., Chem. Ed., 1996, 34, 3495 149. G.E. Ham, General Aspects of Free-Radical Polymerization, in Vinyl Polymerization, G.E.Ham, ed., Dekker, New  York, 1971  150. T. Alfrey, Jr., and G. Gold\ufb01nger, J. Polymer Sci., 1944, 12, 322 151. R.C. Laible, Chem. Rev., 1958, 58, 807 152. S. Yamasaki, S.Tasaki, H. Kudoh, and M. Matsunaga, Mutsuo, Journal of Polymer Science, Part A: Polymer  Chemistry 2004, 42(7), 1707.  153. T.L. Simandi, A. Rockenbauer and F.Tudos, Eur. Polymer J., 1982, 18, 67 154. B.L. Funt and F.D. Williams, J. Polymer Sci., 1960, 46, 139 155. C. Bevington, N.A. Ghanem and H.W. Melville, J. Chem. Soc., 1955, 2822 156. J.W. Breitenbach, A. Springer, and K. Hoseichy, Ber., 1938, 71, 1438 157. R.G. Caldwell and J.L. Ihrig, J. Polymer Sci., 1960, 46, 407; J. Am. Chem. Soc., 1962, 84, 2878 158. G.V. Schulz and G. Henrice, Makromol. Chem., 1956, 18, 437 159. R.G. Caldwell and J.L. Ihrig, J. Am. Chem. Soc., 1962, 84, 2878 160. S.C. Foord, J. Chem. Soc., 1950, 68, 48 161. E.T. Burrows, J. Appl. Chem., 1955, 5, 379 162. I.M. Kolthoff and F. A. Bovey J. Am. Chem. Soc., 1947, 69, 2143 163. F.R. Mayo, J. Am. Chem. Soc., 1953, 75, 6133 164. G.B. Burnett and L.D. Loan, Trans. Faraday Soc., 1955, 51, 219 165. J.R. Ebdon, Br. Polymer J., 1971, 3, 9 166. C.C. Price, J. Polymer Sci., 1978, 3, 772; C.E. Walling, E.R.Briggs, K.B. Wolfstern, and F.R. Mayo, J. Am. Chem.  Soc., 1948, 70, 1537, 1544  167. J. Lingman and G. Meyerhoff, Macromolecules, 1984, 17, 941; Makromol. Chem., 1984, 587 168. H. Hirai, J. Polymer Sci., Macromol. Rev., 1976, 11, 47; I. Kunz, N.F. Chamberlain, and F.J. Stelling, J. Polymer  Sci., Polymer Chem. Ed., 1978, 16, 1747  169. G.D. Russell, R.G. Gilbert, and N.H. Napper, Macromolecules, 1992, 25, 2459 () 170. N.G. Gaylord, Am. Chem. Soc. Polymer Preprints, 1969, 10 (1), 277 171. N.G. Gaylord and A. Takahashi, Chapt.6, Addition and Condensation Polymerization Processes, Advances in  Chemistry Series #91, Am. Chem. Soc., Washington, 1969  172. Y. Tsuda, J. Sakai, and Y. Shinohara, IUPAC Int. Symp. on Macromol. Chem., Tokyo-Kyoto, 1966, Preprints, III, 44 in Comprehensive Polymer Science. Vol.4, G. Eastman, 173. J.M.G. Cowie, \u201cAlternating Copolymerization\u201d,  A. Ledwith, S. Russo, and P. Sigwaldt, (eds.), Pergamon Press, Oxford, 1989  174. J. Furukawa, \u201cAlternating Copolymers\u201d in \u201cEncyclopedia of Polymer Science and Engineering\u201d, Vol.4, 2nd.ed.,  H.F. Mark,N.M. Bikales, C.G. Overberger, and G. Menges, eds., Wiley-Interscience, New York, 1986  175. H.G. Heine, H.J. Rosenkranz, and H. Rudolph, Angew. Chem.,Intern. Ed., 1972, 11 (11), 974  \fReferences  147  176. S. Iwatsuki, K. Nishio and Y. Yamashito, Kagyo Kagaku Zashi, 1967, 70, 384; (From Ref. 107) 177. S. Iwatsuki and Y. Yamashito, J. Polymer Sci., 1967, A-1,5, 1753 178. S. Iwatsuki and Y. Yamashito, Makromol. Chem., 1965, 89, 205 179. S. Iwatsuki, M. Shin, and Y. Yamashita, Makromol. Chem., 102, 232 (1967) 180. N.L. Zutty, C.W. Wilson, G.H. Potter, D.C. Priest, and C.J. Whitworth, J. Polymer Sci., 1965, A- 1,3, 2781 181. J.M.G. Cowie, \u201cAlternating Copolymerization\u201d,  in Comprehensive Polymer Science. Vol.4, G. Eastman,  A. Ledwith, S. Russo, and P. Sigwaldt, (eds.), Pergamon Press, Oxford, 1989  182. J. Furukawa, \u201cAlternating Copolymers\u201d in \u201cEncyclopedia of Polymer Science and Engineering\u201d, Vol.4, 2nd.ed.,  H.F. Mark, N.M. Bikales, C.G. Overberger, and G. Menges, eds., Wiley-Interscience, New York, 1986  183. I. Kuntz, N.F. Chamberlain, and F.J. Steling. J. Polymer Sci;,Pol.Chem. Ed, 1978, 16, 1747 184. H. Gilbert, F.F. Miller, S.J. Averill, E.J. Carlson, V.L. Folt, H.J. Heller, F.J. Stewart, R.T. Schmidt and H.L.  Trumbull, J. Am. Chem. Soc., 1956, 70, 1669  185. Y.Li and S.R. Turner, Am. Chem. Soc. Polymer Preprints, 2009, 50(2),4830 186. L.K. Montgomery, K. Schueller, P.D. Bartlett, J. Am. Chem. Soc., 1964, 86, 622 187. M. Imoto, T.Otsu, and M. Nakabayashi, Makromol. Chemie, 1963, 65, 194 188. M.M. Martin and N. P. Jensen, J. Org. Chem., 1962, 27, 1201 189. R.M. Thomas and W.J. Sparks, U.S. Patent # 2,373,067 (April 3, 1945) 190. R.F. Mayo and C. Walling, Chem Rev., 1950, 46,101, 191. E.M. Fetters and F.O. Davis, Chapt. 15, Polyethers, Part III, Polyalkylene Sul\ufb01des and Other Polythioethers, N.G.  Gaylord, (ed.), Interscience, New York, 1962  192. S. Tazuke, Adv. Polymer Sci., 1969, 6, 321 193. Y. Nakayama, K. Hayashi, and S. Okamura, J. Macromol Sci.,-Chem., 1968, A2, 701 194. S. Iwatsuki and Y. Yamashita, J. Polymer Sci., 1967, A-1,5, 1753 195. D.R. Bassett and A.E. Hamielec, (eds.), Emulsion Polymers and Emulsion Polymerization, Am. Chem. Soc. Symp.  #165, Washingotn, 1981  196. M. Switala-Zeiiazkow, Eur. Polymer. J., 1999, 35, 83 197. C.H. Bamford, S. Brumby, and R.P. Wayne, Nature, 1966, 209, 292 198. M. Imoto, T. Otsu, and Y. Harada, Makromol. Chem., 1963, 65, 180 199. M. Imoto, T. Otsu, and S. Shimizu, Makromol. Chem. 1963, 65, 114 200. M. Imoto, T. Otsu, and M. Nakabayashi, Makromol. Chem., 1963, 65, 194 () 201. N.G. Gaylord and B. Patnaik, J. Polymer Sci., Polymer Letters, 1971, 8, 411 202. N.G. Gaylord, J. Macromol. Sci., Chem., 1972, A6 (2), 259 203. S. Tazuke and S. Okamura, J. Polymer Sci., 1967, B5, 95 204. S. Tazuke, K. Tsuji, T. Yonezawa, and S. Okamura, J. Phys. Chem., 1967, 71, 2957 205. V.P. Zubov, M.B. Lachinov, V.B. Golubov, V.P. Kulikova, V.A. Kabanov, L.S. Polak, and V.A. Kargin, IUAPC  Intern. Symp. Macromol. Chem., Tokyo-Kyoto, Japan, 1966, 2, 56  206. T. Ikegami and H. Hirai, J. Polymer Sci., 1970, A-1,8, 195 207. R.E.Ushold, Macromolecules, 1971, 4, 552 208. S. Yabumoto, K. Ishii, and K. Arita, J. Polymer Sci., 1969, A-1,7, 1577 209. V.A. Kabanov, J. Polymer Sci., Polymer Symposia, 1980, 67, 17 210. D.M. White, J. Am. Chem. Soc., 1960, 82, 5678 211. J.F. Brown, Jr. and D.M. White, J. Am. Chem. Soc., 1960, 82, 5671 212. A. Blumstein, R. Blumstein, and T. H. Vanderspurt, J. Colloid. Sci., 1969, 31, 237 213. A. Blumstein, S.L. Malhotra, and A.C. Wattson, J. Polymer Sci., 1970, A-1,8, 1599 214. A. Blumstein, K.K. Parikh, and S.L. Malhotra, 23rd Intern. Conf. of Pure Appl. Chem., Macromol. Preprints,  1971, 1, 345  215. M. Farina, U. Pedretti, M.T. Gramegna, and G. Audisio, Macromolecules, 1970, 3 (5), 475 () 216. A. Colombo and G. Allegra, Macromolecules, 1971, 4 (5), 579 217. T. Uemura, Y.Ono,K. Kitagawa, and s. Kitagawa, Macromolecules, 2007, ASAP Article 10.1021 218. R. Buter, Y. Y. Tan and G. Challa, J. Polymer Sci., 1972, A-1, 10, 1031 (); ibid., 1973, A-1,11, 1013, 2975 219. J. Gons, E. J. Vorenkamp and G. Challa, J. Polymer Sci., Polymer Chem. Ed., 1975, 13, 1699, and 1977, 15, 3031 220. K. Matyjaszewski, Macromolecules, 1993, 26, 1787 221. D. Greszta, D. Mardare, K. Matyjaszewski, Macromolecules, 1994, 27,638 222. S.G. Gaynor, D. Greszta, T. Shigemoto, and K. Matyjaszewski, Am. Chem. Soc. Polymer Preprints, 1994, 35,(2), 585 223. C.J. Hawker, J. Am. Chem. Soc., 1994, 116, 11185 224. I. Li, B.A. Howell, R. Koster, and D.B. Priddy, Am. Chem. Soc. Polymer Preprints, 1994, 35 (2), 517 225. J.-L. Wang, T. Grimaud, and K. Matyjaszeski, Macromolecules, 1997, 30, 6507 226. T. Ando, M. Kato, M.Kamigaito, and M. Sawamoto, Macromolecules, 1996, 29,1070; M. Ouchi, S. Tokuoka, and M. Sawamoto, Macromolecules, 2008, Web. Article 10.1021/ma70245d; M. Sawamoto, Am. Chem. Soc. Polymer  \f148  3 Free-Radical Chain-Growth Polymerization  Preprints, 2010, 51(1), 5; Y. Fukuzaki, Y. Tomita, T. Terashima, M. Ouchi and M. Sawamoto, Maromolecules, 2010, 43, 5989  227. B.B. Wayland, G. Pszmik, S.L. Mukerjee, and M. Fryd, J. Am. Chem. Soc., 1994, 116, 7943 228. J.Xia and K. Matyjaszewski, Am. Chem. Soc. Polymer Preprints, 1996, 37 (2), 513 229. S.G. Gaynor, J.S. Wang, and K. Matyjaszewski, Macromolecules, 1995, 8, 8051 230. D. Greszta and K. Matyjaszewski, J. Polymer Sci., Chem. Ed., 1997, 35,1857 231. J. Chiefari, Y.K. Chong, F. Ercole, J. Krstina, J. Jeffery, T.P.T. Lee, R.T.A. Mayadunne, G.F. Meijs, C.L. Moad, G.  Moad, E. Rizzardo, and S.H. Thang, Macromolecules, 1998, 31, 5559  232. T. Otsu and M. Yoshida, Makromol. Chem., Rapid Comun. 1982, 3, 133 233. D.M. Haddleton, C.B. Jasieczek, M.J. Hannon, and A.J. Shooter, Macromolecules, 1997, 30, 2190 234. K.G. Suddaby, D.R. Maloney, and D.M. Haddleton, Macromolecules, 30, 702 (1997); E.J. Kelly, D.M. Haddleton,  and E. Khoshdel, Am. Chem. Soc. Polymer Preprints, 1998, 39 (2), 453  235. A. Goto and T. Fukuda, Macromolecules, 1997, 30, 4272, 5183 236. T.C. Chung, H.L. Lu, and W. Janvikul, Am. Chem. Soc. Polymer Preprints, 1995, 36 (1), 241 237. Li, Yunying; Lu, Zhi; Wayland, Bradford B., Am. Chem. Soc., Polymer Preprints 2003, 44(2), 780 238. Qiu,J.Charleux, B, Matyjaszewski, K. Prog. Polymer Sci.,2001,26,2083 239. A.A. Gridnev and S.D. Ittel, Macromolecules, 1996, 29, 5864 240. K. Matyjaszewski, B.E. Woodworth, X. Zhang, S.G. Gaynor, and Z. Metzner, Macromolecules, 31, 595 (1998) 241. J. Xia, S.G. Gaynor, and K. Matyjaszewski, Macromolecules, 31, 5958 (1998) 242. K. Matyjaszewski, Macromolecules, 31, 4710 (1998) 243. D. Mardare and K. Matyjaszewski Macromolecules, 27, 645 (1994) 244. R.P.N. Veregin, P.G. Odell, L.M. Michalak. And M.K. Georges, Macromolecules, 29, 2746 (1996) 245. Braunecker. W. A.; Matyjaszewski, K. Prog Polym Sd 2007, 32, (1), 93-146 246. Min, K.; Gao, H.; Matyjaszewski, K. I Am. Chem. Soc. 2005, 127, 3825\u20143830.: 247. Jakubowski, W.; Matyjaszewski, K. Macromolecules 2005, 38, 4139-4146. 248. Jakubowski, W.; Min, K.; Matyjaszewski, K. Macromolecules 2006, 39, 39\u201445.; 249. K. Matyjaszewski and T.P. Davis, \u2018Handbook of Radical Polymerization\u2019, Wiley, New York, 2002 250. Min, K.; Jakubowski, W.; Matyjaszewski, K. Macromol. Rapid Commun. 2006, 27, 594\u2014598 251. Matyjaszewski, K.; Dong, H.; Jakubowski, W.;Pietrasik, J.; Kusumo, A. Langmuir 2007, 23, 4528\u20144531 252. Pietrasik, J.; Kusumo, A. Langmuir 2007, 23, 4528\u20144531 253. Percec, V; Guliashvili, T; Ladislaw, J S.; Wistrand, A; Stjemdahl, A.;Sienkowska, M J.; Monteiro, M J; Sahoo,  S J.Am Chem Soc 2006,128, (43), 14156-14165  254. Jakubowski, W; Mm, K.; Matyjaszewski, K. Macromolecules 2006, 39,39-45 255. Matyjaszewski, K. Macromolecules 2007, 40, (6), 1789-1791; K. Matyjaszewski, et al, Science, 2011,  DOI:10,1126  256. P.M. Wright, G. Mantovani, and D.M. Haddleton, Polymer Preprints, 2007, 48, 132 257. Honigfort, Mical E.; Bnttain, William J. OH 44325 USA). Macromolecules 2003, 36(9), 3111; b: S. Faucher, P.  Okrutny and S. Zhu, Macromolecules, 2006, 39, 3  258. B.B. Wayland, G. Pszmik, S.L. Mukerjee, and M. Fryd, J. Am. Chem. Soc., 116, 7943 (1994) 259. Klumperman, Bert; Chambard, Gregory; Brinkhuis, ACS Symposium Series, 2003, 854 260. Velazquez, O.; Vivtaldo, E.; Ortega, I. A.; Zhu,S. AIChE Journal 2002,48, 2597-2608 261. J. Chiefari, Y.K. Chong, F. Ercole, J. Krstina, J. Jeffery, T.P.T. Lee, R.T.A. Mayadunne, G.F. Meijs, C.L. Moad, G.  Moad, E. Rizzardo, and S.H. Thang, Macromolecules, 31, 5559 (1998)  262. C.J. Hawker, J. Am. Chem. Soc., 116, 11185 (1994) 263. I. Li, B.A. Howell, R. Koster, and D.B. Priddy, Am. Chem. Soc. Polymer Preprints, 35 (2), 517 (1994) 264. S.G. Gaynor, J.Qiu, and K. Matyjaszewski, Macromolecules, 31, 5951, (1998) 265. P.G. Grif\ufb01ths, Rizzardo, E., Solomon, D.H., Tetrahedron Lett., 23, 1309 (1982) 266. C.J. Hawker, G.G. Barclay, R.B. Grubbs, and J.M.J. Frechet, Am. Chem. Soc. Polymer Preprints, 37 (1) 513 (1996) 267. D. Mardare and K. Matyjaszewski Macromolecules, 27, 645 (1994) 268. M.Fryd et al, U.S. Patent #5 708 102 (Jan 13, 1998) 269. F. Aldabbagh, P.B.Zetterland, and M. Okubo, Macromolecules. 2008, ASAP Article, 10.1021/ma702645b 270. P.Nesvadba, A. Kramer, A. Steinmann, and W. Stauffer, U.S. Patent 6,262,206 (2001) 271. Wertmer, H.; Simon, D.; Pfaender, R. PCT mt. Appl. WO 2005/021630 Al, 2005 272. Grubbs, R. B.; Wegrzyn, J. K.; Xia, Q. Chem. Commun. 2005, 80 273. Xia, Q.; Grubbs, R. B. J Polym. Sci., Part A: Polym. Chem. 2006, 44, 5128 274. S.V. Arehart, D. Grezta, and K. Matyjaszewski, Am. Chem. Soc. Polymer Preprints, 38 (1), 705 (19777) 275. Kwak, Y.; Goto, A.; Tsujii, Y.; Murata, Y.; Komatsu, K.; Fukuda, T. Macromolecules 2002, 35, 3026\u20143029  \fReferences  149  276. F. M. Calitz, J. B. McLeary, J. M. McKenzie, M. P. Tonge, B. IUumperman, and R. D. Sanderson, Macromolecules, 2003, 36, 9687; F. M. Calitz, M. P. Tonge, and R. D. Sanderson, Macromolecular Symposia, 2003, 193  277. (Bill) Y.K. Chong, J. Kratina, T.P.T, Lee, G, Moad. A. Postma, E. Rizzardo, and S.H, Thang, Macromolecules,  278. Vana, Pbilipp; Davis, Thomas P.; Barner\u2014Kowollik, Christopher Macromolecular Theory and Simulations 2002,  279. Goto, A.; Zushi, H.; Kwak, Y.; Fukuda, T. ACS Symp. Ser. 2006, 944, 595-603; Goto, A.; Zushi, H.; Hirai, N.; Walcada, T.; Kwak, Y.; Fukuda, T. Macromol. Symp. 2007,248, 126-131. Goto, A.; Zushi, H.; Hirai, N.; Wakada, T.; Tsujii, Y.; Fukuda, T. J. Am. Chem. Soc. 2007, 129, 13347-13354.  280. KoIb, H. C.; Finn, M. G.; Sharpless, K. B. Angew. Chem., Int. Ed. 2001,40, 2004 281. Lutz, J.-F. Angew. Chem. tnt. Ed. 2007,46, 1018.; Binder, W. H.; Sachsenhofer, R. Macromol. Rapid Commun.  2003, 35, 2256  11(8), 823\u2014835  2007, 28, 15  282. H. Gao and K. Matyjaszewski, Am.Chem. Soc. Polymer Preprints, 2007, 48,130 283. N. Renaud, K. Yungwan and K, Matyjaszewski Macromolecules, 2008, ASAP Article, 10.1021/ma800539v 284. E.B. Milovskaya, Russ. Chem. Rev.,42(5), 1979, (1973) 285. D.H. Solomon, E. Riz zardo, P. Cacioli, Eur. Pat. Appl, 1985, EP 135280 286. T.C. Chung, H.L. Lu, and W. Janvikul, Am. Chem. Soc. Polymer Preprints, 36 (1), 241 (1995) 287. T.C.Chung, Polymer News 2003,28(8), 238\u2014244 288. Lacroix-D., Patrick S., Romain; O.B.; Boutevin, B. (A.C.S. PolymerPreprints. 2003, 44(2),683 289. A. Goto and T. Fukuda, Macromolecules, 30, 4272, 5183 (1997) 290. J.-L. Wang, T. Grimaud, and K. Matyjaszeski, Macromolecules, 30, 6507 (1997) 291. K.A.Davis, H-j. Paik, and K. Matyjaszewski, Macromolecules, 32, 1767 (1999) 292. W. R. Sorenson and T. W. Campbell, Preparative Methods of Polymer Chemistry, 2nd Edit., Wiley-Interscience,  New York 1968  293. E. Jenckel and S. Suss, Naturwiss, 29, 339 (1931) 294. E. H. Riddle, Monomeric Acrylic Esters, Reinhold, New York, 1961 295. J. Coupek, M. Kolinsky, and D. Lim, J. Polymer Sci., C4, 126 (1964) 296. R.F. Hoffmann, S. Schreiber, and G. Rosen, Ind. Eng. Chem, 56, 51 (1964) 297. A.Ravve, J.T. Khamis, and L.X. Mallavarapu, J. Polymer Sci., A-1,3, 1775 (1965) 298. M. Munzer and E. Trammsdorff, \u201cPolymerization in Suspension\u201d, Chapt. 5 in Polymerization Processes,  C.E. Schieldknecht, (with I. Skeist) (ed.), Wiley-Interscience, New York, 1977  299. N.N. Semenov, J. Polymer Sci., 55, 563 (1961) 300. K.Zhang, Q.Fu, and L. Jiang, Cailiao Yanjiu Xuebao 2003, 17(1), 107\u2014112; from Chem. Abstr. Synthetic  Polymers, 2004, 140, 1000  301. Farcet, C.;B; Pirri, R.; Guerret, O., Am. Chem. Soc. Polymer Preprints, 2002,43(2), 98\u201499. 302. J.G. Tsavalas, Y. Luo, L.Hudda, F.J. Schork, Polymer Reaction Engineering 2003, 11(3), 277 303. D.C. Blakely, Emulsion Polymerization, Theory and Practice, Applied Science, London 1965 304. D.R. Bassett and A.E. Hamielec, (eds.), Emulsion Polymers and Emulsion Polymerization, Am. Chem. Soc. Symp.  #165, Washingotn, 1981  305. W.D. Harkins, J. Am. Chem. Soc., 69, 1428 (1947) 306. A. Ravve Organic Chemistry of Macromolecules, Dekker, New York, 1967 307. Vanderhoff, J. W. In Vinyl Polymerization; Ham, G., Ed.; Marcel Dekker: New York, 1969; Vol. 7, Part 2.Fitch,  R. M.; Tsai, C. H. In Polymer Colloids; Fitch, R. M., Ed.; Plenum: New York, 1971; p 73.  308. Hansen, F. K.; Ugelstad, J. In Emulsion Polymerization; Piirma, I., Ed.; Academic: New York, 1982 309. Yeliseyeva, V. I. In Emulsion Polymerization; Piirma, I., Ed.;Academic: New York, 1982 310. Ottewill, R. O. In Emulsion Polymerization; Piirma, I., Ed.; Academic: New York, 1982; p 1. 311. Maxwell, I. A.; Morrison, B. R.; Napper, D. H.; Gilbert, R. G. Macromolecules 1991, 24, 1629; J.P.A. Heuts, R.G.  Gilbert, and I.A. Maxwells, Macromolecules, 30, 726 (1997)  312. Coen, E.; Lyons, R. A.; Gilbert, R. G. Macromolecules 1996, 29, 5128 313. Kim,Y.,Berkel,G., Russel T, and Gilbert RG., Macromolecules, 2003, 36, 3921 314. R.D. Athley Jr., Emulsion Polymer Technology\u2019, Dekker, New York, 1991 315. W.V. Smith and R. H. Ewart, J. Chem. Phys., 1948, 16, 592 316. B.M.E. Van der Hoff, Am. Chem. Soc., Advances in Chemistry Series, #34, Washington, 1962 317. P.J. Flory, Principles of Polymer Chemistry, Cornell Univ. Press. N.Y. 1953 318. W.V. Smith, J. Am. Chem. Soc., 1948, 70, 3695 319. H. J. van den Hul and J. W. Vanderhoff, Symposium Preprints, University of Manchester, Sept. 1969 320. S.S. Medvedev, Intern. Symposium on Macromolecular Chemistry, Pergamon Press, New York, 1959; S.S.  Medvedev, Ric. Sci., Suppl., 1955, 25, 897  \f150  3 Free-Radical Chain-Growth Polymerization  321. M.R. Grancio and D.J. Williams, J. Polymer Sci., 1970, A-1,8, 2617; C.S. Chern and G.W. Poehlein, J. Polymer  Sci., Polymer Chem. Ed., 1987, 25, 617  322. M. Chainey, J. Hearn, and M.C. Wilkinson, J. Polym. Sci., Chem. Ed., 1987, 25, 505 323. J. Delgado, M.S. El-Aaser, C.A. Silebi, and J.W. Vanderhoff, J. Polym. Sci., Chem. Ed., 1989, 27, 193 324. B. Liu, Am. Chem. Soc. Polymer Preprints, 2008, 49 (1), 521 325. D.E. Brouwer, H.; Tsavalas, J. G.; Schork, F. J.; Monteiro, M. J. Macromolecules 2000, 33, 9239\u2014 9246; Tsavalas, J. G.; Schork, F. J.; de Brouwer, H.; Monteiro, M. J. Macromolecules 2001, 34, 3938\u20143946; Butte, A.; Storti, G.; Morbidelli, M. Macromolecules 2001, 34, 5885\u20145896; Lansalot  326. M.; Davis, T. P.; Heuts, J. P. A. Macromolecules 2002, 35, 7582\u20147591 327. Y. Luo, X. Wang, B-G.Li, and S. Zhu, Macromolecules, 2011, 44, 221 328. A. Sugabe, J.D. Florest,and C.L. McCormick, Macromolecules, 2010, 43, 6599 329. Binh T. T. Pham, Duc Nguyen, Christopher J. Ferguson, Brian S. Hawkett, Algirdas K. Serelis, and Christopher H.  Such, Macromolecules, 2003, 36, 8907  330. Sang Eun Shim, Yoda Shin, Jong Won Jun, Kangseok Lee, Hyejun Jung, and Soonja Choe, Macromolecules,  331. B. Ray, Y. Isobe, K. Matsumoto,S. Hibaue, Y. Okamoto, M. Kaigaito, and M. Sawamoto, Mamolecules, 2004, 37,  2003, 36, 7994  1702  332. J. Rieger, W. Zhang, F. Stoffelbach and B. Charleux, Macromolecules, 2010, 43, 6302  \fChapter 4 Ionic Chain-Growth Polymerization  4.1 The Chemistry of Ionic Chain-Growth Polymerization  Ionic polymerization can be either cationic or anionic. This difference stems from the nature of the carrier ions on the growing polymeric chains. If in the process of growth, the chains carry positive centers, or carbon cations, the mechanism of chain growth is designated as cationic. On the other hand, if the growing chains carry negative ions, or carbanions, then the polymerization is designated as anionic.  The two different modes of polymerization can be compared further by examining the two types of initiation. The cationic ones occur by electrophilic attacks of the initiators on the monomers. Conversely, the anionic-ones take place by nucleophilic attacks. The two reactions can be shown as follows:  Type of Reaction  Reagent  Monomer  Transition State  Electrophilic addition  Nucleophilic addition  R  R  +  +  X  X  R  R  H  X  H  X  Generally, the ionic polymerizations depend upon initial formations of positive and negative ions in an organic environment. Propagations in these chain reactions take place through successive additions of monomeric units to the charged or \u201creactive\u201d terminal groups of the propagating chains [1].  The transition states for the steps of propagation are formed repeatedly in liquid medium systems, containing monomer, initiator, the formed polymer, and frequently a solvent. There are many different types of initiating reactions. These polymerization, however, never terminate by combina- tion or by disproportionation as they do in free-radical chain-growth polymerizations. Instead, terminations of chain growths are results of unimolecular reactions, or transfers to other molecules, like monomers or solvents, or impurities, like moisture. They can also result from quenching by deliberate additions of reactive terminating species.  A. Ravve, Principles of Polymer Chemistry, DOI 10.1007/978-1-4614-2212-9_4, 1st and 2nd editions: # Kluwer Academic/Plenum Publishers 1995, 2000, 3rd edition: # Springer Science+Business Media, LLC 2012  151  \f152  4 Ionic Chain-Growth Polymerization  4.2 Kinetics of Ionic Chain-Growth Polymerization  The kinetic picture of cationic chain polymerization varies considerably. Much depends upon the mode of termination in any particular system. A general scheme for initiation, propagation, and termination is presented below [1, 2]. By representing the coinitiator as A, the initiator as RH, and the monomer as M, we can write:  HMn  (AR)  +    M  HMnM  (AR)  RP =   kP[HM +  (AR)  ][M]  Cationic Initiation Process  A  +  RH  H   (AR)  K  (AR) +    M H  Cationic Propagation Process:  k i  kp  Cationic Termination: By Transfer:  HMnM  (AR)    +   M  ktrM  By Spontaneous Termination:  HM  (AR)  Rate of Initiation RI   =   K k  i  [A][RH][M]  Rate of Propagation:  Rate of Termination  = k  t [HM +  R t  (AR)     ]  Mn+1  +  H  M (AR)  HMn M Mn+1 + H  By Rearrangement of the Kinetic Chain:  (AR)  kts  (AR)  HMnM  (AR)  HMnMAR  In the above expressions, [HM+\u2014\u2014(AR)(cid:1)] represents the total concentration of all the propagating ion-pairs; and K is the equilibrium constant for the formation of initiating cations. When a steady state exists, the rates of initiation and termination are equal to each other:  \u00bdHM\u00fe. . . : :\u00f0AR)(cid:1)(cid:3) \u00bc Kki\u00bdA][RH][M(cid:3)2=kt  The rate of propagation can be written as:  The number average degree of polymerization is equal to:  RP \u00bc Kkikt\u00bdA(cid:3)\u00bdRH(cid:3)\u00bdM(cid:3)2=kt  DP \u00bc  \u00bc  Rp Rt  kP\u00bdM(cid:3) kt  During the reaction terminations can occur by transferring to a monomer or to a chain transferring agent S. Termination can also occur by spontaneous termination or by combination with the counterion. If S is relatively small the number of propagating chains will remain unchanged. The degree of polymerization will then be decreased by the chain-breaking reactions. The number average degree of polymerization becomes:  DP \u00bc  Rp Rt \u00fe Rts \u00fe Rtr;M \u00fe Rtr;S  The rates of the two transfer reactions, to a monomer or to a transferring agent (S), as well as  spontaneous terminations can be written as:  \f4.2 Kinetics of Ionic Chain-Growth Polymerization  153  Rtr;M \u00bc ktr;M\u00bdHM\u00fe - - - - - (AR\u00de(cid:1)(cid:3)\u00bdM(cid:3) Rtr;S \u00bc ktr;S\u00bdHM\u00fe - - - - - \u00f0AR\u00de(cid:1)(cid:3)\u00bdS(cid:3) Rts \u00bc kts\u00bdHM\u00fe - - - - - \u00f0AR\u00de(cid:1)(cid:3)  The number average degree of polymerization is then:  DP \u00bc kp\u00bdM(cid:3)=\u00f0kt \u00fe ktr;M \u00fe ktr;S\u00bdS(cid:3) \u00fe kts\u00de  The above can be rearranged to be written as follows:  1=DP \u00bc kt=kp\u00bdM(cid:3) \u00fe kts=kp\u00bdM(cid:3) \u00fe CM \u00fe CS\u00bdS(cid:3)=\u00bdM(cid:3)  where CM and CS are the chain transferring constants for the monomer, and S is the chain transferring agent. Here CM \u00bc ktr,M/Kp and CS \u00bc ktr,S/kp. When a chain transferring agent is present and chain growth is terminated,  Rp \u00bc KkiKkp\u00bdA(cid:3)\u00bdRH(cid:3)\u00bdM(cid:3)2=\u00f0kt \u00fe ktr;S\u00bdS(cid:3)\u00de  The validity of the steady-state assumption in many cationic polymerizations may be questioned, because many reactions occur at such high rates that a steady state is not achieved. Nevertheless, the above equations were shown to be generally followed [3, 4].  The kinetic picture of anionic chain polymerization also depends mostly upon the speci\ufb01c reaction. For those that are initiated by metal amides in liquid ammonia the rate of initiation can be shown to be as follows:  Anionic Initiation Process  KNH2  K   +   NH2  K  ki  NH2 +  M H2N-M Anionic Propagation Process  H N-Mn + M  H2 N-M n -M  Ri  Ri  Rate of Initiation = ki [H2 N:    ][M] = Kki [M][KNH2] [K+] Rate of Proagation  Rp = kp  [M    ][M]    where [M(cid:1)] represents the total concentration of propagating anions. If there is a termination reaction and it takes place by transfer to a solvent, the rate of transfer can be written:  When steady state conditions exist,  If the quantities of potassium and amide ions are equal, which is the normal situation, then a  somewhat different expression can be written:  Rtr \u00bc Ktr;S\u00bdM(cid:1)(cid:3)\u00bdNH3(cid:3)  RP \u00bc  Kkikp\u00bdM(cid:3)2\u00bdKNH2(cid:3) ktr;S\u00bdK\u00fe(cid:3)\u00bdNH3(cid:3)  Ri \u00bc kiK1=2\u00bdM(cid:3)\u00bdKNH2(cid:3)1=2  Rp \u00bc  kiK1=2kp\u00bdM(cid:3)2\u00bdKNH2(cid:3)1=2 ktr;S\u00bdNH3(cid:3)  RP \u00bc kp\u00bdM(cid:1)(cid:3)\u00bdM(cid:3)  In non-terminating or \u201cliving\u201d polymerizations, the rate of propagation can be written as:  \f154  4 Ionic Chain-Growth Polymerization  and the rate of living polymerization is  (cid:1) d\u00bdM(cid:3)=dt \u00bc kp\u00bdPn  (cid:4)(cid:3)\u00bdM(cid:3)  When the effect of the medium is such that the propagation takes place both, with ion pairs and  with free-propagating ions, the rate of propagation is written as follows [4, 5]:  Rp \u00bc kp  (cid:1) . . . C\u00fe\u00bdP(cid:1) . . . :C\u00fe(cid:3)\u00bdM] + kp\u00bdP(cid:1)(cid:3)\u00bdM(cid:3)  (cid:1). . .C+ and kp  (cid:1) are rate constants for the propagation of the ion pairs and the free-ions, where, kp respectively. C+ is the positive counterion, P(cid:1). . ..C+ and P(cid:1) are the concentrations of the two propagating species, and [M] is the monomer concentration.  The number average degree of polymerization of a living polymer is shown as follows:  Ave: DP \u00bc \u00bdM(cid:3)=\u00bdM(cid:1)(cid:3)  It is simply a ratio of the concentration of the monomer to the number of living ends. A model was developed for a uni\ufb01ed treatment of the kinetics of both cationic and anionic polymerizations [6]. It is based on a system of kinetic models that cover various initiation and propagation mechanisms and on a pseudosteady-state assumption. The treatment is beyond the scope of this book.  The principal kinetics of propylene polymerization with a magnesium chloride supported Ziegler\u2013Natta catalyst was also developed [7]. The polymerization rate is described by a Langmuir\u2013- Hinshelwood equation showing the dependence of the rate on the concentration of the aluminum alkyl:  where [A] \u00bc [AlR3].  Because the polymerization rate is \ufb01rst order with respect to the concentration of the monomer, the  rate equation can be written as follows [7]:  RP \u00bc KkA\u00bdA(cid:3)=\u00f01 \u00fe kA\u00bdA(cid:3)\u00de2  RP \u00bc kp\u00bdM(cid:3)kA\u00bdA(cid:3)=\u00f01 \u00fe kA\u00bdA(cid:3)\u00de2  4.3 Cationic Polymerization  As mentioned, in cationic polymerizations the reactive portions of the chain ends carry positive charges during the process of chain growth. These active centers can be either unpaired cations or they can be cations that are paired and associated closely with anions (counterions).  The initiations result from transpositions of electrons, either as pair or as single one. A two-electron transposition takes place when the initiating species are either protons, or carbon cations. Ion generations take place through heterolytic bond cleavages or through dissociations of cationic precursors. Such initiating systems include Lewis acid/Bronsted acid combinations, Bronsted acids by themselves, stable cationic salts, some organometallic compounds, and some cation forming substances.  When, however, initiations take place by one electron transposition, they occur as a direct result of oxidation of free radicals. They can also take place through electron transfer interactions involving electron donor monomers. The carbon cations can form from ole\ufb01ns in a variety of ways. One way is through direct additions of cations, like protons, or other positively charged species to the ole\ufb01ns. The products are secondary or tertiary carbon cations:  R  +  X  R  X  H  \f4.3 Cationic Polymerization  155  When the cations add to conjugated dienes, the charges can be distributed over several centers in  the products  R +  R  CH  CH  R  CH  The charge may also be distributed in polar monomers like, for instance, in vinyl ethers:  R +  OR'  R  CH  R'  O  Chemical considerations indicate that the more diffuse the charges the more stable are the ions. Cationic polymerizations are not affected by common inhibitors of free-radical polymerizations. They can, however be greatly in\ufb02uenced by impurities that can act as ion scavengers. These can be water, ammonia, amines, or any other compounds that can be basic in character, affecting rates and molecular weights of the products. Typical cationic polymerizations proceed at high rates even at low temperatures, as low as (cid:1)100(cid:5)C [8]. In the literature one can \ufb01nd many reports of cationic polymerizations of many different monomers with many different initiators. Often, however, such initiators are quite speci\ufb01c for individual monomers and their activities are strongly in\ufb02uenced by the solvents.  The initiation processes can be summarized as follows:  I. Initiation by chemical methods  A. Two electron transposition (heterolytic) initiation by reactions with:  1. Protonic acids 2. Lewis acids 3. Stable carbon cations 4. Certain metal alkyls 5. Cation forming substances  B. One electron transposition (homolytic) initiations by reactions of:  1. Direct oxidation of radicals 2. Cation-radicals formed through charge-transfers  II. Initiation by physical methods  A. Photochemically generated cations B. High-energy irradiation C. Electro initiation  4.3.1 Two Electron Transposition Initiation Reactions  The step of cationic initiation can be subdivided into two separate reactions [9]. The \ufb01rst one consists of formation of ionic species and the second one of reactions of these ionic species with the ole\ufb01ns, a  \f156  4 Ionic Chain-Growth Polymerization  cationization process. This reaction, termed \u201cpriming\u201d by Kennedy and Marechal [9] is a process of ion formation in a non-nucleophilic media through: (1) dissociation of protonic acids to form protons and counterions, (2) through reactions of Lewis acids with Bronsted acids, (3) through dissociation of dimeric Lewis acids, (4) through complexation of Lewis acids with water or with alkyl halides or with ethers, and so on. These reactions may take place through a series of complicated steps. The second reaction, the cationization of the ole\ufb01ns may also include several intermediate steps that will eventually lead to propagating species.  4.3.1.1  Initiation by Protonic Acids  The ability of a proton from a protonic acid to initiate a polymerization depends upon the nucleophi- licity of the conjugate base, A(cid:1) [10, 11]. If it is low, protonation or cationization of the ole\ufb01n is a step of initiation [12]:  HA  H A  +  H + A R  R'  R  R'  A  In protonic acids, where the complex anion assists ion generation, the acid may be considered as providing its own counterion, A(cid:1). When such counterions are highly nucleophilic, then complexing agents such as metal salts, or metal oxides have to be used to immobilize the anions. Such complexing agents are in effect coinitiators.  Thus, the differences in activities of protonic acids are due to the quality of the corresponding anion or to its tendency to form chemical bonds with the carbon cation. If the anion is unable to form such bonds without extensive regrouping or decomposition, the addition of the proton is followed by polymerization. Should the reactivity of the anion be suppressed by solvation, the tendency to polymerize is enhanced. Consequently, the ef\ufb01ciencies of protonic acids depend very much upon the polarities of the media and upon the reaction conditions [12, 13]. Also, the stronger the protonic acid the higher the reaction rate and the resultant degree of polymerization [14]. Generally, hydrogen halide acids do not initiate polymerizations of alkyl-substituted ole\ufb01ns. They may, however, initiate polymerizations of aryl-substituted ole\ufb01ns and vinyl ethers in polar solvents. The same is true of sulfuric acid [15].  4.3.1.2 Lewis Acids in Cationic Initiations  Complexation of Lewis acids with water is another case of formation of electrophiles that can initiate chain growth. MeXn represents a Lewis acid  MeXn + H2O  H  MeXn  OH  H  MeXn  OH  +  R  R'  MeXn OH +  n  Polymer  R  R'  R  R'  R  R'  MeXn OH  \f4.3 Cationic Polymerization  157  The above can be shown on boron tri\ufb02uoride initiation of the polymerization of isobutylene:  BF3 + H2O  BF3OH  H  BF3OH  H +  BF3OH  In the same manner, a reaction of a Lewis acid with an alkyl halide and subsequent initiation can  be illustrated as follows:  MeXn  + RX  MeXn+1  R  MeXn+1  R  +  R  MeXn+1  In the above shown examples the Lewis acid is actually the co-initiator and the water or the alkyl  halide are the initiators.  Numerous studies con\ufb01rm the need by many Lewis acids for other molecules like, water or alkyl halides to form initiating ions. For instance, pure TiCl4 will not initiate the polymerization of isobutylene [16, 17]. This led many to believe that none of the Lewis acids are capable of initiating cationic polymerizations of ole\ufb01ns by themselves [18]. Subsequent investigations, however, demonstrated [28, 30] that some strong Lewis acids, are capable of initiating such polymerizations. Whether a Lewis acid is capable of initiating these polymerizations by itself was tested with the aid of an early discovery. It has been known for some time that hindered bases like crowded pyridine derivatives exhibit speci\ufb01city toward reactions with protons [19]. Such bases might be used to discriminate between two types of initiating mechanisms encountered with Lewis acids [20]. The base will not interfere with direct electrophilic additions of the Lewis acids to the monomer. On the other hand, it should prevent an initiation process by protons from taking place. If both pathways are operative, then the pyridine derivatives can only quench the protonic initiation and will offer a means of assessing the relative importance of each process.  Kemedy et al. investigated polymerizations initiated by Lewis acids\u2013water in the presence of one such \u201cproton trap,\u201d 2,6-di-t-butylpyridine [21]. The presence of this base markedly decreased conversion from almost 100%, in some cases, to only a few percent. At the same time, there was a marked increase in the molecular weight and a narrowing of the molecular weight distribution of the products. This shows that the protonic reaction is by far the most important mode of initiation. It also suggested to Kemedy et al., that not all the protonic initiations occur exclusively by free protons. They might also proceed through concerted protonations. These would not be blocked by the \u201cproton traps\u201d [21]:  H  H  H  H  O  X  X  Me  X  +  R  O  X  X  Me  X  R  X  Me  X  R  H  O  X  where, MeX3 represents a Lewis acid. The di-t-butyl pyridine does not block the above reaction due to steric compression. It also suggested that protonic initiations by water in the presence of Lewis acids are probably unlikely when suf\ufb01cient quantities of materials that act as \u201cproton traps\u201d are present.  \f158  4 Ionic Chain-Growth Polymerization  This was felt to be true even in polar media [21]. Sigwalt and coworkers, however, disputed that [28]. They based their opinions on cationic dimerizations of 1,1-diphenylethylene with AlCl3(cid:1)H2O in the presence of 2,6-di-t-butyl-4-methylpyridine. The results suggested to them that sterically hindered (cid:1)H2O. Also, that the free hindered amine is a amines do not inhibit co catalytic initiation by AlCl3 powerful terminating agent and that the sterically hindered pyridine forms a strong complex with AlCl3. When engaged in a complex with AlCl3 the reactivity of the hindered amine in termination is much reduced [28].  Alkyl halide solvents in the polymerization reaction mixture may cause an initiation to result from  a transfer of AlX2L  or (RX)AlX2L  to the more basic monomer [23]:  2AX3 \u00fe 2RX \u00d0 AlX2(cid:6)\u00f0RX\u00de2  (cid:7) \u00fe A1X4  (cid:8)  \u00f0RX\u00de2A1X2 \u00f0monomer\u00de  (cid:7)  \u00fe M (cid:1)! RX(cid:6)X2A1M(cid:7) \u00fe RX  where X \u00bc halogen; R \u00bc alkyl.  In summarizing the initiation mechanism by complexed Lewis acids [24], the catalysts must be present in the reaction mixture in three forms: (1) as ionized molecules, (2) as ion pairs, and (3) as free ions. All three forms are in equilibrium. When the monomer is introduced, it complexes with some of the ionized molecules and a new equilibrium is established. Additional ion pairs form by a slow process. This depends upon a change in the monomer concentration [25].  Some strong Lewis acids are actually capable of initiating carbon cationic polymerizations without a co-catalyst. As a result, many mechanisms were offered to explain the reaction paths of initiations by Lewis, like aluminum halides and some others, without the aid of any co-reactant. Following are some more prominent ones.  One mechanism [26] was based on an observation that ole\ufb01ns with allylic hydrogens like isoprene, methyl styrene, indene, and cyclopentadiene can be polymerized by super dry, pure Lewis acids, alone. This led to a suggestion that the process may involve an allylic self-initiation [26]:  + MnXn  MnXnH  The above suggested mechanism can only apply to polymerizations of monomers with allylic hydrogens. Also, it is contradicted by the ability of 1,1-diphenylethylene to dimerize in a super dry system in the presence of aluminum halides. Yet, this compound lacks allylic hydrogens [27].  Two other very similar mechanisms [28] are based on a concept that initiation takes place by a  process of halometalation:  MeXn  +  Lewis acid  MeXn-1  Depending upon the substituents on the ole\ufb01ns, the metal organic compound may ionize in the  presence of a second molecule of a Lewis acid, or it may eliminate HX:  MeXn-1  -HX  MeXn-1  MeXn  MeXn-1  MeXn+1  R  R'  R X R'  R  R'  R  R'  R X R'  \f4.3 Cationic Polymerization  159  The above mechanism [29] is based on an observation that strong Lewis acids can form stable  molecularly bound complexes with hindered alkenes, as for instance with adamantyladamantane:  SbF6  SbF6  The carbon cation, which forms, from the above shown complex, actually cannot initiate a cationic polymerization of excess alkene molecules that are present in the reaction mixture, due to steric hindrance [29, 31]. The less hindered alkenes, however, like isobutylene
