Repository: JonathanOnorato/ChemLP

# ChemLP
A Chemistry Natural Language Processing Tool

File: Bowman/textbook_files/Polymer_Chemistry_by_Koltzsenburg_Maskos_and_Nuyken.json (part 13 of 30)
the equations for the number and  weight-averages of the degrees of polymerization:  p n  =  1  m p p  \u221e  \u222b  0  dp     \u221e m p dp  \u22c5  \u22c5  p  p w  =  \u222b  0     pn   pw   number-average of degree of polymerization  weight-average of degree of polymerization  (9.71)  (9.72)  derivation of the (9.71) and (9.72): the number-average molar mass is defined as follows according to 7 chap", "3:  for  the  number-average  degree  of  polymerization  pn  it  follows  from  mn = pn  \u22c5  mm   that  from mp = mm \u22c5 p and mp = np \u22c5 p:  m  n  =  \u22c5\u2211 n m p \u2211 n  p  p     m  n  =  \u2211  \u22c5  m p m  \u22c5  m  p p \u2211  m p p  m m  n  m  =  p n  =  \u2211 m p m \u2211 p p  p n  =  \u221e m dp p  \u222b  0 \u221e  \u222b  0  m p p  dp  in integral notation one obtains   232   chapter 9 \u00b7 radical polymerization  because, by definition,    (see (9.59)), this results in (9.71)", " \u221e  0  \u222b m dpp  =  1  similarly, starting from the equation for the weight-average molar mass mw:  m  w  =  \u2211 \u2211  n m \u22c5 p n m \u22c5 p  2 p  p     one obtains (9.72) for the weight-average degree of polymerization pw (9.72)", "  termination by disproportionation substituting  (9.64)  into  (9.71)  yields  the  number-average  of  degree  of  polymerization   pn:  p n  =  1 \u221e  0  2  \u222b ln a a  p  dp     9  using (9.62) it follows that  pn = \u2212  1 ln a   for \u03b1 \u2264 1, i.e., for large molar masses:  \u2212  ln a  = \u2212  a1     with (9.54) and (9.74) and (9.75) one obtains  pn = n     from (9.72) and (9.64):  p w  =  ln2  a  2  a  \u22c5  p  dp  \u221e p  \u222b  0     with (9.62) it now follows that  pw = \u2212  2 ln a    pw = 2n     and substitution of (9.75) and (9.54) into (9.78) yields  (9.73)  (9.74)  (9.75)  (9.76)  (9.77)  (9.78)  (9.79)   9.4 \u00b7 molar mass distribution  233  9  with these equations for pn (9.76) and pw (9.79) and the definition of the non-uniformity  u (9.80), one obtains (9.81):  thus, if polymerization is terminated by disproportionation, the non-uniformity u = 1", "  termination by combination a similar treatment can be applied for polymerizations terminated by combination", "thus,  substitution of (9.70) into (9.71) for n yields  u =  \u2212  1  p w p n  2 n n        u =  \u2212 =  1 1  p n  =  1  3 ln a 2  2  p p  \u22c5  \uf8eb \uf8ec \uf8ed  \u222b  \u2212  a  p  dp  \uf8f6 \uf8f7 \uf8f8     pn = \u2212  =  2 n  2 ln a  from (9.62), (9.75), and (9.54) it follows that  pw can then be derived from (9.70) and (9.72):  p w  =  a  ln3 2  \uf8eb \uf8ec \uf8ed  \u222b  \u2212  p  3 a  p  dp  \uf8f6 \uf8f7 \uf8f8              pw = \u2212  =  v 3  3 ln a  u =  \u2212 =  1 0 5 ", " 3 n 2 n  finally, using (9.62), (9.75), and (9.54) yields for pw (9.85) and for u (9.86):  if termination of polymerization takes place by combination, the non-uniformity of the  polymer is given by (9.86)-u = 0.5", " thus, the non-uniformity of the product of a polymerization terminated by combina- tion is lower than that for polymers terminated by disproportionation", "because termina- tion  is  generally  not  exclusively  by  one  or  other  mode,  the  experimentally  determined  values for u lie between these limits", "however, much higher values for u can be observed  caused by transfer reactions", " (9.80)  (9.81)  (9.82)  (9.83)  (9.84)  (9.85)  (9.86)   (9.87)  (9.88)  in the scientific literature, the terms polydispersity and polydispersity index pdi (9.87)   are often used instead of non-uniformity u:  234   chapter 9 \u00b7 radical polymerization  pdi  =  p uw = p n  +1     9.5    controlled radical polymerization (crp)  the synthesis of block copolymers, i.e., of polymers with longer, alternating sequences of  at least two different monomers, by the sequential addition of the different monomers,  was a domain of ionic polymerization until 1985 (7 chap", "10)", "in the following sections  methods a method of synthesizing such polymers via radical polymerization is  introduced", " 9.5.1    comparison of living and radical polymerization  9  a polymerization is considered as living when the rate of initiation is significantly greater  than the rate of propagation and, additionally, when termination and transfer reactions  are absent", "the average degree of polymerization pn can be determined at complete mono- mer conversion and for an initiator which is 100 % effective from the following relation:  p n =  ] [ m 0 [ ] i  0    [m]0  [i]0   initial monomer molar concentration  initial initiator molar concentration  essentially  ideal  polymerizations,  as  living  ionic  polymerization  are,  yield  products  with narrow molar mass distributions (poisson distribution; mw/mn < 1.1, 7 sect", "10.2.6)", " the active lifetime of the growing chains is \u201cinfinite\u201d-i.e., these chains only stop growing  when  all  the  monomer  is  consumed", " additional  monomer  leads  to  additional  chain  growth and the molar masses increase proportional to conversion", "adding an alternative,  skillfully selected monomer results in a block copolymer", " the reaction schemes for radical polymerization (initiation, propagation, termination,  and transfer, sect", "9.2.1) suggest that living radical polymerization should not exist", "new  chains are constantly started and growing ones terminated", "the molar mass distributions  are broad", "as discussed above (7 sect", "9.4), mw/mn \u2265 2 results if termination is by dispro- portionation and mw/mn \u2265 1.5 if termination is by combination ", "usually, it is therefore not  possible to obtain block copolymers by radical polymerization simply by sequentially add- ing monomers (7 sect", "10.2.2.2)", " in ", "table 9.5 the most important characteristics of living polymerization and of free   radical polymerization are compared", " it would be of great scientific and technical value if free radical polymerizations were  living", "this would entail the ubiquitous irreversible termination and transfer reactions being  curtailed or eliminated and the development of a suitable rapid, quantitative initiation so    9.5 \u00b7 controlled radical polymerization (crp)  235  9   ", "table 9.5  characteristic differences between living polymerization and typical free radical  polymerization  living polymerization  free radical polymerization  block copolymers by sequential monomer addition  block copolymers not possible  mw/mn \u2248 1.1  mw/mn \u2265 1.5 or \u2265 2.0  pn increases linearly with conversion  pn greatest at the start; decreases with  increasing conversion because pn ~[ m]t  sensitive to contaminations, extreme conditions,  often t < 0 \u00b0c  insensitive to contaminations, often  t > 70 \u00b0c  demanding, expensive technology, technically only  used for specialties  inexpensive technology, often used for  technical processes  that all the chains grow simultaneously", "if one compares the essential reaction for the forma- tion of the polymer chain (vp) with that responsible for the termination (vt), it is apparent  that both are dependent on the radical concentration but with different reaction orders:  v  p  ~  (27)\uf8ee p \uf8f0  \uf8f9 \uf8fb  - first order     2  v t ~  (27)\uf8ee p \uf8f0  \uf8f9 \uf8fb  - second order     by reducing the radical concentration [p\u2022], the relative rate of the second-order reaction is  reduced  more  than  that  of  the  first-order  reaction", " the  rate  of  polymerization  does  decrease but not as much as the undesired termination reaction", " a reduction of [p\u2022] can be achieved by adding a stable radical t\u2022 which reacts with the  active end of a growing chain p\u2022", "by adding energy, t\u2022 can be split off again so that the  chain can continue growing", "t\u2022 itself should not be able to react with the monomer", "this  reaction between p\u2022 and t\u2022 should also be reversible (", "fig", "9.25)", " free p\u2022 can add additional monomers but, after every few growth steps, reacts with t\u2022   and is transformed into the thermolabile p-t-species", " the concentration of the active chains is very small:  (9.89)  (9.90)  (9.91)  (27)\uf8ee p \uf8f9 \uf8fb \uf8f0 \u2212[ p t  ]  \u221210 5  \u2264      ", "fig", "9.25  equilibrium  between the active species p\u2022  and the dormant species p-t  (27)  t  +  (27) p  m  k1  k2  p  t  active species  inactive species   9  236   chapter 9 \u00b7 radical polymerization   ", "fig", "9.26  synthesis of block  copolymers by controlled radical  polymerization  (27)  rt  +  (27)  t  n m1  r  t  r  m1  m  (27) 1  (27)  t  +  n-1  m  m2  r  m1  t  n  r m1  m2  (27) m2  (27)  t  +  n  m-1  r  m1  n  m2  t  m  if the exchange between dormant and active species takes place quickly enough, the active  species only add a few monomer units and, if the next activation follows statistical rules, a  linear increase in the degree of polymerization with conversion, typical of a living polym- erization, can be observed", "through this reversible chain termination, this polymerization  differs significantly from a true living polymerization (no termination), but also from a  typical free radical polymerization (irreversible chain termination) and it is therefore bet- ter  known  as  controlled  radical  polymerization  (crp)", " an  important  goal  of  crp  is  to  enable the synthesis of block copolymers (", "fig", "9.26)", " the characteristics of a crp are:   5 linear increase in the degree of polymerization with the conversion  5 low pdi (pdi \u2264 1.3)  5 high level of end functionalization (here end group t)  5 possibility of the synthesis of block copolymers  5 typical free radical polymerization insensitivity to contamination and water  the possibility of obtaining block copolymers that are inaccessible by ionic polym- erization, as well as the insensitivity of the growing species to contamination and water,  are obvious advantages of crp", "prerequisites for the success of a crp are a low concen- tration of p\u2022 and a reversible chain termination with t\u2022 which cannot start chains by  itself", " in  the  following  sects", " 9.5.2,  9.5.3,  9.5.4,  and  9.5.5,  important  crp  methods  are  introduced", " 9.5.2    dissociation-combination-mechanism  the dissociation combination mechanism involves the propagation of the polymer chains  being interrupted by conversion to a stable radical t\u2022 which is unable to trigger a radical  polymerization  by  itself,  as  already  shown  in  ", "fig", " 9.25  (persistent  radical  effect,  pre;  ", "fig", "9.27), an equilibrium develops between \u201cdormant\u201d species p-t and growing radicals  p\u2022", " the  termination  by  combination  of  two  growing  polymer  radicals  (p\u2022)  should  be  reduced as much as possible (dashed arrow in ", "fig", "9.27)", " the \u201ctermination\u201d of the growing polymer chain with t\u2022 is reversible", "after the separa- tion  of  t\u2022,  the  polymer  radical  can  add  another  monomer  (", "fig", " 9.29,  example  of  the  polymerization of styrene)", "  9.5 \u00b7 controlled radical polymerization (crp)  237  9   ", "fig", "9.27  controlled radical  polymerization by  dissociation-combination-  mechanism  mn  t  +  (27)  t  (27) mn  m  +  (27)  mm  mn+m   ", "fig", "9.28  structural formula  of tempo  n  o   ", "fig", "9.29  alkoxy amine as  initiator of the controlled radical  polymerization of styrene  o  n  t > 120 \u00b0c  o  n  +  o  n  o  n  +  m  an important class of materials for t\u2022 are the nitroxide radicals (solomon et al 1985,  georges  et  al", " 1993,  hawker  et  al", " 2001,  benoit  et  al", " 1999,  2000)  and  tempo  ((2,2,6,6-tetramethylpiperidin-1-yl)oxyl)  (", "fig", " 9.28)  is  the  example  which  has  been  most often studied", " the initiation of crp can take place with common initiators such as benzoyl peroxide  and azobisisobutyronitrile in the presence of nitroxide radicals", "it can, however, be initi- ated by special alkoxy amines (", "fig", "9.29)", "  9  238   chapter 9 \u00b7 radical polymerization   ", "fig", "9.30  examples of  n-oxide-radicals for the  nmp-method", "(a)  n-tbu-n-[1-diethylphosphono- (2,2- dimethylpropyl)]-nitroxide  (depn)", "(b)  2,2,5-trimethyl-4-phenyl-3-aza- hexan-nitroxide (tripno)  a  o n  b  o  n  o  o  p o  depn  tripno  using crp, polymers such as polystyrene, with a narrow molar mass distribution,  can be synthesized", "by these means, block copolymers can also be obtained (styrene/ substituted  styrene,  styrene/methyl  methacrylate,  styrene/n-alkyl  acrylamide,  etc.)", " however, controlled radical polymerization occurs significantly slower than typical free  radical  polymerization", " another  disadvantage  is  that,  with  the  exception  of  tempo,  alkoxy amines are not commercially available and these end groups are, for example, for  the synthesis of telechelics, not easily converted into other interesting functional end  groups", " controlled radical polymerization in the presence of alkoxy amines can be found in  the literature as nmp-method (n-oxide mediated polymerization) (solomon et al", "1985;  georges et al", "1993; hawker et al", "2001; benoit et al", "1999, 2000)", "", "figure 9.30 shows some more examples of n-oxide-radicals", "as well as styrene and various acrylates, monomers polymerizable using this method  include acrylamides, acrylonitrile, and butadiene", "methacrylates form sterically demand- ing radicals so that controlled radical polymerization with such monomers via nmp is not  possible", "whereas tempo requires polymerization temperatures of t \u2265 120 \u00b0c, tripno  and depn (", "fig", "9.30) can be successful even at t \u2265 80 \u00b0c", "the nmp-method can be car- ried out as a solution but also as an emulsion polymerization (7 sect", "16.5)", " numerous statistical, block, and graft copolymers, as well as star and highly branched   (co)polymers can be created by means of nmp", " 9.5.3    bimolecular activation (atom transfer radical  polymerization, atrp)  at  almost  the  same  time  as  crp  was  being  developed,  in  1995,  matyjaszewski  and  sawamoto  described  radical  polymerizations  that  involve  a  bimolecular  initiation  reaction  and  have  become  known  as  atom  transfer  radical  polymerizations  (atrp)  (", "fig", "9.31)", " as  the  y  (in  ", "fig", " 9.31)  cu(i)-(wang  and  matyjaszewski  1995),  ru(ii)-(kato  et  al", " 1995), and also fe(ii)-, ni(ii)-, and ni(0)-complexes can be employed", "one well known  example of atrp is shown in ", "fig", "9.32", " the list of monomers that are polymerizable by means of atrp includes styrene, vari- ous  substituted  styrenes,  (meth-)acrylates,  (meth-)acrylamides,  acrylonitrile,  and  vinyl  pyridine", " typical initiators are depicted in ", "fig", "9.33", "some  of  the  diverse  structures  of  the  ligands  which  have  been  used  are  shown  in   ", "fig", "9.34", "  9.5 \u00b7 controlled radical polymerization (crp)  239  9   ", "fig", "9.31  scheme of a  controlled radical  polymerization through  bimolecular activation   ", "fig", "9.32  atrp of styrene,  initiated with 1-bromoethyl  benzene and  cu(i)-bis-(bipyridine)  +mnx  y  (27) mn  (27)  +  xy  m  +  cu(i)l2  +  cu(ii)l2 br  +  cu(i)l2  +  cu(ii)l2 br  br  br  n  n  l =  r  r  cl  cl  br  br  cl  cn  o  o  br   ", "fig", "9.33  typical initiators for atrp  because the end group (e.g., x = br) remains throughout the polymerization, it can be  easily used for the synthesis of block copolymers (", "fig", "9.35)", "to this end, monomer m2  is added after the polymerization of monomer m1 is complete", " atrp can be applied to many radically polymerizable monomers", "the reaction condi- tions are comparable to those for typical free radical polymerization but the polymerization  temperatures for atrp are significantly higher than normal for free radical polymerization", " the molar masses are controlled by the [m]/[i]-ratio", "furthermore,  polymers with narrow  molar mass distributions can be obtained", "the color of many metal complexes as well as  their toxicity and the difficulty of their removal are disadvantages", "because here, as well as  with nmp (7 sect", "9.5.2), the concentration of the active species must be very low, the rate  of polymerization is comparatively slow despite the higher reaction temperatures", "  240   chapter 9 \u00b7 radical polymerization   ", "fig", "9.34  selected ligands  for the metal complexes used  for atrp  n n  n n  n n  n n  n n  n n  n  n  n  n  m1  m1  br  +  cu(i)l2  n-1  m1  n-1  +(27)  m1  cu(ii)l2 br  9  +  m  m2  m1  n  m2  m  br  +  cu(i)l2  m1  m2  n  m-1  (27) m2  +  cu(ii)l2 br   ", "fig", "9.35  synthesis of poly(m1-block-m2) by atrp  9.5.4    degenerative transfer (raft)  the general description of degenerative transfer is illustrated in ", "fig", "9.36", " the  best  known  method  is  the  \u201creversible  addition  fragmentation  and  transfer\u201d  method  (raft)  in  which  specific  transfer  reagents  such  as  dithioester  are  added  (", "figs", "9.37 and 9.38) (delduc et al", "1988)", " if transfer occurs quickly and the transfer reagent is used in sufficient concentration  ([transfer agent] > 10 \u22c5 [i]), a free radical polymerization can relatively easily become a  controlled radical polymerization", " raft has the following advantages compared to atrp:   5 no metals  5 milder conditions  similar  to  atrp,  raft  can  be  used  for  many  vinyl  monomers", " however,  complex  research is required to find an appropriate dithioester for each monomer", "furthermore,  colored and odor-intensive byproducts are common", "dithioester end groups are less easily  converted into other interesting end groups and they are not particularly stable at higher  temperatures or with respect to light", "  9.5 \u00b7 controlled radical polymerization (crp)  241  9   ", "fig", "9.36  controlled radical  polymerization via degenerative  transfer  +xmn  (27) mm  +  x  mm  (27) mn  m   ", "fig", "9.37  structure of the  dithioester used for raft  s c  r  s  r =   ", "fig", "9.38  controlled radical  polymerization by raft  i  r  +  n m  s  +  s  r'  p  m  z  (t)  cn  2 r  p  s  p  s  +  z  r'  m  9.5.5    comparison of nmp, atrp, and raft  every crp-system has advantages and disadvantages", "the advantage of the nmp-system  is that it is a purely organic system and that it is applicable for many monomers including  acids", "disadvantages are the high reaction temperature and the lack of availability of the  n-oxide-precursors as well as the difficult conversion of the end groups into more attrac- tive groups", "furthermore, the n-oxide-radicals need to be used at the same concentration  as the initiator", " for atrp, only catalytic amounts of the metal complex transfer agents are required  and many monomers are polymerizable using this method", "the end groups (x = br) are  easily  converted", " additionally,  many  potential  initiators  have  simple  structures  and  are  commercially available", "the principal disadvantages of atrp are the color, the toxicity,  and the difficulty of removing the metal residues", " raft is equally universally applicable as atrp", "however, only a few dithioesters are  commercially available", "other disadvantages are the odor, color, and toxicity of the prod- ucts, byproducts, or their decomposition products", " the industrial application of crp has the following advantages:   5 the technology is simple  5 block copolymers can be made by radical polymerization  5 the molar masses are easily controllable and the molar mass distributions are   narrow   9  until now, the commercial application of crp has been limited to niches because the   242   chapter 9 \u00b7 radical polymerization  disadvantages still prevail:  5 too slow (nmp, atrp, raft)  5 too expensive (nmp, raft)  5 toxic, coloration, difficult to remove catalysts (atrp)  5 colored products (atrp, raft)  5 odor-intensive products (raft)  as a result, new methods devoid of these disadvantages are still being looked for", " 9.5.6    polymerization in the presence of 1,1-diphenylethylene  (dpe-method)  1,1-diphenylethylene (dpe) is noted because even traces retard the rate of polymeriza- tion and reduce the molar mass of the resulting polymer (e.g., during the polymerization  of styrene.)", "this effect can be explained as follows (", "fig", "9.39)", " as soon as a 1,1-diphenylethylene adds to the growing chain, neither the monomer m  nor an additional dpe can be added", "there are two possibilities for this radical: either it  eliminates a dpe again and adds further monomer units or it simply terminates by com- bination", "the termination product is thermolabile; it can break open at the original link,  eliminate dpe, and then, as described above, continue to propagate", " if the termination product is employed as an initiator for the polymerization of another   monomer, one can obtain block copolymers in an elegant way (", "fig", "9.40)", " this method is universally applicable to all monomers that are radically polymerizable  (raether  et  al", " 2001;  wieland  2003)  and  block  copolymers  are  easily  synthesized  from  more than two different monomers", "  ", "fig", "9.39  effect of  1,1-diphenylethylene on radical  polymerization  i  + r m  2 r  p  +  p m  p  p  +  p  p  p   references  243  9  m1 m1  ch2  n-1  m1 m1 n-1  2 m1 m1 ch2  n-1  2 m1 m1 m 1  +  2  n-2  2m m2  2 m1 m1 m2  m2  +  2  n-1  m-1  2 m1 m1  m2  ch2  n-1  m  m1 m1 m2 ch2 n-1  m  ch2  m2 m1 m1  m  n-1   ", "fig", "9.40  synthesis of a block copolymer from m1 and m2 by the dpe-method  references  benoit d, chaplinski v, braslau r, hawker cj (1999) development of a universal alkoxyamine for \u201cliving\u201d   free radical polymerization", "j am chem soc 121:3904-3920  benoit d, grimaldi s, robin s, finet j-p, tordo p, gnanou y (2000) kinetics and mechanism of controlled  free-radical  polymerization  of  styrene  and  n-butylacrylate  in  the  presence  of  an  acyclic  beta-  phosphonylated nitroxide", "j am chem soc 122:5929-5939  brandrup j, immergut eh (1989) polymer handbook, 3rd edn", "wiley, new york delduc  r, tailhan  c,  zard  sz  (1988)  a  convenient  source  of  alkyl  and  acyl  radicals", " j  chem  soc  chem   flory pj (1953) principles of polymer chemistry, vol viii", "cornell university press, new york frost  aa,  pearson  rg  (1964)  kinetik  und  mechanismus  homogener  chemischer  reaktionen,  verlag   commun: 308-310  chemie, weinheim  georges  mk,  veregin  rpm,  kazmaier  pm,  hamer  gk  (1993)  narrow  molecular  weight  resins  by  a  free-   radical polymerization process", "macromolecules 26:2987-2988  hawker cj, bosman aw, harth e (2001) new polymer synthesis by nitroxide mediated living radical polym-  erizations", "chem rev 101:3661-3688   244   chapter 9 \u00b7 radical polymerization  henric\u00ed-olive g, olive s (1969) polymerisation", "verlag chemie, weinheim kato  m,  kamigaito  m,  sawamoto  m,  higashimura  t  (1995)  polymerization  of  methyl  methacrylate  with  the  carbon  tetrachloride/dichlorotris-(triphenylphosphine)ruthenium(ii)  methylaluminum   bis(2,6-di- tert-butylphenoxide) initiating system: possibility of living polymerization", "macromolecules  28:1721-1723  raether b, modery b, braun f, brinkmann-rengel s, christie d, haremza s", "wo 0144327 (2001) basf ag,   inv.; chem abstr 135:61763  schulz  gv  (1939) the  kinetics  of  chain  polymerization, v", "the  effect  of  various  reaction  species  on  the   multimolecularity", "z physik chemie b43:25-46  solomon dh, rizzardo e, cacioli p (1985) eur pat appl ep135280", "chem abstr 102:221335q wang j-s, matyjaszewski k (1995) controlled/\u201cliving\u201d radical polymerization, atom transfer radical polym-  erization in the presence of transition metal complexes", "j am chem soc 117:5614-5615  wieland p (2003) das dpe-system-ein neues konzept fur die kontrollierte radikalische polymerisation", "  dissertation, tu munchen  9   245  10  ionic polymerization  cationic polymerization - 246  reaction mechanism - 247 initiators - 248  10.1  10.1.1  10.1.2  10.1.3  chain growth during cationic polymerization - 251 10.1.4  10.1.5  10.1.6   transfer and termination - 253 living and controlled cationic polymerization - 255 kinetics of cationic polymerization - 259  10.2  10.2.1  10.2.2  10.2.3   anionic polymerization - 264 reaction mechanism - 264 initiation - 265  role of termination reactions and reagents in anionic  polymerization - 271 kinetics of anionic polymerization - 274  10.2.4  10.2.5  ceiling temperature - 281 10.2.6    molar mass distribution from an ideal (living) anionic  polymerization: poisson distribution - 284  references - 292  \u00a9 springer-verlag berlin heidelberg 2017 s", "koltzenburg et al., polymer chemistry, doi 10.1007/978-3-662-49279-6_10   10    246  chapter 10 \u00b7 ionic polymerization  ionic polymerization, similar to radical polymerization, involves a chain mechanism in  which either cations (cationic polymerization) or anions (anionic polymerization) are the  active  centers", " because  the  solution  is  electroneutral,  the  number  of  active  centers  and  their counterions is identical", "whether a monomer with a carbon-carbon double bond  can be polymerized anionically or cationically depends on the electron density of the dou- ble bond, which in turn depends on the substituents", "if the substituents induce a donor  effect (or, nr2, c6h4-ch3), then the monomer favors a cationic polymerization", "by con- trast,  monomers  with  acceptor-substituents  (cn,  coor,  conr2)  can  be  anionically  polymerized", "because the growing chains are identically charged they cannot terminate  the  reaction  by,  for  example,  combining  with  one  another  which  means  they  remain  active", "a complete lack of termination reactions is known as a living polymerization", "the  chains can be extended by the addition of more monomers", "block copolymers can be syn- thesized by adding other monomers capable of polymerization", "additionally, the molar  masses can be controlled using the ratio [m]:[i]", " 10.1    cationic polymerization  although some of the first polymerizations observed by chemists were probably  cationic  polymerizations, it was not until it was discovered that isobutene, trioxane, cyclic ethers  such  as  oxirane  and  tetrahydrofuran,  for  example,  as  well  as  cyclic  siloxanes,  could  be  cationically polymerized that a general interest developed in this type of polymerization", "a special feature of cationic polymerization is its high selectivity toward monomers   with donor functions (", "fig", "10.1)", " as is the case for radical polymerization, cationic polymerization has two distinguish- able parts, initiation and propagation", "a termination of the reaction caused by two grow- ing chains reacting with one another, a typical feature of radical polymerization, is not  possible (", "fig", "10.2)", "there are, however, reactions that result in a termination of chain  growth, as discussed in 7 sect", "10.1.4.2", " as the active species (mostly carbocations) used in cationic polymerization are very  reactive, the solvent needs to be chosen with special care and it should be extremely clean;  even traces of water or methanol should be avoided", "preferred solvents are ch2cl2, ch3cl,  chcl3, benzene, and toluene", "the polymerizations are usually carried out at low tempera- tures because of the reactivity of the species, which increasingly take part in undesirable    ", "fig", "10.1  addition of a  carbocation onto a nucleophilic  monomer", "r, r\u2032, r\u2032\u2032 e.g., alkyl   ", "fig", "10.2  basic steps in a  cationic polymerization  r+ + h2c ch d  d = -nr'2, -or''  r  +  ch2 ch d  r ch2  ch + d  h+  r+  initiation  + m  propagation  termination p+  +  +  n m  p+  hm+  (     r+)  r-mn  +  (     p+)   10.1 \u00b7 cationic polymerization  247  10  side reactions, such as friedel-crafts reactions or deprotonation, at higher temperatures", " it is also advisable to polymerize in a high-vacuum glass apparatus or in a dry box", "as an  alternative, schlenk techniques can be used", " 10.1.1    reaction mechanism  cationic polymerization can be described using the equation shown in ", "fig", "10.3", "vinyl  monomers (e.g., isobutene, vinyl ether), carbonyl compounds (e.g., formaldehyde, acetal- dehyde), and heterocyclic compounds (e.g., tetrahydrofuran, trioxane) can be cationically  polymerized", "the growth mechanisms for each of these types of monomers are discussed  in the following paragraphs", " in the growth step of the polymerization of a vinyl monomer the growing chain has a  +, and these coordinate with an additional monomer  molecule  terminal positive charge ~ mn +", "the counterion  to yield a chain with an additional monomer and a terminal charge ~mn+1 a\u2212 ensures the electroneutrality of the system", "the higher the nucleophilicity of the carbon- carbon double bond, the easier it is for cationic polymerization to take place (", "fig", "10.4)", " the growth step of the polymerization of carbonyl compounds is shown in ", "fig", "10.5", " polymerization takes place because of the nucleophilic attack of the carbonyl function on  the charged chain end", " the  polymerization  of  heterocyclic  compounds,  which  occurs  via  ring-opening   polymerization, is shown in ", "fig", "10.6", " some  cyclic  monomers  containing  oxygen  as  the  hetero  atom,  which  are  especially   suitable for cationic polymerization, are shown in ", "fig", "10.7", "  ", "fig", "10.3  propagation in  cationic polymerization  +  mn a +  m  mn+1 a+  + c c  mn  a-  +  c  c  + c c c c  a-  mn  + c c  a-  mn  c  c   ", "fig", "10.4  detailed propagation mechanism of the cationic polymerization of a monomer with a c=c  double bond  + mn o c  a-  +  o c  +  mn o c o c a-   ", "fig", "10.5  propagation mechanism of the cationic polymerization of a monomer with carbonyl group    10.1.2    initiators  10    248  chapter 10 \u00b7 ionic polymerization  + mn x  a-  +  x  xmn  ch2  a-  +  x   ", "fig", "10.6  nucleophilic attack of a heterocyclic monomer on a cationically growing chain   ", "fig", "10.7  some cyclic  monomers containing oxygen  as the hetero atom, suitable for  cationic polymerization  r  r  o  o  o  o  o  o  o  o  oxirane  oxetane  tetrahydrofuran dioxolane trioxane  as well as those cyclic monomers shown in ", "fig", "10.7, aziridines, thiiranes, phospha- zenes, siloxanes, and oxazolines can all also be cationically polymerized via ring-opening  polymerization (7 sect", "12.3)", " numerous br\u00f8nsted and lewis acids are available for the initiation of cationic polym- erization", " the  choice  of  initiator  depends  to  a  large  extent  on  the  monomer  to  be  polymerized", "  br\u00f8nsted acids  10.1.2.1  br\u00f8nsted acids with a suitable acidity can be used as initiators for cationic polymerization  (", "fig", " 10.8)", " they  can  be  classified  either  in  acetic  acid  or  acetonitrile  as  the  solvent  according to their pka values (", "table 10.1)", " certain proton acids can easily be added onto carbon-carbon double bonds but, if the  anion is more nucleophilic than the monomer, a covalent bond forms between the anion  and cation, for example, if hcl is used (", "fig", "10.9)", " another example is hi; it can initiate the polymerization of aziridine but not of oxi- rane", "the nucleophilicity of the monomer with respect to the initiator counterion deter- mines whether a polymerization takes place (", "fig", "10.10)", " perchloric acid hclo4 is a very interesting initiator as it is made up of a very small  cation and a non-nucleophilic anion", "however, a water-free handling of this acid is very  difficult (and important) as even the smallest contamination of the substance can result in  an  explosion", " for  this  reason  it  is  often  only  used  diluted  with  ch2cl2  as  a  solvent", " however, care must be taken, even with the diluted acid", " although the polymerization rate is first order in monomer (as might be predicted  from ", "fig", "10.11), the rate of initiation is often observed to be second order in monomer  and not first order as would be expected", "a possible explanation for this is the existence of  a transition state, in which two initiator molecules are involved (", "fig", "10.11)", " the  reactivity  of  monomers  increases  with  their  nucleophilicity:  styrene < \u03b1-methyl   styrene < 4-methoxy styrene", "  10.1 \u00b7 cationic polymerization   ", "fig", "10.8  dissociation of a  br\u00f8nsted acid  ha  a-   +   h+  249  10   ", "table  10.1  pka-values  for  a  selection  of  br\u00f8nsted  acids  suitable  as  initiators  for  cationic   polymerization  pka-wert  in ch3cooh  in ch3cn  br\u00f8nsted acid  name  trifluoromethane sulfonic acid  perchloric acid  hydrobromic acid  sulfuric acid  hydrochloric acid  methane sulfonic acid  trifluoro acetic acid  formula  ho3scf3  hclo4  hbr  h2so4  hcl  ho3sch3  hooccf3  4.7  4.9  5.6  7.0  8.4  8.6  11.4  2.6  1.6  5.5  7.3  8.9  8.4  10.6  +  hcl  h2c ch r  h3c  c+  -  cl  h  r  h3c  cl  h  c  r   ", "fig", "10.9  addition of hcl to an olefin  hi   +  n  n  r  o  r  hi   +  h  n ch2 ch2 r  i-  r  n +  n-1  ho  ch2  ch i  r   ", "fig", "10.10  different reactions of hi with aziridine (polymerization) and oxirane: ring-opening and  addition of the counterion     250  chapter 10 \u00b7 ionic polymerization   lewis acids  10.1.2.2  typical  lewis  acids  that  can  be  used  for  initiating  a  cationic  polymerization  are,  e.g.,  alcl3, bf3, ticl4, sncl4, and sbcl5", "the self-dissociation of some of them has been exam- ined (", "fig", "10.12)", " the initiation of a polymerization proceeds occurs according to ", "fig", "10.13", "iodine  is  also  able  to  initiate  cationically  the  propagation  of  certain  monomers   (e.g., vinyl ether) (", "fig", "10.14)", " the  most  common  and  also  the  most  economically  significant  cationic  initiation   makes use of the concept of coinitiators, e.g., ticl4/h2o (", "fig", "10.15)", " alternative methods for obtaining initiators for cationic polymerization are listed in   ", "fig", "10.16", " iodonium and sulfonium salts are interesting initiators which, when irradiated in the  presence of donors (dh), form protons which can then initiate a polymerization of vinyl  or heterocyclic monomers (", "fig", "10.17)", "  ", "fig", "10.11  transition state  for the reaction of hx with an  olefin", "x halogen  10  h  c  h  x  x  c   ", "fig", "10.12  self-dissociation of  the lewis acid alcl3  2   alcl3  alcl2  +  +  - alcl4  +  alcl2  +  alcl4  - +  h2c  c  cl2al  ch2  c +  alcl4  -  ch3  ch3  ch3  ch3   ", "fig", "10.13  initiation of the polymerization of isobutene with alcl3 via self-dissociation (in the  absence of water)   ", "fig", "10.14  mechanism of the  iodine initiated polymerization of  vinyl ethers  h2  c=ch or  +  i2  i c 2h ch i  or  i c 2h ch i  i2 +    or  i ch2 ch or  +  i3  -   251  10  10.1 \u00b7 cationic polymerization   ", "fig", "10.15  initiation with a  lewis acid and coinitiator taking  ticl4/h2o as an example   ", "fig", "10.16  possibilities for  synthesizing r+", "me metal, x  halogen, r, r\u2032 e.g., ch3  ticl4  +   h2o  ticl4oh-    +   h+  ticl4oh-   +    h+    +  h2c c h r  h  h3c c r  +  ticl4oh-  mexn   +  rx  + r o r'  r+  +  mexn+1  r+  +  mexnor'  o  r'  + r o c  r+  +  mexn(oocr')  + r o so2r'  r+  +  mexn(oso2r')   ", "fig", "10.17  mechanism of the  formation of protons from  sulfonium salts in the presence  of a proton donor (dh)", " ar aromatic ring  ar3s+ sbf6 -  h\u03bd  [ar3s+ sbf6  -]*  ar   +  ar2s + sbf6 -  ar2s +   +  sbf6  -  +  dh  ar2hs+  +  sbf6  -  + d   ar2hs+  +  sbf6 -  ar2s  +  h+  +  sbf6 -    these types of initiators are easy to synthesize, structurally flexible, and thus can  be adapted to a range of light wavelengths", "they have been successfully used in print- ing inks, various types of coating materials, and for the production of multi-layered  oleds", " initiators  such  as  hi/i2,  hi/bu4n+clo4  \u2212,  or  rco+sbf6  \u2212  are  especially  suitable  for    controlling the cationic polymerization of specific monomers (7 sect", "10.1.5)", " 10.1.3    chain growth during cationic polymerization  the chain carriers are often carbon cations which propagate via an electrophilic addition  to the monomer (", "fig", "10.18)", " the counterion can exist as an ion pair with the active chain end, as a solvent separated   ion pair, or as a free ion (", "fig", "10.19)", " the  considerable  reactivity  of  the  carbocations  can  lead  to  alternative,  irregular  structures along the polymer chain because of, for example, rearrangements (", "figs", "10.20  and 10.21)", " in the cationic polymerization of heterocycles, propagation is via onium ions and ring-  opening (", "fig", "10.22 and 7 chap", "12", "the different types of ring-opening polymerizations  are dealt with in more detail in  7 chap", "12", "only the mechanistic details essential for a  general understanding of cationic polymerization are discussed here.)  an  example  of  this  type  of  reaction  is  the  polymerization  of  2-methyl-2-oxazoline   (", "fig", "10.23)", "    252  chapter 10 \u00b7 ionic polymerization   ", "fig", "10.18  electrophilic  addition of the growing chain to  a monomer  mn ch2 c  + h2c = ch r  h  r  mn+1 ch2 c  h  r  mn ch2 c  mn ch2 c  mn ch2 c  h + a- r  ion aggregate  h + a- r  solvent separated ion pair  h + + a- r  free ions   ", "fig", "10.19  equilibria between the ion pairs, the solvent separated ion pairs, and the free ions   ", "fig", "10.20  irregular  structures resulting from  hydride transfer during the  polymerization of  3-methylbut-1-ene  n+1  r+  r  n  r  n  h  +  +  h  10   ", "fig", "10.21  rearrangement  during the cationic  polymerization of \u03b2-pinene  ch2  ch2  x  a-   +  x  x  ch2  x  a-   ", "fig", " 10.22  ring-opening  and  chain  extension  via  the  reaction  of  an  onium  ion  with  a  heterocyclic  monomer  the polymerization of lactams (most often the seven-atom ring lactam) is interesting   and involves a so-called activated monomer in the transition stage (", "fig", "10.24)", " according to this, mechanism propagation is via a monomer protonated at the lactam-  nitrogen", "however, it has also been suggested that the initial step is the protonation of the  carbonyl oxygen", "  10.1 \u00b7 cationic polymerization  253  10  rx  +  n o  r  n  o  x-  ch3  ch3  r  n  o  +  n  o  nr  ch2  ch2  n  o  ch3  ch3  c o ch3  ch3   ", "fig", "10.23  polymerization of 2-methyl-2-oxazoline initiated by rx (e.g., ch3br)  h  o  cn  +   h+  a-  o  h cn  h  a-  h o cnh  h  o  cn  h n  o  c  o  c  o  c  h2n  h2n  +  +  o  c  h n  o  c  h  o  n  c  h2n  o  n  c  h nh  o  c  +   ", "fig", "10.24  lactam polymerization involving activated monomers  10.1.4    transfer and termination  as has already been explained at the beginning of the chapter, the growing chains cannot  terminate by combining with one another", "because of the reactivity of cationic chain ends  there are a large number of reactions which can lead to chain termination or the transfer  of the charge from one chain to another", "these reactions are discussed in the following  paragraphs (7 sects", "10.1.4.1 and 10.1.4.2)", "  transfer reactions  10.1.4.1  a transfer reaction that often occurs during the cationic polymerization of vinyl mono- mers is a \u03b2-h-elimination (", "fig", "10.25)", " if aromatic groups are present the intramolecular friedel-crafts reaction is another   transfer reaction worth considering (", "fig", "10.26)", "  10    254  chapter 10 \u00b7 ionic polymerization   ", "fig", "10.25  transfer via  \u03b2-h-elimination", "cationic  polymerization of styrene as an  example  + ch a-  ch2  ch ch  +  a-h+  a-h+  +  h2c  ch  +
