Repository: JonathanOnorato/ChemLP

# ChemLP
A Chemistry Natural Language Processing Tool

File: Bowman/textbook_files/Polymer_Synthesis_Theory_and_Practice_by_Braun_Cherdron_Rehahn_Ritter_and_Voit.json (part 13 of 28)
for example, certain sulfur compounds", "there are also redox systems that consist of a mixture of a peroxo compound with metal ions (e.g., fe2+) and a second reducing agent such as a hydrogen sulfite", "in this case, the iron(iii) ion produced by the redox reaction between the peroxo compound and an iron(ii) compound is   3.1 radical homopolymerization  167  table 3.5 some common oxidizing and reducing agents that are suitable for initiating radical polymerization by redox reactions oxidizing agents hydrogen peroxide peroxodisulfates diacyl peroxides hydroperoxides peracid ester  reducing agents ag+, fe2+, co2+, ti3+ hydrogen sulfites, sulfites, thiosulfates, mercaptans, sulfinic acids amines (e.g", "n,n-dimethylaniline), certain sugars benzoin/fe2+ hydrogen sulfite/fe2+  reduced again to the iron(ii) state by the hydrogen sulfite, so that only a very small amount of iron(ii) ions is required", " table 3.5 lists some suitable oxidizing and reducing agents", "in a redox system consisting of a peroxo compound and an iron(ii) salt, the initiating radicals are formed by electron transfer from fe2+ to the peroxo com- pound, causing the peroxy link to be cleaved, with simultaneous formation of a radical and an anion", "in a second step, the oxidized metal reacts with another hydroperoxide to form a peroxy radical and a proton:  r  r  o  o  o  o  h + fe2+  h + fe3+  r-o + oh + fe3+  r-o-o +h + fe2+  it must be emphasized that, in contrast to the initiation of polymerization with peroxo compounds or azo compounds, not every redox system is suitable for initiating polymerization of every unsaturated monomer", "before attempting to polymerize a new compound with a redox system it is, therefore, advisable first to test its radical polymerizability with dibenzoyl peroxide", " furthermore, the effectiveness of a redox system is influenced by a number of factors, and the redox components must be carefully balanced in order to attain optimum polymerization conditions", "the most favorable conditions do not always correspond to a stoichiometric ratio of oxidizing and reducing agents", "however, at constant molar ratio of oxidizing agent to reducing agent it is generally the rule that the rate of polymerization increases, and the mean degree of polymerization decreases, with increasing initiator concentration (see example 3.11)", "the order of addition of the components can also be important; while it is normal to add the reducing agent first (in order to remove any oxygen which may be present), with subsequent dropwise addition of the oxidizing agent, there are cases where the reverse order must be applied", "in aqueous medium, the ph value is also important; if it is necessary to work in alkaline medium, iron salts can only be used in combination with complexing agents such as sodium pyrophosphate (na4p2o7)", " redox polymerizations are usually carried out in aqueous solution, suspension, or emulsion; rarely in organic solvents", "their special importance lies in the fact that they proceed at relatively low temperatures with high rates and with the formation of high molecular weight polymers", "furthermore, transfer and branching reactions   168  3 synthesis of macromolecules by chain growth polymerization  are relatively unimportant", "the first large-scale commercial application of redox polymerization was the production of synthetic rubber from butadiene and styrene (sbr1500) at temperatures below 5()c (see example 3.44)", " example 3.9 polymerization of acrylamide with a redox system in aqueous solution safety precautions: before this experiment is carried out, sect", "2.2.5 must be read as well as the material safety data sheets (msds) for all chemicals and products used", " 5 g of pure acrylamide are dissolved in 500 ml of water (that has been boiled and distilled under nitrogen) in a 1 l standard apparatus (round bottom flask, several inlets for stirrer, reflux condenser, nitrogen flux or vaccum, thermometer, heating bath)", "to the solution are added 25 ml of a 0.1 m aqueous solution of iron(ii) ammonium sulfate and 25 ml of a 0.1 m aqueous solution of hydrogen peroxide", "the solution is gently stirred and nitrogen passed through the flask for 5 min in order to displace the atmospheric oxygen", "the polymerization is conducted at room temperature (ca", "20()c)", "after 30 min the viscous solution is run dropwise with vigorous stirring into 4 l of methanol to which a few drops of concentrated hydrochloric acid have been added", "the precipitate, colored brown by iron(iii) hydroxide, is filtered off and dissolved in 50 ml of water", "to this solution ammonia solution is added, the precipitated iron(iii) hydroxide is filtered off, and the polymer solution is added dropwise to 500 ml of methanol", "after filtration, the poly(acryl- amide) is dried to constant weight in vacuum at 20()c; yield about 50%", "poly (acrylamide) is soluble in water but is not fusible", "the limiting viscosity number is determined in water at 25()c (capillary diameter 0.35 mm)", " example 3.10 fractionation of polyacrylamide by gel permeation chromatography in water safety precautions: before this experiment is carried out, sect", "2.2.5 must be read as well as the material safety data sheets (msds) for all chemicals and products used", " 10 g of sephadex g100 are placed in a beaker and swollen with 400 ml water for 2 days", "in a 2 m chromatography column (diameter 1.5-2 cm) a layer of glass wool and some glass beads are placed above the outlet tap", "the tube is then partially filled with water and the swollen sephadex is carefully run in to avoid trapping air bubbles", "the gel particles gradually settle and the supernatant water is drawn off", "the gel is now washed with fresh water until the runnings no longer show turbidity when added to methanol", "(fresh sephadex often contains a small amount of water- soluble material that may have an adverse effect on the fractionation.) finally the water is run off until the liquid meniscus is a few mm above the gel particles; the liquid level must never be allowed to fall below the level of the gel", " a solution of 250 mg of poly(acrylamide) from example 3.9 in 25 ml of distilled water is introduced at the top of the column", "at the same time the collection of the   3.1 radical homopolymerization  169  eluate is commenced, taking 10 ml portions (measuring cylinder) for each fraction", "the flow time under these conditions is about 10 ml/h", "when the meniscus of the poly(acrylamide) solution reaches the gel layer, distilled water is added to the column as eluting agent", " the fractions collected are each run dropwise into 100 ml of stirred methanol to which two drops of concentrated hydrochloric acid have been added", "turbidity or precipitation will be observed from about the 6th fraction to about the 20th fraction", "the precipitated fractions are filtered off, washed with methanol and dried to constant weight in vacuum at 20()c", "for each fraction the viscosity is measured in water at 25()c using a capillary viscometer (capillary diameter 0.35 mm) and at as high a concentration as possible (10 g/l) in order to minimize errors", "the limiting viscosity number, and hence the molecular weight, is estimated (see sect", "2.3.3.3)", "adjacent fractions for which there may be insufficient material for a viscosity measurement, can be combined where necessary", " after the fractionation, the amount of the individual fractions in mg is plotted against the elution volume", "one can test whether there has been any loss of polymer by comparing the total mass of all the fractions with the initial amount; the loss should not be more than 3%", " the integral and differential molecular weight distribution curves are finally determined as described in sect", "2.3.3.4", "for summing the percentage amounts of the fractions, one proceeds from the last fraction having the lowest molecular weight to the first fraction having the highest molecular weight", " example 3.11 polymerization of acrylonitrile with a redox system in aqueous solution (precipitation polymerization) safety precautions: before this experiment is carried out, sect", "2.2.5 must be read as well as the material safety data sheets (msds) for all chemicals and products used", "(a) effect of the ratio of oxidizing agent to reducing agent the following solutions are prepared in distilled water: 5% solution of sodium disulfite (na2s2o5), 5% solution of potassium peroxodisulfate (k2s2o8),  0:010 g feso4  7h2o in 100 ml water  2 ml conc: h2so4:  ()  \u00fe  four 250-ml round-bottomed flasks are evacuated and filled with nitrogen using a suitable adapter (see sect", "2.2.5.2)", "the reagents listed in table 3.6 are then introduced; the potassium peroxodisulfate solution is added last to all four samples at about the same time", "the flasks are shaken briefly and allowed to stand under nitrogen at 20()c", "for each sample the time of appearance of the first turbidity is noted", "after 20 min the precipitated polymer is filtered off by suction from the four samples, washed with water, then with methanol, and dried overnight at 50()c in vacuum", "the yield, the rate of polymerization and the limiting viscosity number (measured in dmf at 25()c) are plotted against the mole ratio of oxidizing agent to reducing agent", "  170  3 synthesis of macromolecules by chain growth polymerization  table 3.6 test series for example 3.11a sample h2oa  acrylonitrileb ml 15 15 15 15  1 0.5 2 2.5 3 5.0 4 10.0 athe water is previously boiled under nitrogen bdestabilized by distillation under nitrogen  ml 175 173 170 165  table 3.7 test series for example 3.11b  h2oa ml 181 175 167 152  acrylonitrileb sample ml 15 1 15 2 15 3 4 15 athe water is previously boiled under nitrogen bdestabilized by distillation under nitrogen  na2s2o5 ml sol", "0.5 2.5 5.0 10.0  feso4  na2s2o5 ml sol", "mmol ml sol", "mmol 4 9\u00b710() 9\u00b710() 9\u00b710() 9\u00b710()  0.13 0.66 1.32 2.63  2.5 2.5 2.5 2.5  4  4  4  k2s2o8 ml sol", "mmol 2.5 2.5 2.5 2.5  0.46 0.46 0.46 0.46  feso4 ml sol", "0.5 2.5 5.0 10.0  mmol 0.13 0.66 1.32 2.63  mmol 1.8\u00b710() 9.0\u00b710() 1.8\u00b710() 3.6\u00b710()  4  4  3  3  k2s2o8 ml sol", "0.5 2.5 5.0 10.0  mmol 0.09 0.46 0.93 1.85  (b) effect of initiator concentration at constant ratio of oxidizing agent to  reducing agent  four 250-ml flasks are filled with the components listed in table 3.7 as described above under (a)", " the samples are allowed to react for 20 min at 20()c and then worked up as described above under (a)", "the rate of polymerization (in % conversion per minute) is plotted against the square root of the initiator concentration ci (in mol k2s2o8 per liter); the limiting viscosity number and the degree of polymerization are plotted against ci() (c) inhibition of polymerization  1/2", " 5, 20, 100, and 200 mg of hydroquinone are weighed into four 250-ml round- bottomed flasks that are then evacuated and filled with nitrogen", "to each are then added 15 ml of acrylonitrile (destabilized by distillation under nitrogen), 165 ml of degassed water, 10 ml of na2s2o5 solution, and 2.5 ml of feso4 solution; finally 2.5 ml of k2s2o8 solution are added to all four samples (20()c) at about the same time", "the time required for the appearance of the first turbidity (incubation time, induction period) is noted", "the induction periods are compared with each other and with that for sample 4 of experiment (a)", "(d) solution-spinning of poly(acrylonitrile)  3.5 g of one of the poly(acrylonitrile)s obtained above are dissolved in 25 ml of dmf", "the viscous solution is poured into a 1-cm-wide glass tube which is drawn out to a jet at the lower end and dips into a dish of cold water", "the polymer solution flows continuously out of the jet under its own weight, the poly(acrylonitrile) being precipitated in the form of an endless filament", "this is guided through the water   3.1 radical homopolymerization  171  bath and wound on to a rotating drum driven slowly by a motor", "it is also possible to use a hypodermic syringe in place of the drawn-out glass tube; the filament thickness and rate of spinning can then be varied easily", " example 3.12 polymerization of isoprene with a redox system in emulsion safety precautions: before this experiment is carried out, sect", "2.2.5 must be read as well as the material safety data sheets (msds) for all chemicals and products used", " most emulsion polymerizations are performed with water-soluble initiators; however, the following experiment describes a redox polymerization where one component (dibenzoyl peroxide) is water-insoluble, while the other is water-soluble", "a 100-ml standard apparatus (round-bottomed flask, several inlets for stirrer, reflux condenser, nitrogen flux or vaccum, thermometer, heating bath) is evacuated and filled with nitrogen three times", "the following solutions are prepared: (a) 500 mg of sodium oleate (or sodium dodecyl sulfate) in 16 ml of degassed water; (b) 125 mg (0.32 mmol) of iron(ii) ammonium sulfate and 125 mg of sodium pyrophosphate (as buffer) in 4 ml of degassed water", "the latter solution is maintained at 60-70()c for about 15 min, with occasional shaking, and is then poured into the flask together with solution (a)", " the mixture is cooled to room temperature and 20 ml (0.2 mol) of isoprene (distilled under nitrogen) containing 50 mg (0.21 mmol) of dissolved dibenzoyl peroxide are added", "vigorous stirring produces a stable emulsion that becomes more viscous as polymerizations proceeds", "after 6 h at room temperature the isoprene is almost completely polymerized", "the polymer is precipitated from the latex in the form of large flakes by adding it dropwise to 500 ml of methanol containing 500 mg of n-phenyl-b-naphthylamine as stabilizer for the polyisoprene; flocculation can be improved by the addition of a few drops of concentrated hydrochloric acid", "the solid elastic product is filtered off, washed with methanol, and dried in vacuum at 50()c", "the solubility is tested in different solvents, the limiting viscosity number determined (toluene, 25()c), also the proportion of 1,2- and 1,4-repeating units, and the cis/trans ratio", "these values are compared with those obtained in the polymerization of isoprene with butyllithium (example 3.21)", "the main application of polyisopren is in tires", " 3.1.4 polymerization using photolabile compounds as initiators  radical polymerization can in several cases be initiated by subjecting the unsatu- rated monomer to light or high energy radiation", "a very versatile variant of photopolymerization is the use of photolabile compounds as initiators which upon irradiation are fragmented to form radicals", "this generation of radicals can occur in two ways", "in the first case the photoinitiator itself absorbs light and decomposes", "in the second case the photoinitiator is not able to absorb the light directly", "instead, a second compound (sensitizer) is needed to absorb the light and to transfer the   172  3 synthesis of macromolecules by chain growth polymerization  energy to the photoinitiator which than decomposes immediately", "some typical uv-initiators are benzoin, benzoin ether, benzil, and benzil ketals", "especially useful for the initiation of a radical polymerization in the visible spectral range of light is the yellow-colored campherquinone", " photoinitiation is limited to thin layers due to the low penetration of light, nevertheless it possesses several advantages compared to the common techniques", "thus, it is possible to control the rate and degree of polymerization and also the number and length of crosslinks, by the intensity of light", " these advantages are commercially used in the so-called photolithography, a technique that allows the production of very tiny and accurate nanometer scale structures on the surface of semiconductors (e.g., silicon wafers)", " the principles of photolithography are as follows: onto the surface of a semi- conductor is spread a thin film of a photosensitive composition that consists of several chemicals", "this composition is called photoresist and it is characterized by the effect that it changes its solubility upon irradiation", "thus, when the thin film is irradiated through a mask, the structure of this mask is projected onto the film which changes its solubility at the exposed segments", "if the photoresist contains also bi- or higher functional monomers (example 3.13), then crosslinked and insoluble polymers are formed", "by treatment with a solvent the nonirradiated parts of the photoresist-film are removed while the crosslinked polymer remains on the surface of the substrate as an image of the structured mask, i.e., the structure of the integrated circuit", "without photolithography the modern microelectronics would not be possible", " the same principle is also applied in the manufacturing of printing plates for modern printing processes", "moreover, photopolymerization is used for coating of metals or wood and it finds also application in dentistry", " example 3.13 photopolymerization of hexamethylene bisacrylate safety precautions: before this experiment is carried out, sect", "2.2.5 must be read as well as the material safety data sheets (msds) for all chemicals and products used", " in a 50-ml round-bottomed flask 5 g hexamethylene bisacrylate and 0.2 g of 2-hydroxy-2-methyl-1-phenylpropane-1-one as a photoinitiator are stirred until a homogeneous solution is obtained", "the flask is evacuated for a short time to remove bubbles from the solution", "an ir spectrum is taken of the homogeneous solution", " o  o  o  oh  (photoinitiator)  o  o  +  h\u00b7n  polymer  part of this solution is now spread on a glass plate with a spatula and irradiated with uv light (hg medium-pressure lamp), until a hard crosslinked and insoluble   3.1 radical homopolymerization  173  film is obtained (5 min)", "the distance between the source of radiation and the substrate should be about 20 cm", "this is an example of a photo-cured coating", " in a second experiment a mask, e.g., a coin, is placed between the substrate and the source of radiation by means of a holder", "after 5 min the unexposed part of the film is removed by treating with an organic solvent", "this is an example of surface structuring by photolithography", " the irradiated film shows an absorption band in ir spectrum (kbr pellet) at 1", "the increase in intensity of this absorption with time is a measure of 1,635 cm() the conversion rate", "parallel to this the solubility/swelling of the film in thf or toluene should be qualitatively determined", " 3.1.5 polymerization of cyclodextrin host-guest complexes  in water  polymerization reactions in aqueous medium can be carried out in homogeneous solution if the monomers and the polymers are soluble in water as in the case of acrylamide or methacrylic acid (see examples 3.5, 3.9, and 3.35)", "since most of the monomers are only sparingly soluble in water, suspension or emulsion techniques have to be applied in these cases", " very recently a new method was developed that opens the possibility to poly- merize even hydrophobic monomers in aqueous solution", "this method is based on the finding that hydrophobic monomers can be made water-soluble by incorporation in the cavities of cyclodextrins", "it has to be mentioned that no covalent bonds are formed by the interaction of the cyclodextrin host and the water-insoluble guest molecule", "obviously only hydrogen bonds or hydrophobic interactions are respon- sible for the spontaneous formation and the stability of these host-guest complexes", "x-ray diffraction pattern support this hypothesis", "radical polymerization then occurs via these host-guest complexes using water-soluble initiators", "only after a few percent conversion the homogeneous solution becomes turbid and the polymer precipitates", " k2s2o8/nahso3  n  r  r = ph, co2bu  +  n  r  n  r'  o  h  o  o  r'  o  7  =  or'  h  r' = h, ch3  while the polymer precipitates, the cyclodextrin stays in solution and can be  reused again as host-molecule", " variations of this method are possible in several ways", "first of all, cyclodextrin which is available on a large scale by enzymatically catalyzed modification of starch can be tailored by chemical reactions", "furthermore, copolymerizations   174  3 synthesis of macromolecules by chain growth polymerization  between different host-guest complexes are possible whereby in some cases the reactivity ratios differ from those reported in literature", " cyclodextrin can also be used in order to stabilize monomers that would otherwise oxidize upon contact with air", "the cyclodextrin host shields the monomer from oxygen in the air", "monomers such as pyrrole can be stored as a cyclodextrin complex for months without any noticeable degradation", "the complex is a colorless powder that does not change color over time unlike pure pyrrole, which would oxidize and therefore turn black via yellow", "another advantage of the method is the fact, that the complex is odorless whereas pyrrole itself has an unpleasant smell", " in general, polypyrrole can be prepared via electrochemical or chemical oxida- tive polymerization of pyrrole involving different highly reactive intermediates", "also, the pyrrole/cyclodextrin complex can be polymerized in aqueous solution under oxidative conditions by adding potassium peroxodisulfate as an oxidizing agent", "polypyrrole is insoluble and infusible but achieved high interest since it can be used as conductive polymer", "its conjugated double bonds are able to conduct electricity if the polymer is doped", "in the undoped state the polymer behaves as a semiconductor", " cyclo- dextrin  n h  - 2h+  h  +  n h  h n  - e  n h  h n  +  h  h  +  n h  n h  n  example 3.14a free radical polymerization of cyclodextrin host-guest complexes of butyl acrylate from homogeneous aqueous solution (precipitation polymerization) safety precautions: before this experiment is carried out, sect", "2.2.5 must be read as well as the material safety data sheets (msds) for all chemicals and products used", " 27.1 g (20.35 mmol) of 1.8-fold methylated \u00df-cyclodextrin (m-\u00df-cd) are dissolved in 70 ml of deionized water in a 250-ml standard apparatus (round bottom flask, several inlets for stirrer, reflux condenser, nitrogen flux or vaccum, thermo- meter, heating bath) fitted with magnetic stirrer", "the resulting solution is flushed with nitrogen for 15 min", "to this solution 2.0 g (15.61 mmol) of n-butyl acrylate are added", "the shaken yellowish dispersion is sonicated for 20 min yielding a clear solution of the complexed monomer n-butyl acrylate/m-\u00df-cd", "after complexation, 0.21 g (0.78 mmol) of potassium peroxodisulfate and 0.08 g (0.78 mmol) of sodium hydrogen sulfite are added to the solution", "the polymerization is conducted at room temperature (20-25()c)", "after some minutes the clear monomer solution changes to   3.1 radical homopolymerization  175  a colorless cloudy polymer dispersion", "the polymerization can be stopped after 3 h by cooling the reaction mixture in an ice bath and adding 100 ml of water", "the precipitate is filtered off", "after dissolving the crude polymer in 15 ml of thf the solution is poured dropwise under vigorous stirring into 200 ml of water, yielding colorless polymeric products", "after filtration the material is free of monomers and m-b-cd which can be proved by tlc using iodine for visualizing", "conversion 80%; mn \u00bc 20,000 (gpc in thf at 25()c)", " \u00bc  example 3.14b oxidative polymerization of a cyclodextrin host-guest complex of pyrrole from homogeneous aqueous solution (conducting polymer) 4 g (4.11 mmol) a-cyclodextrin are dissolved in 40 ml of water", "0.24 ml 3.43 mmol) pyrrole are added to the solution", "the mixture is stirred for (0.23 g 4 h at room temperature (20-25()c)", "the complex precipitates as colorless crystals", "the complex is filtered off and washed with 5 ml of cold water", "the complex may be allowed to dry at room temperature on the filter paper or it can be used as it is", "1 g of the complex is completely dissolved in 25 ml of water at 60()c", "0.65 g potassium peroxodisulfate are added as an oxidizing agent", "as the polymerization progresses a black precipitate forms", "the polymer is filtered off after approximately 30 min reaction time, washed with hot water and dried in an oven at 50()c", " after drying, the filter paper displays a resistance of 40-100 k\u03c9, measured with a multimeter by pressing the electrodes into the polypyrrole powder at a distance of 1 cm", "the resistance may vary depending on the location of measurement, since the polypyrrole thickness and distribution may vary on the filter paper", "without the polypyrrole, the filter paper has a resistance of at least 1010 \u03c9, which in most cases lies beyond the measuring range of the multimeter", "thus it can be shown that the polypyrrole reduces the resistance significantly", " 3.1.6 controlled radical polymerization  recently there has been progress in achieving higher control in free radical chain addition polymerization by suppressing chain termination reactions and reducing the content of free radicals in the system", "all basic concepts involve a reversible chain termination reaction leading to a \u201cdormant\u201d chain which \u201csleeps\u201d most of the time and is active only for a very short time to allow monomer \u201cinsertion\u201d into the lable bond", "these systems are called \u201cquasiliving\u201d or controlled radical polymerizations and show features of the \u201cliving\u201d ionic chain addition reaction", "in a well controlled radical system the monomer conversion is first order, molar mass increases linearly with monomer conversion and the molar mass distribution mw/mn is below 1.5", "in addition, chain-end functionalionization as well as subsequent monomer addition allow the preparation of well-controlled polymer architectures, e.g., block copolymers and star polymers by a radical mechanism which had been up to now reserved for ionic chain growth polymerization techniques", " three major systems are distinguished so far:   176  3 synthesis of macromolecules by chain growth polymerization  (a) atom transfer radical polymerization (atrp) (b) stable free radical polymerization (sfrp) or nitroxy-mediated radical poly-  merization (nmp)  (c) reversible addition-fragmentation termination (raft)  the mechanism of the atrp is based on the reversible activation of alkyl halides by redox reaction of a complexed metal with the halogen terminal group of the initiator or the growing chain end", "thus, the initiating step is the homolytic cleavage of the carbon-halogen bond in the organic halide r-x by oxidation of the n-y/ligand", "consequently", "the initiating radical metal mt in the metal complex mt species r\u2022 and the oxidized metal complex are formed", "at this point, r\u2022 can add monomer units to enable chain propagation, or else it can react with the halogen on the oxidized metal to regenerate the dormant species r-x", "the activation constant kact leading to a free radical at the growing chain end is low compared to the deactivation constant kdeact and therefore the equilibrium is strongly on the side of the dormant species reducing the amount of free radicals", "secondary or tertiary chloride or bromide compounds can be used as initiator in combination with copper (1)chloride and, e.g., (substituted) bypyridine or tetradendates (e.g., metren) are applied as ligand", "the ratio initiator/copper/ligand as well as the reaction tempera- ture has to be optimized for each monomer system, however, a broad variety of monomers including styrenics as well as acrylates and methacrylates, was polymerized under controlled conditions so far", " r-x    +   mt  n-y / ligand  +    x-mt  n+1-y / ligand  kact  kdeact  ", " r  kp  monomer  k t  termination  atrp is a very potent method for preparing block copolymers by sequential monomer addition as well as star polymers using multifunctional initators", "fur- thermore, it can be applied also in heterogenous polymerization systems, e.g., emulsion or dispersion polymerization", "in example 3.15a the atrp of mma in miniemulsion (see also sect", "2.2.4.2) is described", " o  br  o r  n mma  cu(i)  n  n  bipy  n-2  o  o  o  o  br  o  oo r  o  labile bond  cu(i)bipy complex  the sfrp or nmp has been studied mainly using the stable free radical tempo (2,2,6,6-tetramethyl-1-piperidinyloxy) or its adducts with, e.g., styrene derivatives", "it is based on the formation of a labile bond between the growing radical chain end   3.1 radical homopolymerization  177  or monomeric radical and the nitroxy radical", "monomer is inserted into this bond when it opens thermally", "the free radical necessary to start the reaction can be created by adding a conventional radical initiator in combination with, e.g., tempo or by starting the reaction with a preformed adduct of the monomer with the nitroxy radical using so-called unimolecular initiators (hawker adducts)", " the thermal lability of the r-c-o-n bond system controls the reversibility of the chain termination and limits also the use of nmp", "sfrp of styrene at about 130()c is studied intensively", "in this case, high control and high-molar-mass products could be achieved", "it was found that the thermal autopolymerization of the styrene monomer plays an important role in the mechanism of the reaction", "therefore, first experiments using different monomers in the presence of tempo and a radical initiator failed with regard of the control", "however, new nitroxy adducts with a different r-o-n bond stability have been developed, e.g., by hawker which work also for styrene derivatives as well as for acrylates", " ", " r  no  r  o  n  n o  hawker adduct  r  no  end-group functionalization in nmp can be achieved by using a functional  radical initiator in combination with tempo", " cooh  no  hooc  n-1  o  n  nc  nc  n  n  +   n  cn  t =130 \u00b0c  hooc  in the raft mechanism, the chain equilibrium process is based on a transfer reaction, no radicals are formed or destroyed, and, when the raft agents behave ideally, the kinetics can be compared to the one of a conventional free radical polymerization", "the release of initiating radicals through chain transfer (b) at the   178  3 synthesis of macromolecules by chain growth polymerization  beginning and the addition-fragmentation step (d), necessary to minimize the irreversible termination events, are the basis on which raft mechanism relies", "during the reaction, chains are alternatively converted from propagating radicals to polymeric transfer agents and vice versa, generating an equilibrium", "this enables the incremental growths of the chains with conversion, giving living character to the process", "the choice of raft agents is very important for the achievement of well-defined products: they should have a high transfer constant regarding the monomers being polymerized, which means a high rate of addition, and suitable leaving groups for the propagating radical", "as a result, dithioesters, trithiocar- bonates, and certain dithiocarbamates can be successfully employed to obtain narrow polydispersity for styrenes and (meth)acrylates in batch polymerization", "raft can be performed at a broad temperature range and has a high tolerance to a large variety of functionalities (e.g., oh, cooh, nr2)", "very similar is the madix (macromolecuelar design via interchange of xanthates) approach which employs xanthates", " a  ", ";            i initiator                       2i  monomer  ", " monomer  ", " p1  ", " b pm  +  s  s  r  z  ", " c r  monomer  ", " ;         pn  ", " pn  ", " d pn  +  s  s  pm  z  e  ", " pn  + pm  ", " pn+m  s  ", " s  r  pm  z  ", "pn+1  s  ", " s  z  pm  pn  s  s  pm  z  ", "r  + +  s  s  pn  z  ", " +  pm  example 3.15a controlled radical polymerization (artp) of methyl methacrylate in miniemulsion safety precautions: before this experiment is carried out, sect", "2.2.5 must be read as well as the material safety data sheets (msds) for all chemicals and products used", " the reaction described in this example is carried out in miniemulsion", "mini- emulsions are dispersions of critically stabilized oil droplets with a size between 50 and 500 nm prepared by shearing a system containing oil, water, a surfactant and a hydrophobe", "in contrast to the classical emulsion polymerization (see sect", "2.2.4.2), here the polymerization starts and proceeds directly within the preformed micellar \u201cnanoreactors\u201d (\u00bc monomer droplets)", "this means that the droplets have to become the primary locus of the nucleation of the polymer reaction", "with the concept of \u201cnanoreactors\u201d one can take advantage of a potential thermodynamic   3.1 radical homopolymerization  179  control for the design of nanoparticles", "polymerizations in such miniemulsions, when carefully prepared, result in latex particles which have about the same size as the initial droplets", "the polymerization of miniemulsions extends the possibilities of the widely applied emulsion polymerization and provides advantages with respect to copolymerization reactions of monomers with different polarity, incorporation of hydrophobic materials, or with respect to the stability of the formed latexes", " experimental conditions all ingredients are carefully degassed and brought under an atmosphere of nitrogen prior to use", "all material transfers are carried out using degassed syringes (see also example 3.19)", "all reactions are carried out under an atmo- sphere of nitrogen in 10-ml round-bottom flasks closed by a rubber septum which can be passed by syringe needles", "a solution of n-decane (0.422 g, hydrophobic) and poly(methyl methacrylate) (0.075 g; co-hydrophobic) in the monomeric methyl methacrylate (3 g, 29.96 mmol) is transferred into the 10-ml reaction flask containing a mixture of 4,40-dinonyl-2,20-bipyridine (0.081 g, 0.198 mmol) and cucl (0.009 g, 0.099 mmol)", "stirring at room temperature for several minutes leads to an intensively brown solution of the formed copper(i) complex", "stirring is continued until all copper salt has disappeared", " in a second 10-ml reaction flask, water (18 g) and brij 78 [poly(oxyethylene stearyl ether); 0.45 g, 15 wt%] are mixed under vigorous stirring", "the above solution of copper complex, hydrophob and co-hydrophob in mma is then added to the resulting clear solution of the emulsifier, and the resulting mixture is vigorously stirred at room temperature using a magnetic stirring bar until a fine primary emulsion has been formed", "subsequently, the emulsion is sonicated for approx", "20 min in a conventional ultrasonic bath", "here, it is possible to follow the decrease of droplet size - and thus the increase of internal surface - via surface tension measurements", "the resulting miniemulsion is heated in an oil bath to 70()c and then the initiator 2-bromo-2-methylpropionic acid methyl ester (0.018 g, 0.099 mmol) is added", "heating and stirring of the reaction mixture is continued for further 3 h (table 3.8)", " at regular intervals, samples are taken of the emulsion for gc (0.3 ml each) and sec (0.5 ml each) analysis using degassed syringes", "the following reaction times proved to be appropriate for taking samples for gc and sec: 1: immediately after addition of the initiator; 2: after 15 min; 3: after 30 min; 4: after 60 min; 5: after 90 min; 6: after 120 min; 7: after 150 min; 8: after 160 min; 9: after 180 min; 10: after full reaction time", " for gc analysis, the emulsion samples are diluted in thf or acetone (1.5 ml)", "for sec samples, the emulsions are dissolved in thf (3-5 ml, containing 0.06% toluene as an internal sec standard)", "the solution sec is filtered over aluminum oxide (to remove the copper residues) and then through a syringe filter prior to the injection into the sec", " for the evaluation of the obtained gc data, the decrease of mma concentration is plotted vs", "time", "from the plot the apparent rate of conversion can be determined", "  180  3 synthesis of macromolecules by chain growth polymerization  table 3.8 recipe for example 3.15 (t \u00bc 333 k/pn ~ 300)  mma mbib cucl dnbpy  water mma brij 78 d/pmma  n:n 300 1 1 2  n [mmol] 29.96 0.099 0.099 0.198 m [g] 18 3 0.45 0.422/0.075  weight [g] 3 0.018 0.009 0.081 wt%a  15  volume [ml] 3  v:v 6 1  2-bromo-2-methylpropionic acid methyl ester 4,40-dinonyl-2,20-bipyridine decane  mma methyl methacrylate mbib dnbpy d pmma poly(methyl methacrylate) (7h, r\u20acohm) brij 78 poly(oxyethylene stearyl ether) awt% of emulsifier with respect to monomer  monomer initiator ligand hydrophob/gc-standard co-hydrophob emulsifier  also, the degree of conversion can be calculated for each data point", "the resulting plot shows until what time the process occurs in a controlled manner and where the uncontrolled free radical polymerization sets in", " for the evaluation of the sec measurements, a second plot can be created where the obtained values of mn (left coordinate, should increase linearly with conversion) and the polydispersity indices (pdi, right coordinate, should be lower than 1.3) are plotted vs", "the conversion", "this plot again can be used to discuss the degree of control, and the time period where control was achieved during the chain growth process", "this time is in general approx", "2 h", " example 3.15b controlled radical polymerization (raft) of trimethylsilylpropargyl methacrylate and subsequent polymer analogous click reaction safety precautions: before this experiment is carried out, sect", "2.2.5 must be read as well as the material safety data sheets (msds) for all chemicals and products used", "(a) synthesis of the monomer trimethylsilyl propargylmethacrylate  +  cl  o  oh  si  net3  o  o  si  in a 500 ml inert gas flask, 3-(trimethylsilyl)prop-2-in-1-ol (3 g , 23.4 mmol) and triethyl-amine (12 ml, 86.3 mmol) are dissolved in thf (200 ml)", "the clear,   3.1 radical homopolymerization  181  colorless solution is cooled down by using an ice bath and in an inert gas stream methacryloyl chloride (2.4 ml, 24.8 mmol) is added slowly via a syringe", "after completed addition, the ice bath is removed and the solution is stirred at room temperature further 2 h", "subsequently, remains of methacryloyl chloride are neutralized by careful addition of water (2 ml)", "the white precipitation is filtered off, all solvents are removed using a rotary evaporator and the residue is dissolved again in a little amount of chloroform", "next, the product is purified by column chromatography (solvent: chloroform) to obtain the monomer as a clear, colorless liquid", "yield: 3.83 g (19.5 mmol; 83%)", " 1h-nmr: dh (500,13 mhz, cdcl3) 6.17 (1h), 5.61 (1h), 4.76 (2h), 1.96 (3h),  0.18 (9h) ppm", "(b) raft polymerization of trimethylsilyl propargylmethacrylate  o  o  +  s  s  cn  aibn 70 \u00b0c  si  cta  nc  s  o  o  s  n  si  p1  (aibn)  a 20 ml schlenk tube is equipped with the cta 2-cyanoprop-2-yl- dithiobenzoate (see bibliography) (11.6 mg, 0.0524 mmol), the monomer (1 g, 5.09 mmol) and the initiator 2,20-azobis(isobutyronitrile) (0.8 mg, 0.00487 mmol) in anisole (0.8 ml)", "the clear, pink colored solution is degassed by using three freeze-pump-thaw cycles", "next, the tube is immerged into a 70()c heated oil bath for 22 h", "the polymerization is stopped by immersion of the reaction tube into liquid nitrogen for about 5 min", "then, the product mixture is diluted by roughly the same volume of deuterated chloroform (cdcl3) to take a sample for nmr analysis (determination of conversion)", "the product p1 is obtained via precipitation in a methanol/water (1:1) mixture followed by filtration over a g4 frit and drying in vacuum", "the polymer p1 is
