Repository: JonathanOnorato/ChemLP

# ChemLP
A Chemistry Natural Language Processing Tool

File: Bowman/textbook_files/Principles_of_Polymer_Chemistry_by_Ravve.json (part 13 of 49)
polymerize rapidly under the same conditions with antimony penta\ufb02uoride. It was, therefore, suggested [29, 31] that initiation involves an opening of a previously formed p complex of SbF5 with the double bond, through halide participation. The a,b-haloalkylantimony tetra\ufb02uoride ionizes with excess Lewis acid to form a related carbon cation and is capable of initiating cationic chain growth:  + SbF5  F  SbF4  SbF4  F  SbF4  SbF5  n  SbF6  Polymer  Alternately, the intermediate could be shown as splitting of HF that can then react with another molecule  of Lewis acid, because the metalated alkene is a tertiary halide and can eliminate hydrogen halide:  SbF4  F  SbF4  SbF5  SbF4  + HF  SbF6  The initiation mechanism of ole\ufb01ns by AlB3 was explained similarly [29]. The intermediate compound of aluminum bromide and the ole\ufb01n is expected to lose HBr. Although initially the reaction mixture is free from protonic acid, it could form under conditions where initiation takes place by a conjugate acid catalyzed system. In addition, all cationic polymerizations of ole\ufb01ns should be considered as typical examples of general carbocationic reactivity in electrophilic reactions [29]. The separate mechanisms are to be looked upon as various examples that differ only in the nature of the initial electrophile. They always lead to the related trivalent alkyl cation when polymeric chain growth is initiated [29]:  E  +  (Electrophile)  R  R'  R  R'  n  R  R'  E  Polymer  Much of the evidence gathered to date, however, supports the concept of initiation due to auto ionization of Lewis acids. This was originally proposed in 1948 [30]. Lewis acids can aggregate, generally into dimers, and then auto ionize. The electrophilic portion adds to the ole\ufb01n:  AlBr2 AlBr4  +  2  AlBr3  AlBr2 AlBr4  R  R'  AlBr2  AlBr4  R  R'  Afterwards, in 1965, a separate investigation [32] also led to the conclusion that the evidence does support the above mechanism. The additional data [33] shows that isobutylene can be polymerized by  \f160  4 Ionic Chain-Growth Polymerization  super dry, pure AlBr3. At the same time, however, BF3 and TiCl4 require addition of water to initiate polymerizations of this monomer. Furthermore, the rate of AlBr3 initiated polymerization of isobu- tylene is enhanced considerably by addition of other Lewis acids, like SnCl4, SbCl5, TiCl4, and VCl4 [34, 35]. Signi\ufb01cantly, these Lewis acids by themselves are incapable of initiating polymerizations of isobutylene [16, 17]. It is believed, therefore, that mixed Lewis acids interact and generate ions that lead to rapid polymerizations.  There were many investigations of isobutylene [36] polymerization. The earlier ones yielded additional supporting evidence. In this study, aluminum chloride and bromide catalysts were used in alkyl halide solutions. The reaction was monitored by conductivity measurements and tritium radiotracer techniques. Conductivity changes during and after polymerization and unexchanged tritium in the polymer support the theory that initiation does take place by addition of AlX2L to the double bonds of the monomers. This results in formation of the carbon cations [36]. It was also observed [36] that: (1) Only a very small fraction of the aluminum halide is ionized. (2) \u201cActive species\u201d are formed from reactions of AlX2L with the double bonds and covalent bonds are formed between aluminum and carbon atoms. The cations that form start the polymerizations. Other cations may form from some impurities and may also act as initiators. The polymerizations that follow are terminated fairly rapidly because the concentration of the initiating cations is much smaller than the amount of aluminum halide. This explains the low ef\ufb01ciency of these particular initiators. Only a little polymer forms per mole of aluminum halide used. (3) Most of the unionized aluminum halide complexes with unreacted monomer molecules. These complexes do not act as initiators. The result is that the concentration of aluminum halide and the formation of AlX2L becomes very small and there is no further initiation. Such conclusions explain why yields are low when the reactions are started by additions of the initiator solutions to the monomers, but are high, however, when the monomers are added to the initiator solutions [36]. Faust et al. carried out a detailed kinetic investigation to compare polymerization rates of isobutylene with Et2AlCl, EtAlCl2, and TiCI4. They demonstrated that EtAlCl2 induced faster polymerizations than did TiCI4 in hexanes/CH3Cl at (cid:1)80(cid:5)C. Polymerization with EtAlCl2 was also examined in dichloromethane or chloroform at low temperatures. The feasibility of living cationic polymeriza- tion with aluminum-based Lewis acids was examined in hexanes/CH3Cl also at (cid:1)80(cid:5)C. MeAlCl2 induced rapid and less controlled reactions were completed within 30 s. On the other hand, slow and well-controlled polymerizations took place with Me2AlCl. Despite rapid reactions, product polymers had narrow molecular weight distributions [36].  It is not clear why other Lewis acids like BCl3 require water or other compounds and must be added to the monomer to obtain high conversions [37]. Boron tri\ufb02uoride can initiate polymerizations of styrene, presumably by itself, in a methylene chloride solvent [38]. One explanation that was offered for the different behaviors of various Lewis acids is based on differences in the electronic con\ufb01gurations around the metal atoms [12].  4.3.1.3  Initiation by Stable Cations  These initiations were originally reported by Bawn et al. [39]. The cations must be used in low concentrations to insure complete dissociation from their respective counterions. Stable organic cations can be formed from ole\ufb01ns, aromatic structures, or compounds with heteroatoms possessing unshared electrons, like oxygen, nitrogen, or sulfur. Some examples of stable cations that can initiate cationic polymerizations are [40]:  C  3  T riphenylmethyl ion  Cyclopentatrienyl (tropylium) ion  O  Xanthylium ion  \f4.3 Cationic Polymerization  161  BF4  The above shown cations form crystalline salts with anions. These anions are ClO4 (cid:1), PF6 (cid:1), and AsF6 The initiation reactions by stable cations, designated as (X  (cid:1), FeCl4  (cid:1), SbF6  (cid:1) [40].  ), may proceed by several possible  (cid:1), SbCl6  (cid:1),  mechanisms [41]:  (A) By direct additions to unsaturated systems:  X  +  R  (B) By hydride abstractions:  L  R  X  R  R  X  +  R  XH +  (cid:129)  X  +  R  X +  (C) By formations of cation-radicals through electron transfer or through some other mechanisms:  In (A) the reaction will predominate on the left-hand side. Exceptions appear to be ole\ufb01ns with strong electron releasing substituents that confer thermodynamic stability to the newly formed cation, [40]. This either results from a suitable charge delocalization over the p-electron system ~CH2\u2013CHR or from a presence of a heteroatom. Accordingly, only those ole\ufb01ns that possess relatively strong nucleophilic characteristics can be polymerized by stable carbon cations. Such ole\ufb01ns are alkyl vinyl ethers, N-vinyl carbazole, p-methoxystyrene, indene, and vinylnaphthalenes. Styrene and a-methyl styrene, however, will not polymerize, because they are less reactive.  L  The initiation mechanism, as suggested by Ledwith [40], follows the path of reaction (A) and is a result of a direct addition of the cation to the ole\ufb01n. This is based on observations of the reaction of the xanthylium cation with 1,1-diphenylethylene. It is also based on the reaction of the tropilium cation with N-vinyl carbazole. The last may, perhaps, be in\ufb02uenced by steric factors. The high initiating ef\ufb01ciency of the tropilium ion, which has a stable six p-electrons system, may be a result of formation of a charge transfer complex [39]:  C7H7  C7H7 +  C7H7  R  R  R  Based on the above, polymerization of N-vinylcarbazole can be shown as follows [40]:  A  +  N  charge transfer complex  A  N  N  N  A  N  \f162  4 Ionic Chain-Growth Polymerization  4.3.1.4 Metal Alkyls in Initiations of Cationic Polymerizations  Initiations of polymerizations of vinyl and other monomers by metal alkyls generally take place by anionic mechanisms. This is discussed further in this chapter. There are, however, reports in the literature [41] of cationic polymerizations that are initiated by some metal alkyls. These are polymerizations of monomers like vinyl ethers, o- and p-methoxystyrene [42], and isobutylene [43, 44] that are initiated by compounds like dialkyl aluminum chloride.  One explanation is as follows [45]. These metals are strong electron acceptors. Their valence shells and their un\ufb01lled orbitals can accommodate electrons from donor molecules. As a result, the organometallic compounds behave like Lewis acids. This was observed in a polymerization of isobutyl vinyl ether [46]. While triethylaluminum is not by itself an initiator for the polymerizations, the reactions will take place in the presence of typical electron acceptors [45]:  Al(C2H3)3 + ClCH2OCH3  (Al(C2H3)3  Cl  CH2OCH3  )  (  Al(C2H3)3 Cl  CH2OCH3  ) +  OC4H9  CH3OCH2  Al(C2H3)3 Cl  OC4H9  H  The catalyst components must be combined in the presence of the monomer. This is due [45] to high instability of the carbon cation complexes [Al(C2H5)3Cl](cid:1) [CH3OCH2]+. It is interesting that the (cid:1)H2O also show rate decreases as the reaction progresses [47]. When, polymerizations by C2H5AlCl2 however, additional water is added, rapid polymerizations start again [47].  It is possible to modify the catalytic activity of metal alkyls by controlled additions of modi\ufb01ers. These are water, alcohol [45], oxygen [48], carbon dioxide [49], aldehydes [50], organic peroxides [45], and metal oxides, like V2O5, NiO, and HgO [45]. The exact action of these modi\ufb01ers is not clear and it is not certain if they should be considered to be co-initiators or initiators. Their addition, however, can affect catalytic activity, yield, stereospeci\ufb01city, and molecular weight of the products. Oxygen, for instance, can act as a modi\ufb01er for the Grignard reagent, which by itself does not initiate cationic polymerizations of vinyl ethers. Yet, introduction of oxygen to a vinyl ether-Grignard reagent system will initiate the polymerization and will yield high molecular weight products [50]. It was suggested [45] that oxygen may cause transformation of the alkyl magnesium groups into N alkoxy magnesium groups. This results in greater concentrations of magnesium dihalides that can induce the polymerizations.  Substances that generate cations can vary widely. They can be molecules that dissociate into ions or react with other compounds like solvent or monomer to form cations. Iodine is an example of such a substance. In a system of n-butyl vinyl ether-iodine-diethyl ether, the iodine apparently \ufb01rst forms an inactive p-complex with the solvent. It subsequently dissociates and rearranges into an isomeric active ion [12]:  +  I2  RO  RO  I2  I  I2  I3  OR  Another group of compounds that were recently reported as capable of initiating cationic polymerizations are metallocene/borate complexes. Such material can, for instance, be generated from zirconocene dimethyl compounds (Cp2ZrMe2) and anilinium borate. Thus, [HNMe2Ph] + [B (C6H5)4] will polymerize amine-functionalized a-ole\ufb01ns [51] as well as isobutylene homo and copolymerizations [52]. Also, when compounds, like Cp*MMe3 (M \u00bc Ti, Zr, and Hf; where  \f4.3 Cationic Polymerization  163  Cp* \u00bc Z5-pentamethylcyclopentadienyl) are reacted with B(C6F5)3, a methyl cation is abstracted and a complex forms, as shown below:  Cp(cid:4)TiMe3 \u00fe B(C6F5\u00de3 ! \u00bdCp(cid:4)TiMe2  \u00fe(cid:3)\u00bdMeB(C6F5\u00de3  (cid:1)(cid:3)  indicates that  Evidence has now been presented that  the above compound behaves as a carbocationic polymerization initiator for styrene, N-vinylcarbazole, vinyl ethers, and isobutylene. The mechanism of initiation and polymerization of these monomers by such metallocene complexes is still being investigated. It was suggested by Wang et al. [53], that the mechanism of carbocationic polymerization of such ole\ufb01ns by the above complex would involve coordination of the ole\ufb01ns, as shown below, in a nonclassical Z1-fashion, with the metal-ole\ufb01n. This interaction is stabilized by a complementary borate\u2013ole\ufb01n interaction. The next step in the polymerization process by this mechanism, then involves attack on the carbocationic centers of the metal ions-activated ole\ufb01n molecules by secondary ole\ufb01n monomers, followed by chain growth [53]:  Ti  H  H  H  monomer  B   C6F5   C6F5   C6F5  H  H  Ti  H  H  polymerization initiator  monomer coordination  chain growth  Ti  H  H  H  H  H H  H  B   C6F5  C6F5   C6F5  4.3.2 One Electron Transposition Initiation Reactions  Some radical sources, will, in the presence of oxidizing agents, or light, or heat energy, initiate cationic polymerizations of monomers, like n-butyl vinyl ether. Those that are most readily oxidized are carbon atom centered radicals that have substituents like benzyl, allyl, alkoxy, or structures with nitrogen or sulfur. Also, radicals that are formed by addition of other radicals to alkyl vinyl ethers are particularly reactive.  Oxidants that can be used in these reactions are salts, like (C6H5)2I+PF6  (cid:1). Such salts oxidize the  radical and also supply the counter-ions, as shown below [54]:  HO  OH  HO  2  I  PF6  2  2  2  2  2  \u2206  80 oC  O  2  + 2H PF6 +  2  I  + 2  \f164  4 Ionic Chain-Growth Polymerization  What happens to the \ufb01nal radical is uncertain. High conversions were reported in polymerizations of n-butyl vinyl ether in the presence of azobisisobutyronitrile (as a source of radicals) with (cid:8) at 50(cid:5)C [55]. The above is an illustration of a thermal process [12]. Free radicals \u00f0p - tolyl\u00de2(cid:1)I(cid:7)PF6 can also be generated with the aid of UV light. This, for instance, was done with a UV light decomposition of benzoin methyl ether in the presence of an oxidizing salt [56]:  O  OCH3  h\u03bd  O  +  OCH3  +  I  2  PF6  OCH3  +  PF6  +  OCH3  I  4.3.2.1 Charge Transfer Complexes in Ionic Initiations  Formations of copolymers by charge transfer mechanisms in free-radical polymerizations are discussed in Chap. 3. Reactions between donor and acceptor molecules, however, can also result in some charge transfers that yield ion-radicals and subsequent polymerization by ionic mechanism:  D +   A  [DA  D  A ]  ground state  [D A  DA]  excited state  The nonbonding form predominates in the ground state while the charge transfer predominates in the excited state. The energy separation between the ground state and the \ufb01rst excited state is small. If the ionization potential of the donor molecule is low and the acceptor molecule has a strong electron af\ufb01nity, transfer of an electron can occur to a signi\ufb01cant extent even in the ground state. Mutual oxidation\u2013reduction takes place:  D \u00fe A \u00d0 complex \u00d0 \u00bdD(cid:6)(cid:7)\u00feA(cid:6)(cid:8)(cid:3)  Some vinyl compounds, i.e., vinyl ethers, can function as donor molecules because they possess a low ionization potential. The acceptors can be neutral molecules like, quinones, anhydrides, nitrile compounds, etc. They can also be ionic intermediates, such as metal ions, ionized acids, and carbon cations. An interaction of an acceptor with a donor is followed by a subsequent collapse of the charge transfer complex. This can results in formation of cation-radicals that are capable of initiating cationic polymerizations [57]. The exact mechanism of the reaction of cation-radicals with ole\ufb01ns is still not completely determined.  One example is a combination of an alkyl vinyl ether (donor) with vinylidene cyanide (acceptor) that results in ionic polymerizations [58]. The reaction actually contains the ingredients of both cationic and anionic type polymerizations [59]:  \f4.3 Cationic Polymerization  RO  +  N  N  donor  acceptor  165  N  N  CT  RO  +  cationic polymerization  anionic polymerization  where [CT] represents a charge transfer complex.  Solvation of the charged species accelerates the transfer of electrons and the ionizations are enhanced by polar solvents [57]. Charge transfer reactions studies with tetracyanoethylene, an acceptor, and N-vinylcarbazole, a donor, in benzene solution demonstrated that both cation-radicals and anion-radicals form. This can be used in a subsequent cationic polymerizations [60]:  N  N  +  N  N  N  N  N  +  N  N  N  N  N  N  monomer  polymer  A similar reaction takes place between chloranil and N-vinyl carbazole [61]:  O  O  Cl  Cl  +  N  CT  Cl  monomer  polymer  O  Cl  Cl  Cl  O  N  Alkyl vinyl ethers also polymerize in the presence of strong acceptors like tetracyanoben- zoquinone, 2,3-dichloro-5,6-dicyano-p-benzoquinone, and tetracyanoethylene [60]. A similar reac- tion mechanism was proposed [60].  Solutions of maleic anhydride in ether will initiate cationic polymerizations of isobutyl vinyl ether or N-vinyl carbazole, if subjected to attacks be free radicals. The same is true if the solutions are irradiated with ultraviolet light or gamma rays [62, 63]. Also, active species are generated from reactions of aldehydes or ketones with maleic anhydride when attacked by free radicals or irradiated by UV-light, or gamma rays from 60Co [63]. These active species are presumed to be formed through charge-transfer reactions that occur between the electron acceptors, p-acids, or electron donors, p- bases, which form cations [64].  N  N  Cl  Cl  \f166  4 Ionic Chain-Growth Polymerization  Some Lewis acids can form charge transfer complexes with monomers that yield cation radicals when irradiated with ultraviolet light [65, 66]. This was shown with such Lewis acids as VCl4, TiCl4, and TiBr4 in polymerizations of isobutylene. The charge transfer complexes collapse after irradiation [66]:  VCl4 \u00fe \u00bdM(cid:3) monomer \u00d0 \u00bdVCl4M(cid:3)  \u00bdVCl4M(cid:3)hv\u00bdVCl4M(cid:3)(cid:6) ! VCl4  (cid:7)(cid:1) (cid:1) (cid:1) (cid:1) (cid:1)(cid:1)M(cid:6)(cid:8)  2M(cid:6)(cid:8)!(cid:7)M--M(cid:8)(cid:1)!  polymer  monomer  4.3.2.2 Radiation Initiated Polymerizations  Photochemical initiations of cationic polymerizations [67\u201371] are used commercially. Irradiation by ionizing radiation of ole\ufb01ns forms several kinds of active, initiating species. Free-radical, cationic and anionic polymerizations can potentially be initiated by these active species. Generally, the characteristics of ionizing radiation induced polymerizations can be such that free-radical and ionic polymerizations coexist [72]. Under dry conditions, polymerizations will proceed predominantly through cationic intermediates with cyclopentadiene [73] and styrene [74, 75]. Also, radiation-induced polymerizations of some monomers in the liquid state are subject to retardation [76] by very low concentrations of ion scavengers such as ammonia and water [72]. The ef\ufb01ciency of such retardation depends upon the proton af\ufb01nity of the scavengers [72]. In addition, radiation-induced cationic polymerizations of isobutylene under anhydrous conditions occur through propagation by free ions [77].  4.3.2.3 Electro Initiation of Polymerization  These polymerizations, sometime also called electrolytic polymerizations, are carried out in an electrical \ufb01eld. The \ufb01eld is applied to initiate chain growth. Passage of an electrical current through solutions of monomers in suitable solvents can produce initiating species. Majority of these species, however, are free-radical in nature [78\u201380].  Early studies on initiation of cationic polymerizations of styrene, isobutyl vinyl ether, and N- vinylcarbazole were carried out by dissolving AgClO4 in pure monomers or in nitrobenzene. Electric current was then passed through them at room temperature [81, 82]. Rubbery polymers formed as well as some copolymers, suggesting a cationic path of the polymerization. A mechanism was suggested based on anodic oxidation of the monomer:  ClO4  (cid:1)e (cid:8)(cid:1)!  ClO4(cid:6) \u00fe e  ClO4(cid:6) \u00fe M (cid:1)! ClO4  (cid:8)  \u00fe M(cid:7)  where, M is monomer. Later, however, it was concluded that the polymerizations are due to formation of cation-radicals as the initiating species [83]. Further studies of the phenomenon led to a proposed mechanism of initiation [84] of styrene polymerization in acetonitrile solution. Controlled potential electrolysis at the anode, with the aid of a salt like tetrabutylammonium \ufb02uoroborate, is a result of direct anodic oxidation. Electrons are transferred at the anode. This is accompanied by formations of radical- cations:  \f4.3 Cationic Polymerization  167  + + + + + + +  In the above initiation the monomer itself is the initiator and the anode can be regarded as the  \u201cco-initiator.\u201d  If a supporting electrolyte is \ufb01rst oxidized to a radical, indirect cationic polymerization can result. The radical in a subsequent step oxidizes the monomer to a \ufb01rst initiating entity, the cation-radical [85]. Such an indirect initiation was also suggested for electropolymerization of isobutyl vinyl ether in the presence of BF4 supporting electrolyte [85]:  e  BF4  BF4  anode  OR  BF4  +  BF4 +  OR  4.3.3 Propagation in Cationic Polymerization  In the propagation step the polarity of the medium affects strongly the reaction because the intimacy of the ion pair depends upon solvent polarity. The bond between the two ions can vary from a high degree of covalence to that of a pair of free, solvated ions [86]:  C  A  C  A  C /  /  A  covalent  intimate ion pair  solvent separated ion pair  C +     A free, solvated ion pair  The chemical structures of the monomers also determine their reactivity toward cationic polymerizations. Electron donating groups enhance the electron densities of the double bonds. Because, the monomers must act as nucleophiles or as electron donors in the course of propagation, increased electron densities at the double bonds increase the reaction rates. It follows, therefore, that electron withdrawing substituents on ole\ufb01ns will hinder cationic polymerizations. They will, instead, enhance the ability for anionic polymerization. The polarity of the substituents, however, is not the only determining factor in monomer reactivity. Steric effects can also exert considerable controls over the rates of propagation and the modes of addition to the active centers. Investigation of \u2022O(C2H5)2 in toluene or in methylene polymerizations of alkyl vinyl ethers, for instance, with BF3 chloride at (cid:1)79(cid:5)C, showed that the rate of monomer consumption falls in the following order [87]:  Alkyl group \u00bc t - butyl>i - propyl>ethyl>n - butyl>methyl  \f168  Table 4.1 Relative rates of reactions of alkenes in 1,2-dichloroethane at 24(cid:5)C with PhCH2 cationa and (Ph)2C  L  L  Ole\ufb01n  4 Ionic Chain-Growth Polymerization  PhCH2 1.9 (cid:9) 106 L  1.9 (cid:9) 107  2.7 (cid:9) 107  8.7 (cid:9) 107  (Ph)2CH <105  L  9.5 (cid:9) 106  1.5 (cid:9) 107  <105  aFrom Wang and Dorfmann [88], by permission of the American Chemical Society  Another example is a study of the differences in the rates of reactions of various alkenes with two , generated by electron pulses [88]. Carbon cations, free from cations, PhCH2L complexities, such as ion pairing and cation aggregation that my be encountered in typical polymerizations, were used. Table 4.1 shows some of the data that was reported [88].  and (Ph)2CH  L  [89]  reported investigations of  Recently, Kolishetti and Faust  the polymerizations of p-methylstyrene in the presence of isobutylene, styrene, p-chlorostyrene, and 1,3 butadiene at (cid:1)40(cid:5)C. The polymerizations were carried out in a 50/50 mixture of CH2Cl2 with methyl cyclohexane as the solvent and a weak Lewis acid, SnBr2Cl2. The reactions were conducted by mono additions of each monomer that was followed by instantaneous terminations. The results showed that p-methylstyrene is roughly 3.8 times more reactive than isobutylene, 4.8 times more reactive than styrene, 7.2 times more reactive than p-chlorostyrene, and 100 times more reactive than butadiene. Chain growth reactions with fairly tight ion pairs that occur in medium of low polarity require that the monomers be inserted repeatedly between the two ions. These consist of carbon cations on the terminal units paired with the counterions. The ion pairs are \ufb01rst loosened, or \u201crelaxed,\u201d complexations with monomers follow, and insertions complete the process. All insertions, of course, results in formations of new carbon cations. They, upon formation, pair off immediately with the counterions, and the process continues:  X  Y  A  +  X  Y  X  Y  X  Y  A  The mechanisms of such insertions consist of repeated push-pull attacks by the ion pairs on the  double bonds of the incoming monomers [90]:  C  A  A  The degree of association of the ion pairs depends also upon the nature of the counterion and on the temperature of the reaction medium. Completely dissociated ion pairs allow chain growth to take place free from the in\ufb02uence of counterions. The carbon cations simply add directly to the double bonds of the incoming monomers. Propagation rates for such reactions are greater than for those with tight ion pairs [91]. The ef\ufb01ciency of the counterion is related to its acid strength.  \f4.3 Cationic Polymerization  169  In isobutylene polymerization at (cid:1)78(cid:5)C the following Lewis acids were rated in the order of their ef\ufb01ciencies [92]:  BF3 >AlBr3 >TiBr4 >BBr3 >SnCl4  The polymerization reactions can be complicated, sometimes, by two different types of propaga- tion paths. Some chains may grow without a terminal counter-ion as free propagating species. Other polymeric chains, however, may be paired off with counterions. It should be noted that when references are made to free propagating ions, the ions are free from electrostatic in\ufb02uences of the anions. They are, however, still associated with, and interact with polar or polarizable solvent molecules or monomers.  4.3.3.1 Steric Control in Cationic Polymerization  Ionic polymerizations yield highly stereoregular polymer when control is exercised over monomer placement. Much of the steric control in cationic polymerization occurs at low temperatures. The earliest stereospeci\ufb01c vinyl polymerizations were observed in preparation of poly(isobutyl vinyl ether) with a BF3-ether complex catalyst at (cid:1)70(cid:5)C. An isotactic polymer formed in this reaction [93]. The same catalyst was employed later to yield other stereospeci\ufb01c poly(vinyl ether)s [93\u201396]. The amount of steric placement increases with a decrease in the reaction temperature and, conversely, decreases with an increase in the temperature [96, 97].  Various mechanisms were proposed to explain steric placement in cationic polymerization. Most of them pertain to vinyl ethers. There is no general agreement. Some of the suggested mechanisms are discussed in this section. Most were offered for homogeneous conditions with soluble initiators like BF3\u2013O(C2H5)2. There are, however, also some explanations of steric control with insoluble catalysts, like Al(SO4)2 \u2022 H2SO4.  Control in Homogeneous Polymerizations  Not all explanations of steric control under homogeneous conditions give equal weight to the in\ufb02uence of the counterion. A Bawn and Ledwith mechanism [99] for the polymerization of vinyl ethers is based on data that suggests that only one mesomeric form of the ethers exists, presumably trans [98]  CH2  O  R  OR  CH2  R  O  An alkyl substituent composed of a three-carbon chain causes steric blocking of one side of the  bond:  H  H  O  A \ufb01ve-carbon substituent should exhibit the highest degree of steric hindrance, which, on the other hand, should decrease with a decrease in the size of the group. There should be no blocking with an ethyl group or with an isopropyl one [98]. This was, demonstrated experimentally [99]. It was suggested, therefore, that in homogeneous polymerizations of vinyl ethers, the growing cations are stabilized by a  \f170  4 Ionic Chain-Growth Polymerization  form of neighboring group interaction. This interaction (or intramolecular solvation) would be with oxygen atoms from the penultimate monomer units [98]. These are forms of \u201cbackside\u201d stabilization of the growing chains that force reactions to occur at the opposite sides from the locations of the counterions. The mechanisms are forms of SN2 attacks with retention of the con\ufb01gurations. These con\ufb01guration are formed between existing and newly formed carbon cations in the transition states:  R  A  76 5  4  O  3  RO  OR  RO  1  H  +  H 2  H  RO  76 5  4  O  3  R  A  OR  1  OR  CH2 2  H  RO 7  6  R  54 3  2  O  1  A  RO  OR  Solvations of the new cations might even occur before they are completely formed, maintaining the steric arrangement throughout, provided that the monomers enter as shown above [98]. One weakness of the above mechanism is that it fails to consider the nature of the counterions.  Another mechanism, proposed by Cram and Kopecky [100], places emphasis on formation of six- membered rings. The growing polymeric chains in vinyl ethers occupy equatorial arrangements with the \u2013OR groups attached to the growing ends by virtue of their size, because they are larger. In reactions between the monomers and the six-membered ring oxonium ions the relative con\ufb01gurations of the two asymmetric centers that form determine total chain con\ufb01gurations. If the con\ufb01gurations are similar, the chains become isotactic, but if they are different they become syndiotactic. Molecular models suggest that isotactic placement should be more likely [100].  RO  RO  H  RO  H  H  O  R  OR  OR  OR  O  R  OR  RO  RO  RO  RO  H  H  H  H  The Cram and Kopecky mechanism [43] fails to explain the in\ufb02uence of the various R groups upon  the stereospeci\ufb01city of the \ufb01nal product.  In a mechanism proposed by Kunitake and Aso [101] two factors were given primary importance. These are: (1) steric repulsions determine the conformations of the propagating chains with a special arrangement of the counterions and those of the incoming monomers. (2) The directions of the monomer attacks are determined by the tightness of the growing ion pairs. It is assumed that the growing carbon cations are essentially sp2 hybridized and that the conformations with the least steric repulsion will, therefore, be [101] as shown in Fig. 4.1.  The position of the counterion is assumed to be at the side of the carbon cation and away from the penultimate unit. The stability of such conformations should be very dependent on the temperature of the polymerization and on the size of the substituents. Experimental evidence con\ufb01rms this. Thus, it is low known that  the stereoregular polymers, whether isotactic or syndiotactic, form only at  \f4.3 Cationic Polymerization  171  A  L  L  S  S  Fig. 4.1 Steric arrangement. L large substituent; S small substituent  L  S  (L)  S  front-side attack  L(S)  A  back-side attack  front-side  L  S  S  L  L  L  S  L  L  S  L  S  A  S  L  L  S  A  S  S  A  Fig. 4.2 Propagation mechanism  temperatures in homogeneous polymerizations (as stated earlier). This suggests that the \ufb01xation of the conformations of the growing chain ends is very important in enhancing polymer stereoregularity.  In polar solvents the counterions interact only weakly with the growing cations. The steric effects become major factors in deciding the courses of propagation. In such situations the carbon cations [101] attack the least hindered side (frontal side attacks). These give rise to syndiotactic structures. The terminal carbon cations probably can rotate freely, so the vinyl monomers should be capable of approaching from any direction. In non-polar solvents, on the other hand, if the ion pairs are tight enough, the incoming monomers may approach the cations from the back sides only, giving rise to isotactic placements. This is illustrated in Fig. 4.2.  If there is steric hindrance to backside approaches due to the large sizes of the penultimate substituents, front-side attacks take place. This occurs even in non-polar medium [101]. The incom- ing monomers can, therefore, attack the cation either from the frontside or from the backside. All depends upon the tightness or the Coulombic interaction of the ion pair and on the difference in the steric hindrance between the two modes of attack.  In the above reaction mechanism, the possible interactions of the counterions and the monomers are ignored. This was justi\ufb01ed by weak interactions of electron-rich monomers, like a-methyl styrene and vinyl ethers with weak anions [101]. The nature of the counterions as such, however, is not ignored in this mechanism, because the tightness of the ion pairs is considered.  Later work by Hirokawa et al. [102], suggested that the sizes of the R groups of alkenyl ethers play an important role in determining the steric structures of the resultant polymers. For instance, allyl vinyl ethers can be polymerized to highly isotactic polymers with the aid of SbCl5. 1H and 13C NMR data shows no evidence, however, of steric control, though, it does show a relationship between active chain ends and incoming monomers. In addition, the amounts of isotactic placement do not differ signi\ufb01cantly at (cid:1)10(cid:5)C or at (cid:1)75(cid:5)C [103]. This suggests that isotactic selection is generated by orienting the substituents in the monomer and in the chain away from each other. A Coulombic attraction is visualized between the counterion and the positively polarized oxygen of the monomer. Also, in studies with optically active vinyl ethers it was observed [104] that trimethyl vinyl silane, which is bulky and non-chiral forms highly syndiotactic polymers. Equally bulky, but chiral ((cid:1))- menthyl vinyl ether, however, produces isotactic polymers in polar solvents. This suggests that isotactic propagation is preferred in a polar medium because of helical conformation of the polymer  \f172  4 Ionic Chain-Growth Polymerization  chain and is forced by a bulky chiral substituent. Kunitake and Takarabe [105], therefore, modi\ufb01ed the original Kunitake and Aso mechanism. The growing chain ends are crowded by bulky substituents. This may result in steric interference between a bulky side group and the counterions. The interactions of the propagating ion pairs decrease when the sizes of the counterions increase. A frontal attack and syndiotactic placement of the monomers results. When, however, the monomer side groups are less bulky, steric repulsion becomes insigni\ufb01cant. Larger counterion becomes responsible for retarding the frontside attack and gives more isotactic placement.  Studies of model reactions for cationic polymerization of alkyl propenyl ethers showed that the mode of double bond opening is independent of the geometric structure of the ether. Mainly a threo opening takes place, but the mode of monomer addition is dependent on the geometric structure of the monomer or on the bulkiness of the substituent [106].  Finally, in still another investigation of model systems, UV and visible spectroscopy were used together with conductivity measurements. Results showed that charge-transfer complexes do form between the counterions and p-acceptors, which can be Lewis acids or acceptor solvents [196]. This led Heublein to suggest that interactions with monomers lead to alterations of the solvation spheres of the ionpairs in the direction of the counterions. The temporary dissymmetry of the sphere of solvation affects stereoregularities of the structures of the polymers that form. As a result, the propagation reactions are seen by Hueblein as competing interaction between the chain carriers and the monomers, the counterions, and the solvents [106].  Control in Heterogeneous Polymerizations  Several reaction mechanisms were also proposed to explain stereospeci\ufb01c placement with insoluble catalysts. Furukawa [46] suggested that here the mechanism for cationic polymerization of vinyl ethers depends upon multicentered coordinations. He felt that coordinations of the polymeric chains and monomers with the catalysts are possible if the complexed counteranions have electrically positive centers. This can take place in the case of aluminum alkyl and boron \ufb02uoride:  Further coordination of aluminum alkyl to the anions is possible if the coordination number of the  central atom is suf\ufb01ciently large [46]:  R3Al \u00fe BF3 ! \u00bdR2Al(cid:3)(cid:7) \u00fe \u00bdBF3R(cid:3)  (cid:8)  \u00bdBF3R(cid:3)  \u00fe AR3 ! \u00bdR3Al ! BF3R(cid:3)  The products are complex counterions that enable multicentered coordination polymerization. Thus, the mechanism of vinyl ether polymerization proposed by Furukawa [46] is as follows. Two neighboring ether oxygens that are linked to the polymer chain close to the terminal cation become coordinated to the metal center of the complexed counterion. The molecules of the monomer can then approach the growing chain only from the opposite side and isotactic placement results:  (cid:8)  (cid:8)  OR  H  R  O  O  H  R  B  Z  Me  \f4.3 Cationic Polymerization  173  where B represents boron and Me aluminum.  A different mechanism, however, was offered by Nakano and coworkers [47]. They felt that there must be a relationship between the crystal structures of the heterogeneous catalysts and the resultant stereoregularity of the polymers. If the crystal structures of the catalysts are tetrahedral and the crystals have active edges, stereoregular polymers should form even at room temperature. In addition, shorter active edges make the catalysts more suitable for stereospeci\ufb01c polymerization. The follow- ing mechanism was, therefore, proposed [47].  If the terminal end of the growing chain ends:  O  R  have sp2 type con\ufb01gurations, vacant orbitals on the terminal carbon atoms of the growing polymeric chains are in a state of resonance with the lone pair of electrons on the adjacent oxygen atoms. This means that the positive charges are distributed to the adjacent oxygens and are not localized on the carbons:  \u03b4  \u03b4  O  R  Counterion  The monomer can potentially add in four different ways:  1.   \u03b4  O  \u03b4  R  2.  OR  \u03b4  O  \u03b4  OR  R  3.  4.   \u03b4  O  \u03b4  R  RO  \u03b4  O  \u03b4  R  OR  Reaction 3 yields isotactic polymers and should be the mode of addition [47] when isotactic  polymer forms.  4.3.3.2 Pseudo-Cationic Polymerization  Most cationic polymerizations of ole\ufb01ns proceed through carbon cation carriers. There are, however, instances of cationic polymerizations where the evidence was interpreted as suggesting that the propagating species are not carbon cations. Instead, the reactions were said to proceed through covalently propagating species. Such reactions were termed pseudo cationic [109, 110]. In these polymerizations the propagating species may be combinations of ionic (free ions and ion pairs) and covalently bonded species. Reaction conditions were claimed to determine the relative amounts of each. Examples of such polymerizations are cationic polymerizations of styrene or acenaphthene with protonic acids like HClO4 or iodine as the initiators. The propagations were suggested [110] to take place in three successive stages when the reactions are carried out in methylene chloride at (cid:1)20(cid:5)C. In the \ufb01rst one, rapid, short-lived ionic reactions take place. In the second stage, the ions can no
