Repository: JonathanOnorato/ChemLP

# ChemLP
A Chemistry Natural Language Processing Tool

File: Bowman/textbook_files/Polymer_Chemistry_by_Koltzsenburg_Maskos_and_Nuyken.json (part 14 of 30)
ch  a-  h3c  polymerization   ", "fig", "10.26  transfer by  friedel-crafts alkylation  (formation of indane)  a-  +  +  h  a-  +  h+  a-  intermolecular  friedel-crafts  reactions  are  also  observed", " these  are  also  transfer  reactions  but  in  this  case  also  result  in  different  polymer  structures,  namely  branched  structures or macromonomers (", "figs", "10.27 and 10.28)", " inter- and intramolecular reactions during the cationic polymerization of heterocycles   are also transfer reactions (", "figs", "10.29 and 10.30)", " during  the  first  step,  the  nucleophilic  x  (x = o,  s,  nr)  from  somewhere  along  the  chain reacts with the electrophilic \u03b1-c-atom of an active center", "if remaining monomer  reacts with such a branched cation at the \u03b1-c-atom the reaction yields a neutral linear  chain and a charged species which continue to grow", " when such reactions are intramolecular so that rings are formed, then this is referred   to as back-biting (", "fig", "10.30)", " varying size", " the  result  of  this  reaction  is  a  depolymerization  with  the  formation  of  rings  of    termination reactions  10.1.4.2  because of the reactivity of the active species, there are many possibilities for termina- tion  during  cationic  polymerization", " these  reactions  do  not  necessarily  destroy  the  active  center", " it  is  often  sufficient  for  the  cation  to  rearrange  into  an  inactive  species  (", "fig", " 10.31)", " for  example,  a  hydride  shift  can  lead  to  an  inactive  species  caused  by   steric considerations", " if anion splitting occurs, which is also occasionally referred to as the decomposition of  the anion, then termination occurs through the reaction of the active cation with part of  the counterion (", "fig", "10.32)", " termination most frequently occurs, however, because of remaining impurities, such   as h2o (", "fig", "10.33)", "  255  10  ch2  ch  a-  +  ch2  ch  h  10.1 \u00b7 cationic polymerization  + ch a-  +  ch2  ch2  ch  ch2  ch  +   h+   a-  ch2  ch   ", "fig", "10.27  transfer by intermolecular friedel-crafts reactions to form branched polymers  ch2  ch  a-  +  +  h  ch2  ch  a-  ch2  ch  +  h+ a-   ", "fig", "10.28  transfer by an intermolecular friedel-crafts reaction to yield a macromonomer  10.1.5    living and controlled cationic polymerization  characteristic of living polymerization are the rapid initiation and the absence of trans- fer  and  termination", " as  a  result,  the  molar  mass  of  the  polymer  should  increase  in  a  linear  fashion  with  conversion", " because  of  the  reactivity  of  the  carbenium  ions,  the  above  requirements  are  difficult  to  meet  for  the  cationic  polymerization  of  vinyl   compounds,  for  example  for  the  technically  important  polymerization  of  isobutene", " however, it has still proved possible to develop systems which can be called controlled  polymerizations", " the  best  known  example  of  such  a  system  is  the  inifer-polymerization  of  isobu- tene  (kennedy  and  smith  1979,  1980)", " an  initiator-transfer-reagent  such  as  1,4-bis  (chloroisopropyl)benzene reacts with bcl3 to become a carbenium ion which is stabilized  by neighboring aromatic compounds; however, the equilibrium is shifted far towards the  neutral component (", "fig", "10.34)", "    256  chapter 10 \u00b7 ionic polymerization  + x  a-  +  x  x  h2c  h2c  x  h2c  x  ch2  +  x  x  x  ch2  x  +  a-  h2c  a-  h2c  x  h2c  +  x  10   ", "fig", "10.29  intermolecular transfer reactions between growing and inactive polymer chains   ", "fig", "10.30  back-biting:  intramolecular transfer  x  mm  ch2  x  ch2  x  mn  ch2  + x  a-  -  x  x  mm  ch2  + x  mn+1  a-  x-  mn+1  + x  mm  a-   ", "fig", "10.31  termination by  hydride shift  h  r  r  r  a-  +  +  r  r  r  a-h   10.1 \u00b7 cationic polymerization  257  10  +  +  bf3oh-  f  +  bf2oh   ", "fig", "10.32  termination via anion splitting   ", "fig", "10.33  termination by  impurities or added terminating  agents, e.g., h2o  +  a-  +  h2o  r  r  oh  +  h+ a-  r  r  the cation (ii, ", "fig", "10.34) formed during initiation using bcl3 is able to add isobu-  tene (", "fig", "10.35)", " the growing chain can then be terminated either by anion splitting or by a transfer   reaction (reaction between iii and i) (", "fig", "10.36)", " \u2212", "this  a cl-terminated polyisobutene (iv) is produced by the reaction of iii with bcl4 reaction is reversible but iv usually reacts from the second isopropyl chloride group adja- cent to the aromatic ring with bcl3-the second arm is initiated (", "fig", "10.37)", " the species vi can be produced from v by the addition of isobutene (", "fig", "10.38)", "finally,  vi  can  terminate  by  anion  splitting  or  by  reacting  with  i  to  become  cl-   terminated (", "fig", "10.39)", " the latter reaction continues until all i and similar functionalities (iv) have been  consumed; polymerization continues until all the monomer has been used up", "according  to this scheme, macromolecules of controllable molar mass and interesting functional  end groups (in this case cl), so-called telechelic macromolecules, can be synthesized", " using the inifer mechanism as an example, it was possible to demonstrate that it is  unnecessary for the charged chain ends to retain their activity or identity", "the desired goal  (telechelic macromolecules, block copolymers) can also be achieved by making use of the  reversibility of the termination step", "the same concept of reversible termination step is  also crucial for controlled radical polymerization (7 sect", "9.5)", " vinyl ethers can be polymerized in a controlled manner by hi/i2 or hi/nr4clo4 as  the  initiator  (", "fig", " 10.40);  polymers  with  adjustable  molar  mass  (pn = [m]/[i]),  narrow  molar mass distribution (mw/mn \u2264 1,2), and with controlled functional end groups can be  synthesized in this way", " block  copolymers  can  be  synthesized  simply  by  the  sequential  addition  of  different  vinyl ethers", "if the same polymerization is initiated by br\u00f8nsted acids, such block copoly- mer syntheses are not successful", " by using the bi-functional adduct of the addition of hydrogen iodide to a divinyl ether   as an initiator, telechelic macromolecules can be obtained (", "fig", "10.41)", " heterocyclic monomers such as tetrahydrofuran can also undergo controlled cationic   polymerization (", "fig", "10.42)", " particularly worth noting in terms of controlled cationic polymerization are the oxa- zoline monomers (", "fig", "10.23)", "an amphiphilic block copolymer can be obtained simply  by adding a different monomer (e.g., r\u2032 = n-c9h19) after conversion of the first monomer  (e.g., r\u2032 = ch3) is complete (", "fig", "10.43)", "    258  chapter 10 \u00b7 ionic polymerization   ", "fig", "10.34  inifer-mechanism:  formation of the initiating cation  cl  cl  +  bcl3  cl  +  +  bcl4  -  i  ii  cl  +  +  n  cl  ii  c  ch2  c  +  c  ch2 n-1  iii   ", "fig", "10.35  inifer-mechanism: polymerization of isobutene  a  b  - iii  +  bcl4  ch2  c cl  +  bcl3  cl  cl  c  iv  c  iv  n  n  iii  +  i  ch2  c cl  +   cl  +  ii  10   ", "fig", "10.36  inifer-mechanism: termination of propagation by: (a) anion splitting or (b) the initiator   ", "fig", "10.37  inifer-mechanism:  activation  initiating of the second  arm of a chloro-terminated  polymer  iv  +  bcl3  +  ch2 c cl n  c  v  - +  bcl4  v  + m  +  c  ch2  c  ch2  c  c  ch2  c cl  m-1  vi  n   ", "fig", "10.38  inifer-mechanism: growth of the second polymer arm  the suitable choice of initiator rx and termination reagent opens further possibilities  for variation", "as a result of this, molecules such as fluorophilic surfactants with hydropho- bic end groups can be synthesized (", "fig", "10.44)", " for the example in ", "fig", "10.44, c8f17ch2ch2-so3cf3 was used as an initiator and an   alkyl-substituted piperazine as a terminating agent", " the  controlled  polymerizations  described  in  this  section  result  in  macromolecules  with well defined molar mass, narrow molar mass distributions, and well defined func- tional end groups; this is an elegant versatile method for synthesizing telechelic macro- molecules and block copolymers", "  10.1 \u00b7 cationic polymerization  259  10  - vi + bcl4  ccl  ch2  c  c  ch2  c cl  +  bcl3  vi +  i   ccl  ch2  c  c  ch2  c cl  +  ii  m  m  vii  vii  n  n   ", "fig", "10.39  inifer-mechanism: reactions which lead to \u03b1,\u03c9-dichloro polyisobutene  +  hi  or  h3c  i  ch  or  h3c  i  +   i2 +  ch  or  or  h3c  ch2  i  i2  ch  or  ch  or  ch3  ch3  r  e.g", " ch3  ,  ch2  ch  h3c  i  i2  or  ch  h2c  ch  or   ", "fig", "10.40  controlled polymerization of vinyl ethers with hi/i2  10.1.6    kinetics of cationic polymerization  in contrast to radical or anionic polymerization, there are no coherent, generalized rules  for cationic polymerization", "this is, apart from other things, because of the many different  types of active centers-e.g., free ions, solvated ions, ion pairs, and ion aggregates", "often  the  influence  of  transfer  reactions  is  disregarded,  the  effect  of  the  solvent  is  underesti- mated,  and  unwarranted  assumptions  of  quasi-stationarity  are  made", " additionally,  the  extreme reactivity of the active centers, their low concentrations, and their sensitivity to  ubiquitous  impurities  often  lead  to  the  real  mechanism  often  not  being  properly   understood", " in contrast, the polymerization of isobutyl vinyl ether (ibve) initiated with 1-(2-methyl  propoxy)-1-iodoethane and tetrabutyl ammonium perchlorate (tbap) as a co-initiator  ((r\u2032i)/(n-bu)4nclo4) is relatively well defined", "    260  chapter 10 \u00b7 ionic polymerization  h2 c ch o r o ch ch2 +  hi / i2  i2  i  ch2 ch2 o r o ch2  ch2  i  i2  (n+m)  or'  i2  i  ch  ch2  ch2 ch2 o r o n  or'  ch2  ch2  ch2  ch i  i2  m  or'   ", "fig", "10.41  synthesis of telechelic vinyl ethers   ", "fig", "10.42  controlled  polymerization of  tetrahydrofuran  rco+ sbf6  - + o  oc  - +  sbf6  o  r  oc  +  o  c o  (ch2)4 o  o  r  o  r  10  rx  + n  n  o  -  x-  r n  ch2  ch2  n  +  o  ch3  c o  ch3  ch3  n-1  n  m  o  c9h19  r  n  ch2  ch2  n ch2 ch2  n  o+  c o  ch3  c o  c9h19  n  c9h19  m-1  hydrophilic  hydrophobic   ", "fig", "10.43  synthesis of an amphiphilic block copolymer", "hydrophilic coch3 side chain, hydrophobic  coc9h19 side chain   10.1 \u00b7 cationic polymerization  261  10  c8f17  ch2  ch2  n  ch2  ch2  n  n  cnh2n+1  c o  ch3  x  fluorophilic  hydrophilic 24 < x < 50  hydrophobic n = 6...18   ", "fig", "10.44  polymeric fluorophilic tenside with lipophilic terminal groups  as can be seen in ", "fig", "10.45, the substitution of i\u2212 by clo4  \u2212 results in an active spe- cies, r\u2032+clo4 \u2212", "the addition of monomer (m) to this leads to the active species, p+clo4 \u2212,  which  is  in  equilibrium  with  the  pi  (see  7 sect", "9.5  to  appreciate  the  similarity  to  con- trolled  radical  polymerization)", " kinetic  measurements  such  as  those  described  in  the   following paragraphs (7 sects", "10.1.6.1 and 10.1.6.2) corroborate this mechanism", " - (n-bu)4n+clo4  (n-bu)4n+i-  h3c ch i o ch2 ch  h3c  ch3  r'l  i  h3c ch o ch2 ch  h3c  ch3  r'+ l-  - clo4  h3c ch o ch2 ch  h3c  ch3 - r'+ clo4  r'+ clo4 -  +  m   - p+ clo4  p+clo4 -  m  (n-bu)4n+i-  (n-bu)4n+clo4 -  pi   ", "fig", "10.45  mechanism of the polymerization of isobutyl vinyl ether (m), initiated with 1-(2-methyl  propoxy)-1-iodoethane (r\u2032i)/tbap     262  chapter 10 \u00b7 ionic polymerization   rate of monomer conversion during ibve polymerization  10.1.6.1  monomer conversion is given by the first order equation  studies of the kinetics of the reaction have shown that the rate of conversion of the   monomer is not simply dependent on [m], but also on [r\u2032i] and [tbap] according to  \u2212  ]  [ d m dt  =  \u22c5[ \u2032 k mp  ]     measured rate constant of propagation  k  \u2032  p  =  k  p  \u22c5[  \u2032 r i  a ]  \u22c5[ tbap  ]     \u201ctrue\u201d rate constant of propagation  \u03b1 is called the coefficient of interaction and experimentally \u03b1 = 1 (0.9 < \u03b1 < 1.1)", "taking the expression for the conversion of monomer to polymer p:  \u2032   kp  kp   or  (10.1)  (10.2)  (10.3)  (10.3a)  (10.4)  p  =  m  ]  [  m  ] \u2212[ 0 ] [ m 0     1  \u2212 = p  [ [ m  ] m ] 0     10  (10.1) gives, after integration:  ln  [ [ m  ] m ] 0  =  ln  1 \u2212(  p  ) = \u2212  k  \u2032  \u22c5 tp     plots of ln(1 \u2212 p) as a function of the temperature at different temperatures allows values  for kp  \u2032 to be determined from the gradients of the straight lines", " from ", "table 10.2 it can be seen that the molar mass of the products is given by the  \u2032  are  approximately  linearly   ratio  [m]0  :  [r\u2032i]0  (p = 100%)  and  that  the  rate  constants  kp proportional to [tbap]0", " 10.1.6.2    influence of the solvent and the structure  of the co-initiator on the rate of polymerization of ibve  the rate of polymerization of ibve increases significantly with the polarity of the solvent", " at \u221240 \u00b0c the polymerization of ibve is 300 times faster in methylene dichloride than in  toluene", " both the co-initiator cation (", "table 10.3) and its anion (", "table 10.4) affect the rate of   polymerization", " the rate of polymerization of ibve is reduced by a factor of 17 by changing r = c2h5   to r = n-c8h17 or n-c12h25 in r4nclo4", " it is noticeably slower with bph4  \u2212", " although the rate of polymerization of ibve is similar with the anions pf6  \u2212 and clo4  \u2212,    10.1 \u00b7 cationic polymerization  263  10   ", "table 10.2  polymerization of ibve, initiated with r\u2032i/tbap-influence of [m]0, [r\u2032i]0, [tbap]0  \u2032 and on mn and temperature on the rate constants kw  t (\u00b0c)  [m]0  (mol/l)  [r\u2032i]0 (10\u22122) mol/l  [tbap]0: [r\u2032i]0  k\u2032p (10\u22123 s\u22121)  \u221215  \u221215  \u221215  \u221230  \u221230  \u221230  \u221230  1.0  1.0  1.0  0.5  0.5  0.5  0.5  0.61  0.57  0.57  2.50  2.50  2.50  2.50  0.49  1.75  2.63  0.10  0.50  1.00  2.00  0.64  1.55  2.48  0.14  0.83  1.42  4.39  mn (g/ mol)  mw/mn  16,400  1.12  17,200  1.10  17,600  1.12  2,100  1.10  2,000  1.08  2,100  1.10  1,900  1.12   ", "table 10.3  polymerization of ibve at \u221215 \u00b0c in methylene dichloride, initiated with r\u2032i/ r4nclo4-influence of the coinitiator r on the rate of polymerization ([m]0 = 1.0 mol/l,  [r\u2032i]0 = 0.57 \u00b7 10\u22122 mol/l, [r4nclo4]0 = 0.3 \u00b7 10\u22122 mol/l)  r  ch3  n-c4h9  n-c6h13  n-c8h17  n-c12h25  \u2032 [10\u22124 s\u22121]  kp  poorly soluble  6.37  2.10  0.28  0.28  c2h5  5.89   ", "table 10.4  polymerization of ibve at \u221215 \u00b0c in methylene dichloride, initiated with r\u2032i/ r4nclo4-influence of the coinitiator a\u2212 on the rate of polymerization ([m]0 = 1.0 mol/l,  [r\u2032i]0 = 0.57 \u00b7 10\u22122 mol/l, [r4nclo4]0 = 0.3 \u00b7 10\u22122 mol/l)  a\u2212  \u2032 [10\u22124 s\u22121]  kp  \u2212  bph4  0.05  \u2212  bf4  1.30  \u2212  pf6  4.97  \u2212  clo4  6.37  this trend is in accordance with the special salt effect described for nucleophilic substi-  tution reactions in the presence of tetraalkyl ammonium salts (winstein et al", "1961)", "  5 ibve polymerization, initiated with r\u2032i and tbap, is a living polymerization with a   in summary it can be stated that:  reversible termination step   5 the rate of polymerization increases linearly with [m], [r\u2032i] and [tbap]  5 the rate of polymerization increases linearly with the polarity of the solvent  even from this simple and comparatively well-defined example it is clear that the  kinetics  of  cationic  polymerization  are  rather  complex", " thus,  it  becomes  clear  why  there are, as yet, no generalized kinetic schemes for cationic polymerization and also  that the results obtained with one monomer cannot simply be used to describe another  system", "  10    264  chapter 10 \u00b7 ionic polymerization  10.2    anionic polymerization  already  in  the  early  part  of  the  twentieth  century  butadiene  was  being  polymerized   anionically in hydrocarbons with a dispersion of sodium in hydrocarbon solvents (buna)", " this process could, however, not compete technologically against the radical polymeriza- tion of butadiene and was soon abandoned", "the seminal work of m", "szwarc on anionic  living  polymerization  paved  the  way  for  telechelic  macromolecules,  block  copolymers,  and polymers with diverse architectures (szwarc 1956)", " similar to cationic polymerization, a high selectivity towards monomers is character- istic of anionic polymerization", "in contrast to cationic polymerization, anionic polymer- ization works best with monomers having acceptor groups adjacent to their double bond  (", "fig", "10.46)", " the sensitivity of the active species demands great care when choosing and purifying  the solvents to be employed", "solvents often chosen are tetrahydrofuran and aliphatic and  aromatic hydrocarbons", "traces of water and alcohols should be avoided as these deactivate  the growing chains", "solvents such as ch2cl2 and chcl3 also lead to chain termination  (", "fig", "10.47)", " the polymerizations are generally carried out at temperatures below room tempera-  ture to facilitate control of the otherwise rapid reactions and to suppress side reactions", " the absence of termination and transfer steps allows living polymerization and enables  polymers  with  narrow  molar  mass  distributions  (mw/mn < 1,1),  well-defined  functional  end  groups  (telechelic  structures),  and  block  copolymers  to  be  synthesized", " telechelic  polymers can be obtained by deliberately stopping the polymerization with specific termi- nation reagents (", "fig", "10.48)", " 10.2.1    reaction mechanism  anionic polymerization takes place according to the scheme given in ", "fig", "10.49", " the active, negatively charged chain reacts with an additional monomer and is thus  extended by one monomer unit", "k+ represents the positively charged counterion, gener-   ", "fig", "10.46  addition of a  nucleophile to an electrophilic  monomer  r  a  r  +  a  d  a e.g", " c n  o  or   ", "fig", "10.47  chain termination  via nucleophilic substitution of  the halogen in rcl by a  polymeric anion  + rcl  ch2 ch a  ch2 ch a  r + cl   265  10  10.2 \u00b7 anionic polymerization   ", "fig", "10.48  reactions of  anionic species with monomer  and terminating reagents, here:  co2", "m, m1, m2 monomers  initiation  propagation  r-  +  m rm- +  n m  introduction of functional groups  rm-  n+1  + co2  block copolymerization m m2  m1  m1  +  r  n  rm-  rm-  n+1  r-mn+1  o  o-  r m1 m2 m2  n+1  m-1   ", "fig", "10.49  propagation  during anionic polymerization", " k+ counterion, cation  mn k + m  mn+1 k  ally a metal cation such as li+", "the similarity of propagation in the anionic polymerization  of  vinyl  compounds  with  the  same  steps  in  cationic  or  radical  polymerizations  makes  detailed discussion here unnecessary", " in addition to vinyl compounds with acceptor groups, such as acrylic esters, acryloni- triles, and vinyl ketones mentioned above, butadiene, styrene, and vinyl pyridine can also  be anionically polymerized", "it is also possible to polymerize heterocyclic compounds such  as oxirane, thiirane, and lactam anionically (7 sect", "12.4)", " 10.2.2    initiation  the initiation of anionic polymerization takes place either by the direct addition of a nucleo- phile to the carbon-carbon double bond of a monomer or by an electron transfer reaction", " both mechanisms are dealt with in the following paragraphs (7 sects", "10.2.2.1 and 10.2.2.2)", " individual paragraphs deal with the so-called group-transfer polymerization (7 sect", "10.2.2.3)  and the polymerization of lactams, of leuchs\u2019 anhydride, and of acrylamides (7 sect", "10.2.2.4),  and a further paragraph deals with multifunctional initiators (7 sect", "10.2.2.5)", "  nucleophilic initiators  10.2.2.1  covalent or ionic metal amides such as nanh2 and lin(c2h5)2, alkoxides, hydroxides,  cyanides, phosphines, and amines can all be employed as initiators", "organic metal com- pounds such as n-c4h9li (", "fig", "10.50) and grignard compounds such as phmgbr are  especially popular", " lithium alkyl and aryl compounds are often used as these are easily soluble in hydro-  carbons", " neutral nucleophiles, which generate zwitterionic growing chain ends, are not so fre-  quently used as initiators for anionic polymerization (", "fig", "10.51)", " the choice of initiator depends on the monomer to be polymerized", "monomers such  as styrene and 1,3-butadiene require more nucleophilic initiators such as amide or alkyl      266  chapter 10 \u00b7 ionic polymerization   ", "fig", "10.50  initiation of  anionic polymerization with  n-buli   ", "fig", "10.51  initiation by a  neutral nucleophile", "a, e.g.,  coor or cn  c4h9 li +  a  c4h9  a li  r3n  +  a  r3n  a  h  h  o  cn  h2c c c  o  och3  cn  o  ch2 c  h  h  cooch3  cn  ch2 c  cooch3  n   ", "fig", "10.52  water as initiator for the anionic polymerization of 2-cyano-acrylic acid methyl ester  10  carbonate ions", "less nucleophilic initiators such as alkoxides can be used for the polymer- ization of acrylonitrile, methyl vinyl ketone, and methyl methacrylate", "the polymeriza- tion of a monomer with two electron-withdrawing substituents, e.g., methyl cyanoacrylate,  can  be  initiated  by  very  weak  nucleophiles  such  as  br\u2212,  cn\u2212,  amines,  phosphines,  and  even water (\u201csuperglue\u201d) (", "fig", "10.52)", "  electron transfer  10.2.2.2  the reaction of sodium with naphthalene results in a radical ion (", "fig", "10.53) which can  be used as an initiator for the polymerization of styrene and other anionically polymeriz- able monomers", " the color changes spontaneously when the polymerization of styrene is initiated by a  solution of naphthalene radical ions in tetrahydrofuran; the dark green solution turns a  deep cherry red (", "fig", "10.54)", " the styrene radical ion dimerizes to a dianion (", "fig", "10.55)", "because of resonance stabilization i (", "fig", "10.55) is formed", "the alternative conceiv- able products of a radical combination, ii and iii, are either not stabilized at all (ii) or  significantly less stabilized (iii) and therefore do not form", " the dianion i grows by adding additional monomer and becomes a macromolecule  with a negative charge at both ends", "these dianions can be converted into molecules with  interesting functional groups at both ends, telechelics, by reaction with specially chosen  termination reagents (", "fig", "10.56)", " if  stored  with  suitable  precautions  (protection  against  moisture),  living  polystyrene  anions,  for  example,  can  be  kept  for  longer  periods", " the  polymerization  can  then  be  resumed either by further addition of monomer or, if a different monomer is introduced,  a block copolymer can be produced (", "fig", "10.57)", " the synthesis of aba block copolymers with a = polystyrene and b = 1,4 polybuta- diene is commercially very important", "the polymerization of styrene is started using  buli", "then butadiene is added to yield a simple a-b block copolymer", "after the addi- tion  of  sir2cl2,  two  growing  anions  are  linked  via  an  sir2  bridge  produced  by  the    10.2 \u00b7 anionic polymerization   ", "fig", "10.53  formation of a  radical anion from the reaction  of sodium with naphthalene  na +   ", "fig", "10.54  sodium  naphthalene as an initiator for  the polymerization of styrene  na +  10  267  na  h2c ch  h2c ch  2  +  na  hc  h2ch2c  c  h  h2  c ch  ch ch2  h2  c ch ch2 ch  i  ii  iii   ", "fig", "10.55  dimerization of a styryl-radical anion to the corresponding dianion  nucleophilic  substitution  of  the  halogens  to  yield  an  a-b-a  block  copolymer  (", "fig", "10.58)", " theoretically it would be possible to synthesize the a-b-a block copolymer sim- ply  by  adding  styrene  monomer  to  the  living  a-b  block  copolymer  but  the  lack  of  reactivity of the butadienyl anion (allyl anion) with respect to styrene prohibits this  route", "  group transfer polymerization  10.2.2.3  group transfer polymerization (gtp) is shown schematically using the example of methyl  methacrylate in ", "fig", "10.59", "a silylated acetal of dimethyl ketene (1-methoxy-2-methyl- 1- trimethylsilyl oxypropene) capable of initiating the controlled anionic polymerization      268  chapter 10 \u00b7 ionic polymerization   ", "fig", "10.56  synthesis of  telechelic polystyrene by  reacting the growing polymeric  dianion with co2 or oxirane  o  o  c  ch  h2c  ch2 ch  c  o  o  hc  h2c  ch2 ch  2 co2  2 o  o  h2c  h2c  hc  h2c  ch2 ch  ch2 ch2 o  10   ", "fig", "10.57  chain extension  and block copolymer synthesis  via living polymerization  ch2  ch  ch2  ch k+  chain extension  ch2  ch k+  n+1  ch2  ch  ch2  ch ch  ch2 ch2 n  ch ch ch2 k+  block copolymer synthesis  of methyl methacrylate in the presence of fluoride anions (as nr4f), zncl2, or alr2cl is  used as an initiator (", "fig", "10.59)", " in  contrast  to  the  conventional  anionic  polymerization  of  mma,  e.g.,  initiated  by  buli,  gtp  is  especially  suited  for  the  synthesis  of  pmma  with  a  narrow  molar  mass   distribution", "  10.2 \u00b7 anionic polymerization  269  10  2  ch2 ch ch2 ch ch ch2 ch2 ch ch ch2  k  2  ch2 ch k  + 2n+2  n  sir2cl2  r si r  n+1  ch2 ch  ch2 ch ch ch2  ch2  ch  ch  ch2  ch  ch2  n+1  a  b  a   ", "fig", "10.58  synthesis of an aba-block copolymer from a living anionic polymerization by a controlled  termination with the bifunctional termination reagent (sir2cl2)", "r, e.g., ch3  o si(ch3)3  och3  + f  o  och3  +  o  och3  o  och3  + f  si(ch3)3  och3  o  ch3ooc   ", "fig", "10.59  initiation of the group-transfer-polymerization of methyl methacrylate  10.2.2.4    polyamides from lactams, leuchs\u2018 anhydride,   or acrylamide  lactams  and  leuchs\u2019  anhydride  polymerize  via  an  activated  monomer  mechanism  (7 sect", "12.4.3 and ", "figs", "10.60 and 10.61)", " polyamide-2  is  produced  during  this  process  (7 see  sect", " 8.3.2  for  the  polyamide   nomenclature) and co2 is eliminated with each propagation step (7 sect", "12.4.3)", "    270  chapter 10 \u00b7 ionic polymerization  na nh2 +  o  c  nh3 +  n  na  o  c  n  na  +  nh  o  c  o  c  n  hn  na  o  c  nh  o  c  o  c  o  c  n  hn  na  +  h2 n  o  c  o  c  o  c  n  nh2  +  na  n  o  c   ", "fig", "10.60  initiation of the anionic polymerization of lactams  10  hn  r3n  +  r'  o  o  o  o  o  o  r'  +  hn  n  r'  o  o  o  + r3nh  +  n  r'  o  o  o  o  o  o  n  r'  r'  nh  + co2  o  c  nh r  n  o  h n  o  r'  n   ", "fig", "10.61  initiation of the anionic polymerization of leuchs\u2018 anhydride   10.2 \u00b7 anionic polymerization   ", "fig", "10.62  synthesis of  polyamide-3 from acrylamide  271  10  k+o-  -  oh  o  hn-  k+  nh2  o  nh2 o- k+  h h -  nh  k+  h n  o  o  nh2  h n  o  o  h n  o  n   ", "fig", "10.63  initiation with a  bifunctional initiator  -r  r-  + n m  -mm  r  r  - mn-m  a polyamide-3 instead of the expected polyacrylamide is produced if a strong base is   present (", "fig", "10.62)", "  bi- and multifunctional initiators  10.2.2.5  bifunctional initiators that lead to chain growth in two directions are suitable for the syn- thesis of telechelics, and multifunctional initiators are used to synthesize star polymers  (three or more arms) (", "fig", "10.63)", " the synthesis of a bifunctional initiator from styrene was discussed in 7 sect", "10.2.2.2", " by analogy, a similar initiator can be synthesized from 1,1-diphenylethylene (", "fig", "10.64)", "a  selection  of  bifunctional  initiators  which  can  be  synthesized  by  combining  the   appropriate olefins with buli are shown in ", "figs", "10.65 and 10.66", " however,  the  synthesis  of  multifunctional  initiators  is  not  trivial", " a  more  elegant  solution  is  to  couple  growing  chains  with  a  multifunctional  termination  reagent  (", "fig", "10.67)", " 10.2.3    role of termination reactions and reagents in anionic  polymerization  reactions that deactivate the growing chain so that no further monomer can be added to  it are described in this section", "  polymerization without termination  10.2.3.1  termination reactions, such as the combination which can be observed during radical  polymerization, do not occur during living ionic polymerization because identically  charged species cannot terminate one another", "the anionic polymerization of non-polar      272  chapter 10 \u00b7 ionic polymerization   ", "fig", "10.64  bifunctional  initiator based on 1,1-diphenyl  ethylene  na+  -c-ch2-ch2-c-  na+   ", "fig", "10.65  bifunctional initia- tors from diolefins and buli  2 buli  bu  li+ -  li+ -  bu  10  2 buli  bu  li+ -  li+ -  bu  n  n  s-buli  s-bu  s-bu  -  li+  - li+  s-bu  - li+   ", "fig", "10.66  an example of a trifunctional initiator  monomers such as styrene and 1,3-butadiene takes place without termination because the  growing chain ends are relatively weak nucleophiles and are thus only rarely terminated by  proton abstraction from, for example, the solvent or already formed polymers", "a simple  collapse of the counterions is also not observed (", "fig", "10.68)", "  10.2 \u00b7 anionic polymerization   ", "fig", "10.67  synthesis of a  three-arm polymer by  controlled termination  3  ch2  + r'ccl3  ch- r  - 3 cl-  r'c ch ch2 r  10  273  3   ", "fig", "10.68  collapse of the  counterion does not occur  ch2  - ch li+  ch2 ch li   ", "fig", "10.69  termination of an  anionic polymerization by water  -  ch2 ch  +  h2o  ch2 ch2  +  oh-  if  propagation  continues  until  all  the  monomer  has  been  consumed,  the  growing  chain  remains  active  provided  no  transfer  takes  place", " because  of  this,  this  type  of  polymerization is referred to as living polymerization", "these polymeric carbanions are  often colored because of conjugation with the substituent r of the last monomer unit;  r = ph, for example, is cherry red", "a fading of the color would be an indication for a  termination reaction", " 10.2.3.2    termination by contamination and deliberately added  reagents  elaborate experimental techniques (including, for example, high vacuum or schlenk tech- niques and carefully purified and dried solvents) are indispensable for synthesizing good  quality products; moisture on the glass surfaces is often sufficient to have a negative effect  (", "fig", "10.69)", " by analogy with the reaction shown in ", "fig", "10.56, the active chain ends can be con- verted  into  interesting  functional  groups  if  solid  co2,  oxiranes,  or  halogen-containing  termination reagents are added rather than water", "the addition of oxirane can result in the  formation of block copolymers", "this can, however, be avoided by adding only a stoichio- metric amount of the oxirane and rapidly quenching with water", "as well as the introduc- tion  of  -cooh  and  -oh  end  groups,  the  introduction  of  amino  groups  may  also  be  desired", "one way of producing -nh2 terminated polystyrene is shown in ", "fig", "10.70", "  hydride elimination  10.2.3.3  over a longer time period of time (days or weeks), a decrease in the carbanion concentra- tion in a solution of polystyryl anions in thf is often observed despite the absence of  termination reagents", "this is because of hydride elimination taking place (", "fig", "10.71)", " the  first  step  is  a  hydride  elimination", " the  reaction  of  the  resulting  ch = ch(ph)  chain ends with another carbanion yields a stable and thus unreactive allyl anion", "nah  can, if there is still monomer present, initiate new chain growth", "    274  chapter 10 \u00b7 ionic polymerization   ", "fig", "10.70  intentional  termination of an anionic  polymerization with  4-bromoaniline  - ch +  ch 2  - br-  ch2 ch  nh2  br  nh2  + ch2 ch ch2 ch na  ch2 ch ch  ch  +  nah  ch2 ch ch2 ch  na+  ch2 ch ch ch  10  ch2 ch ch2 ch2  ch2 c  ch  ch  na+  +  +   ", "fig", "10.71  formation of an unreactive 1,3-diphenyl allyl anion  10.2.3.4    termination reactions during the anionic polymerization  of methyl methacrylate  three different termination reactions can be observed during the anionic polymerization  of methyl methacrylate:  1", "  a reaction of the initiator with the functional group of the monomer leading to the   less reactive alkoxide (", "fig", "10.72)  2", "  a nucleophilic reaction of the polymeric anion with the monomer (", "fig", "10.73) 3", " an intramolecular back-biting reaction (", "fig", "10.74)  these termination reactions can be avoided, for the most part, by using initiators that  are less nucleophilic, such as 1,1-diphenyl hexyl lithium (instead of n-buli), lower tem- perature (approx", "\u221270 \u00b0c), and polar solvents (ether rather than hydrocarbons)", " 10.2.4    kinetics of anionic polymerization  in contrast to cationic polymerization, the proposed mechanisms and the experimental  results from kinetics studies with vinyl monomers can be explained by a single consistent  model", "in the following paragraphs the kinetics of polymerizations without termination    10.2 \u00b7 anionic polymerization   ", "fig", "10.72  nucleophilic  substitution of the och3-group  of the monomer by r  o  + rli  o  ch3  o  +  h3c-o li  r  275  10  ch2  o  ch3 c c  o ch3  h2c  ch3  +  c c  o  o  ch3  c  c  + h3c o  li  ch3  o  ch2 c c  o  ch3  ch2  o  ch3   ", "fig", "10.73  reaction of the polymeric anion with the monomer  ch3 o  h3c  c  o  c  c  h3c  c  o  ch3  o c ch3  o  o  ch3  o c  ch3 c  ch3 o c c  h3c  o  ch  3  c o  + h3c  o  li  o ch3   ", "fig", "10.74  ring closure as the result of intramolecular back-biting reaction   ", "fig", "10.75  polymerization-  depolymerization equilibrium", " kp rate constant of propagation,  kdp rate constant of  depolymerization  m- n  m+  m-  n+1  kw  kdp  (7 sect", " 10.2.4.1),  those  in  which  free  ions  and  ion  pairs  compete  with  one  another  (7 sect", "10.2.4.1), and, lastly, those which take place in non-polar solvents (7 sect", "10.2.4.2)  are discussed", " the  monomer  is  consumed  by  propagation  and  regenerated  by  depolymerization   (", "fig", "10.75)", " all active species m\u2212 are present at the beginning of polymerization because of the  rapid initiation and very quick start in comparison to growth", "the following holds for the  change in monomer concentration over time:  (10.5)  \u2212  ]  [ d m dt  =  k m m  [  p  ] \uf8ee \uf8f0  \u2212 n  \uf8f9 \uf8fb \u2212  \uf8ee k m \uf8f0 dp  \u2212 n 1 +  \uf8f9 \uf8fb     kp  kdp   rate constant of propagation  rate constant of depolymerization   a simple relationship between the equilibrium constant k and the equilibrium monomer  concentration [m]e can be derived (see (10.7))", "combining (10.5) with (10.7) results in  10  \u2212  ]  [ d m dt  =  \uf8ee k m \uf8f0  p  \u2212 n  ( \uf8fb [ \uf8f9  m  ] \u2212[  m  )  ] e     if the rates of polymerization and depolymerization are equal:    276  chapter 10 \u00b7 ionic polymerization  ]  [ d m dt  = 0     and  [m]e  k   k  =  =  k  p  k  dp  m  \u2212 1 + n  \uf8f9 \uf8ee \uf8fb \uf8f0 \uf8fb[ \u2212 \uf8f9 m m n  \uf8ee \uf8f0  ]  =  1  [  m  ] e     equilibrium monomer concentration  equilibrium constant  with the assumption that  m  \u2212 n 1 +  \uf8ee \uf8f0  \uf8fb = \uf8ee \uf8f9 \uf8f0  m  \u2212 n  \uf8f9 \uf8fb     separation of the variables yields the following:  [  m  ]  \u2212 [  \u222b ] 0  m  [ d m ] \u2212[  ] m  [  m  ] e  =  \uf8ee k m \uf8f0  p  \u2212 n  \uf8f9 \uf8fb \u22c5  \u222b dt     integration of (10.10) gives  \u2212  ( ln m [  \uf8ee \uf8f0  ] \u2212[  m  ] e  )  \uf8f9 \uf8fb  [  [  m  ]  m  ] 0  =  \uf8ee \uf8f0  \uf8f9 k m t \uf8fb  \uf8ee \uf8f0  \u2212 n  p  \uf8f9 \uf8fb  t  0     ln  ( [ m ( [  m  ] \u2212[ 0 ] \u2212[ m  ] m e ] e  ) )  =  \uf8f9 k m t \uf8fb  \uf8ee \uf8f0  \u2212 n  p  t  0     (10.6)  (10.7)  (10.8)  (10.9)  (10.10)  (10.11)  (10.12)  the rate constant kp can be determined from the gradient of a plot of ", "fig", "10.76", " in some cases the experimentally determined values for kp increase inversely propor- tional to the initiator concentration (", "fig", "10.77)", "this is an indication of a complication,  namely a competition between free ions and ion pairs as the initiating species", "if both of  these are present at the same time then, with increasing dilution, the equilibrium shifts  and the concentration of free ions increases (7 sect", "10.2.4.1)", " the addition of nab(ph)4 (kalignost), which is completely dissociated in tetrahydrofu- ran, results in the equilibrium between the free ions and ion pairs of the initiator being  shifted towards the side of the ion pairs because of an increase in the concentration of  sodium ions (", "fig", "10.78)", "  10.2 \u00b7 anionic polymerization   ", "fig", "10.76  plot to determine  the propagation rate constant kp  277  10  [mn  -]1 > [mn  -]2 > [mn  -]3  [mn  -]1  [mn  -]2  [mn  -]3  kp[mn  -]3  t  )  e  )  e  ]  m [ -  ]  0 m  [ (  ]  m [ - ] m  [ (  n  i  2500  2000  1500  1000  500  ) s   l  o m  ) / l   /   p k   ", "fig", "10.77  typical plot of the  propagation rate constants  experimentally determined for a  polymerization involving both  free ions and ion pairs (e.g.,  sodium naphthalene styrene  in thf)  without na+b(ph)4  -  with na+b(ph)4  -  0.0001  0.001 [mn  -] / (mol/l)  0.01   competitive growth of two different species  10.2.4.1  during ionic polymerization it is to be expected that both the initiator and the growing  chains, are part of the equilibria between the ion pairs and the free ions, depending on the  polarity of the solvent and the concentration of the active species (", "fig", "10.78)", " the following demonstrates how the coexistence of two different active polymeriza-  tion species can be taken into account kinetically", " considering only the equilibrium between the free ions and ion pairs, for the dissocia-  tion constant kd with [na+] = [mn  \u2212]:  k  d  =  \uf8ee \uf8f0  + \uf8ee \uf8f9 na m \uf8f0 \uf8fb \u2212 m na n  +  \uf8ee \uf8f0  \u2212 n  \uf8f9 \uf8fb  \uf8f9 \uf8fb  =  2  \u2212 n  m  \uf8f9 \uf8ee \uf8fb \uf8f0 \u2212 m na n  \uf8ee \uf8f0  +  \uf8f9 \uf8fb     (10.13)     278  chapter 10 \u00b7 ionic polymerization   ", "fig", "10.78  equilibria  between free ions, ion pairs, and  the undissociated species  - mn  + na+  - mn  + na  mn na-  free ions  ion pair  undissociated species  kd can be obtained from conductivity and spectroscopic measurements", "the monomer is only consumed by the propagation reaction so that  \u2212  ]  [ d m dt  =  \uf8ee k m na m k m m k c m \uf8f0 \u00b1  \uf8ee \uf8f0  \uf8ee \uf8f0  \u2212  p  ] =  \uf8fb[ \uf8f9  \uf8fb[ \uf8f9  \uf8fb[ \uf8f9  ] +  \u2212 n  \u2212 n  \u2212  +  ]  (10.14)     k\u00b1  k\u2212  kp  [c\u2212]   rate constant of propagation for the ion pair  rate constant of propagation for the free ions  average propagation rate constant  total concentration of active polymer anions  k m na \u00b1  \u2212 n  \uf8ee \uf8f0  +  \uf8f9 \uf8fb  \uf8ee k m \uf8f0 \u2212  \uf8f9 \uf8fb  +  =  k  p  \u2212 n \uf8f9 \uf8fb  \u2212  \uf8ee \uf8f0  c     \u2212  \uf8ee \uf8f0  c  \uf8f9 \uf8fb  10  with  \u2212 m na n  +  \uf8ee \uf8f0  \uf8fb = \uf8ee \uf8f9 \uf8f0  \u2212  c  \uf8fb \u2212 \uf8ee \uf8f9 \uf8f0  m  \u2212 n  \uf8f9 \uf8fb    and the degree of dissociation \u03b1:  (10.15)  (10.16)  (10.17)  (10.18)  (10.19)  (10.20)  \u2212 m na n  +  \uf8ee \uf8f0  \u2212  c  \uf8fb = \uf8ee \uf8f9 \uf8f0  \uf8fb \u2212 \u22c5 \uf8ee \uf8f9 a \uf8f0  \u2212  c  \uf8fb = \uf8ee \uf8f9 \uf8f0  \u2212  c  a1 \uf8fb \u2212( \uf8f9  )
