Repository: JonathanOnorato/ChemLP

# ChemLP
A Chemistry Natural Language Processing Tool

File: Bowman/textbook_files/Polymer_Synthesis_Theory_and_Practice_by_Braun_Cherdron_Rehahn_Ritter_and_Voit.json (part 14 of 28)
isolated in 50-60% yield and unde the given condition as a monomer conversion of about 80% is obtained as verified by nmr", "the product is characterized by 1h nmr and sec", "the obtained molar masses are in good agreement as the theoretical ones", " 1h-nmr: dh (500.13 mhz, cdcl3) 4.6 (2h), 2.15-1.4 (2h), 1.35-0.7 (3h), 0.2 (9h) ppm", "sec (ri-detector): mn: 16,900 g/mol, mw: 20,000 g/mol, pdi: 1.18", "in the following step, the trimethylsilyl propargyl units are deprotected", "in a 50 ml round flask, the protected polymer p1 (0.401 g, 2.045 mmol) is dissolved in thf (20 ml) and the solution is cooled down with an ice bath", "next, 2.7 ml (2.7 mmol) of a 1 m thf solution of tetrabutylammonium fluoride (tbaf) are added dropwise via a syringe", "after 10 min, the ice bath is removed and the solution is stirred further 1.5 h", "subsequently, the product is precipitated in a methanol/water   182  3 synthesis of macromolecules by chain growth polymerization  (1:1) mixture, filtered (g4 frit) and dried in vacuum", "the completely deprotected polymer p2 is obtained as a white solid in 60-70% yield and with a molar mass somewhat lower than the parent polymer (mn: 14,000 g/mol, mw: 16,000 g/mol)", "the success of the deprotection can be verified by nmr by the loss of the signals of the trimethylsilylgroup (0.2 ppm) and the appearance of the ch signal at 2.49 ppm (when measured in cdcl3) (c) 1,3-dipolar cycloaddition of polymer p2 with benzyl azide  nc  s  s  n  o  o  +  cui, dipea  n3  rt  p2  nc  s  s  n  o  n  n  o  n  p3  in a 100 ml inert gas flask, 110 mg (0.89 mmol) of the deprotected polymer p2 are dissolved in 20 ml dmf", "afterwards, benzyl azide (alfa aesar, 94%) (200 mg; 1.41 mmol), a minimal amount of copper iodide and 200 mg (1.55 mmol) of diisopropylethylamine (diea) are added", "the addition of the substances is done in an inert gas stream", "subsequently, the reaction vessel is sealed and the mixture is stirred at room temperature over night (15 h)", "next, the solution is added dropwise to a methanol/water mixture (1:1) leading to precipitation of the polymer", "the product (p3) is filtered (g4 frit), washed with water and ethanol and dried in vacuum", "a yield of 80-90% is achieved and complete reaction of the propargyl groups with the azide through formation of the triozole can be verified by 1h nmr", "sec analysis shows some increase in molar mass", " 1h-nmr: dh (500, 13 mhz, cdcl3): 8.1-7.6 (1h), 7.6-6.9 (5h), 5.8-5.3 (2h), 5.3-4.6 (2h), 2.15-1.15 (2h), 1.15-0.2 (3h) ppm", "sec (ri-detector): mn: 19.000 g/mol, mw: 24.000 g/mol, pdi: 1.2-1.3.3.2  3.2  ionic homopolymerization  like radical polymerizations, ionic polymerizations also occur by a chain mecha- nism", "in contrast to radical polymerizations the chain carriers are macroions:  carbonium ions in the case of cationic polymerizations and carbanions in the case of anionic polymerization of c \u00bc c compounds:   3.2 ionic homopolymerization  183  cationic polymerization  anionic polymerization  r +n  r +n  x  y  r  r  x  x  n\u22121  y  y  n\u22121  again, in contrast to radical polymerization, there is no chain termination by combination, since the growing chains (macroions) repel each other electrostati- cally because of their like charges", "chain termination occurs only by reaction of the growing chain ends with substances such as water, alcohols, acids, and amines", "the ions produced by reaction of these substances can sometimes initiate new chains (chain transfer)", "under certain conditions the ionic propagation species retain their ability to grow over extended periods of time, even after complete consumption of monomer (\u201cliving polymers\u201d, see sect", "3.2.1)", " radical initiators have so far been employed successfully only for the polymeriza- tion of compounds containing c \u00bc c bonds", "the number of ionically polymerizable monomers is considerably larger, and includes also compounds containing a c \u00bc o or a c \u00bc n group, and a series of heterocyclic compounds", "in some cases migration of an atom or group occurs during polymerization (isomerization polymerization)", "a particular characteristic of some ionic polymerizations is that they proceed stereo- specifically, leading to tactic polymers", " in contrast to radical polymerizations, ionic polymerizations proceed at high rates even at low temperatures, since the initiation and propagation reactions have only small activation energies", "for example, isobutylene is polymerized commer- 100()c (see example 3.16)", "the cially with boron trifluoride in liquid propane at polymerization temperature often has a considerable influence on the structure of the resulting polymer", " ()  3.2.1 ionic polymerization via c  c bonds  \u00bc  the tendency of unsaturated compounds to undergo cationic or anionic polymeri- zation differs greatly according to the type of substituent at the double bond", "some monomers can polymerize only cationically or only anionically but there are also some that can polymerize by both mechanisms (see table 2.2)", "electron-repelling groups (alkyl, phenyl, alkoxy) cause polarization, such that the unsubstituted carbon atom of the double bond carries a partial negative charge; hence, protons or other suitable cations can attach themselves to this unsubstituted carbon atom with the positive charge being transferred to the substituted carbon atom which can likewise add monomer by the propagating reaction", "in cationic polymerization the propagating chains can be terminated only by addition of reactive anions, since the   184  3 synthesis of macromolecules by chain growth polymerization  combination of two macrocations is not possible; b-elimination of a proton from the chain end may also take place in a transfer reaction", " initiation:  propagation:  termination:  transfer:  r +n  r  x  x  x  r  +  x  r  x  x  r  + b  x  xm  b  x  xm  r  h  x  m  x  \u2212h  x  m  x  r  r  nucleophiles such as water, alcohols, esters, acetals, and ethers can also act as transfer agents by reacting with the macrocations, at the same time forming a new cation that initiates the growth of a new chain; the kinetic chain thus remains unbroken", " r  +h-o-h  r  x  xm  o-h  +h  x  m  x  h  +  x  n  x  h  h  x  x  xn\u22121  cationic polymerizations can be initiated with protic acids (e.g., sulfuric, perchloric, trifluoroacetic acid), with lewis acids (see sect", "3.2.1.1), and with compounds that form suitable cations (e.g., iodine, acetyl perchlorate)", "some monomers are also polymerized by high-energy radiation according to a cationic mechanism", " by choice of appropriate conditions it is sometimes possible to stop the reaction at the dimer stage; for example, in the case of styrene this leads to an unsaturated linear dimer, or, by ring closure, to a cyclic dimer:   3.2 ionic homopolymerization  h  185  +h  +h  according to this reaction, the dimerization of divinylbenzene leads to polyindane", "for unsaturated compounds with electron-withdrawing substituents (carboxyalkyl, -, or  nitro, nitrile, vinyl), polymerization can be initiated anionically (e.g., by oh-, nh2 carbanions)", " the addition of the anion takes place at the unsubstituted carbon atom, which, in this case, carries a partial positive charge", "since the growing chain end is a genuine anion, chain termination can occur by addition of a reactive cation", "as in cationic polymerization, combination of two growing ends is not possible", "chain transfer with electrophiles can also occur", " initiation:  propagation:  chain transfer:  r  +  y  r  y  r  y  y  r  x  x  r  +  h  o  h  y  ym  r  y  ym  h  + oh  oh  +  y  ho  y  y  polymer  for some monomers (e.g., nitroethylene and 2-cyano-2,4-hexadienoic acid ester, ch3-ch \u00bc ch-ch \u00bc c(cn)-coor), anionic polymerization can be conducted in aqueous alkaline solution", "other anionic initiators are lewis bases, e.g., tertiary amines or phosphines, and organometallic compounds (see sect", "3.2.1.2)", "since the polarizability of unsaturated compounds depends very much on the substituents and on the solvent used, there are considerable differences in the effectiveness of the initiators mentioned", "  186  3 synthesis of macromolecules by chain growth polymerization  another way to initiate anionic polymerization is by electron transfer", "the reaction of sodium with naphthalene gives sodium naphthalene (sodium dihydronaphthylide) in which the sodium has not replaced a hydrogen atom, but has transferred an electron to the electronic levels of the naphthalene; this electron can be transferred to styrene or a-methylstyrene, forming a radical anion:  +  na  such radical anions combine very quickly forming a dianion which can then add  styrene at both ends:  e  na +  +  provided that the reaction mixture is prepared under stringent conditions, that reaction of the dianions with impurities (e.g., water) is prevented, the polymer chains can grow until the monomer is completely consumed", "if another batch of styrene is added, the \u201cliving polymer\u201d can grow further", "finally a \u201cdead\u201d polymer results, if a chain breaker is added (e.g., proton donor)", " under ideal conditions, i.e., complete exclusion of impurities and very rapid mixing of monomer and initiator solution, two sodium naphthalene molecules give rise to one polymer chain", "provided that initiation is rapid compared with propaga- tion, the degree of polymerization is then given by:  2  p \u00bc  m  ()  () \u00bd i () \u00bd  (3.16)  the polydispersity of polymers prepared in this way is usually very low; for example, a value mw/mn of 1.05 was found for a sample of poly(a-methylstyrene)", "living polymers can also be used for the preparation of block copolymers; after the consumption of the first monomer, a second anionically polymerizable monomer is added which then grows onto both ends of the initially formed block", "by termina- tion of the living polymer with electrophilic compounds the polymer chains can be provided with specific end groups; for example, living polystyrene reacts with carbon dioxide to give polystyrene with carboxylic end groups", " in the anionic polymerization of a-methylstyrene with sodium naphthalene the reaction proceeds to an equilibrium and it is possible to observe the temperature dependence of the equilibrium between monomer and polymer", "after addition of the monomer, the deep green color of the initiator solution is transformed into the red 40()c) the living polymer is color of the carbanions", "at low temperatures ( the macroanions formed and the solution becomes viscous", "after warming,  70 to  ()  ()   3.2 ionic homopolymerization  187  depolymerize again, but reform reversibly on cooling", "the temperature at which the equilibrium is established is called the ceiling temperature for the given monomer concentration; for a-methylstyrene it lies at about 60()c, but for most vinyl monomers it occurs above 250()c", "for some monomers with polymerizable c o bonds, or for cyclic monomers, the ceiling temperature is relatively low, for example, formaldehyde or trioxane (126()c) and thf (85()c)", "in spite of its thermo- dynamic instability, poly(a-methylstyrene) can be isolated if the living anionic chain ends are capped, e.g., by reaction with water or carbon dioxide", "the thermal degradation of poly(a-methylstyrene) with stable end groups to monomer proceeds with measurable speed only above 200()c where chain scission begins to occur (see example 5.12)", " \u00bc  in certain cases of ionic polymerization the chain growth is stereoregular", "it was first shown to be possible to make tactic polymers by stereospecific catalysis using organometallic catalysts (see sect", "3.2.1.2), but other initiators have since been found that are suitable for stereoregular polymerization", "for example, under certain conditions styrene can be polymerized with many organo-alkali-metal compounds to give tactic polystyrene", "a certain degree of stereoregulation during chain growth has also been observed in cationic and even in radical polymerizations of some monomers", " stereospecific polymerization has particular significance for the preparation of stereoregular polymeric dienes", "in the radical polymerization of butadiene or isoprene the molecular chains always consist of varying proportions of adjacent cis- and trans-1,4-units as well as 1,2- and 3,4- linked units, depending on the polymerization conditions; but it is now possible, using particular ionic initiation systems to make a \u201csynthetic natural rubber\u201d that contains more than 90% cis-1,4- isoprene repeating units (see example 3.21)", " it can be seen that both the solvent and the catalyst affect the structure of the polymer produced", "for example, the structure of the polyisoprene differs strongly with the alkali metal, even when used in the same solvent medium", "experiments with a typical organometallic complex catalyst, consisting of trialkylaluminum and titanium tetrachloride, show that the same initiator can lead to quite different structures in the products of polymerization of isoprene and of butadiene", " 3.2.1.1 cationic polymerization with lewis acids as initiators the following lewis acids are suitable for initiating cationic polymerization: bf3, alcl3, ticl4, sncl2, sncl4, and fecl3", "so-called co-initiators (cocatalysts) play an essential part in the initiation mechanism", "among these are proton-donating compounds (protic acids, water, alcohols) and compounds such as alkyl halides that form ionic complexes with lewis acids which can then dissociate to give cations capable of initiating polymerization", "thus, in the case of water or alcohol as cocatalyst the real initiator is a proton:  bf3  + roh  r  o  bf3  h  bf3  r o  +h   188  3 synthesis of macromolecules by chain growth polymerization  and, when alkyl halides are used, an alkyl cation:  sncl4 \u00fe rcl \u00f0 \u00bdrclsncl4  r()\u00fe  ()()sncl5  \u00fe  () \u00f0  the initiator concentrations required for cationic polymerizations are smaller 5 mol of initiator per than those for radical polymerizations; frequently 10() mol monomer is sufficient to achieve a high rate of reaction", "the effect of initiator concentration on the rate and average degree of polymerization depends on the monomer and a variety of other factors and does not follow a consistent pattern", " 3-10()  the type and amount of cocatalyst required for optimum polymerization conditions must be determined for each case; generally the amount of cocatalyst required (in mol) is much less than that of the initiator", " in polymerizations of unsaturated compounds with lewis acids the required reaction temperatures are below room temperature, down to 100()c or even lower (see example 3.16)", "on the other hand, cyclic monomers (see sect", "3.2.3) fre- quently require higher temperatures", " ()  cationic polymerizations of unsaturated compounds are practically always car- ried out in solution", "in radical polymerization, dilution with a solvent, under otherwise similar conditions, always results in a decrease of rate and molecular weight; but in cationic polymerization, addition of one to four parts by volume of a suitable solvent (with respect to monomer) often causes a significant increase of the molecular weight and sometimes also of the rate", "the main reasons for this behavior reside in the effect of solvent polarity and the cocatalytic action of the solvent", "the choice of solvent is thus extremely important", "the rate of polymerization and the molecular weight generally increase with increasing polarity and relative permit- tivity (dielectric constant) of the solvent; some solvents can form complexes with lewis acids that then initiate polymerization by a carbonium ion mechanism", "the solvent can also interfere with the course of a cationic polymerization through chain transfer reactions", "taking into account the above-mentioned limitations, the fol- lowing solvents are suitable for cationic polymerizations: toluene, cyclohexane, methylene chloride, carbon tetrachloride, dichloroethylene, trichloroethylene, chlorotoluene, nitrotoluene, and liquid sulfur dioxide", " in solution polymerizations catalyzed by lewis acids, the polymerization fre- quently does not begin immediately after addition of the initiator, and there is an induction period that cannot be completely eliminated even by careful purification of the starting materials", "in contrast, some cationic polymerizations proceed so quickly (flash polymerization), even after dilution, that conversion is already complete after a few minutes (e.g., isobutylene, example 3.16)", " finally, it should be noted that cationic polymerizations are very sensitive to impurities", "these can act as cocatalysts, accelerating the polymerization, or as inhibitors (e.g., tertiary amines); they can also give rise to chain transfer or chain termination and so cause a lowering of the degree of polymerization", "since these   3.2 ionic homopolymerization  189  effects can be caused by very small amounts of impurities (10() careful purification and drying of all materials and equipment is imperative", " 3 mol% or less),  example 3.16 cationic polymerization of isobutylene with gaseous bf3 at low temperatures in bulk safety precautions: before this experiment is carried out, sect", "2.2.5 must be read as well as the material safety data sheets (msds) for all chemicals and products used", " monomeric isobutylene is passed from a cylinder through a drying column filled with solid potassium hydroxide pellets or ia zeolith and condensed in a dry cold trap", "10 ml of the condensate are collected in a dropping funnel installed directly below the trap", " a dry 100-ml standard apparatus (round-bottom flask, several inlets for stirrer, reflux condenser, nitrogen flux or vaccum, thermometer, heating bath) is cooled to 80()c in a methanol/dry ice bath; 10 ml isobutylene and 5 g of dry ice are then () added while stirring (the dry ice should be taken from the middle of a larger piece in order to be as free from water as possible)", "a dry 10-ml syringe pipette is filled with gaseous boron trifluoride (see example 3.24) from a cylinder via an empty wash bottle; this is then injected into the liquid monomer", "polymerization begins imme- diately and gives a rubber-elastic product", "the cold bath is removed after 45 min so that excess monomer slowly evaporates on warming to room temperature", "the polyisobutylene obtained in this way is soluble in aliphatic, cycloaliphatic, and chlorinated hydrocarbons", "the limiting viscosity number is determined in cyclo- hexane at 24()c and the molecular weight is derived (see sect", "2.3.3.3)", "depending on the molar mass polyisobutylene finds use as rubber and additive", " example 3.17 cationic polymerization of isobutyl vinyl ether with bf3-etherate at low temperatures safety precautions: before this experiment is carried out, sect", "2.2.5 must be read as well as the material safety data sheets (msds) for all chemicals and products used", " 35 ml of dry isobutyl vinyl ether are washed five times with distilled water, dried over mgso4 and distilled (bp 80()c) under nitrogen over solid naoh into a dry receiver (see sect", "2.2.5.3)", "about 80 ml of propane, taken from a cylinder, are passed through a drying column filled with solid koh pellets and condensed in a dry cold trap", " a dry 500-ml standard apparatus (round bottom flask, several inlets for stirrer, reflux condenser, nitrogen flux or vaccum, thermometer, heating bath) is heated under vacuum with a heat gun in order to remove traces of water", "it is then filled with nitrogen and cooled to 70()c in an acetone/dry ice bath, the gas outlet being protected against back diffusion (see sect", "2.2.5.2)", "the propane in the cold trap is transferred to the flask and 20 ml (0.15 mol) of isobutyl vinyl ether are added from the receiver", "0.30 ml (0.39 mmol) of freshly distilled bf3-etherate are added dropwise with vigorous stirring and the mixture is held at 70()c for 30 min; another 0.3 ml of bf3-etherate are then dropped in and stirring is continued at  ()  ()   190  3 synthesis of macromolecules by chain growth polymerization  this temperature for a further 90 min", "during polymerization, which takes place at the surface of the initiator droplets, a very slow stream of nitrogen is passed through the apparatus", "finally the initiator is destroyed by addition of an excess of cyclo- hexylamine and the mixture is slowly warmed to room temperature; the propane evaporates, leaving the polymer behind in the form of small lumps", "it is dried in vacuum at 50()c", "before drying, a small sample is dissolved in toluene and reprecipitated in petroleum ether; this is used for the determination of the limiting viscosity number in toluene at 20()c and also for the determination of the melting point (90()c) with the product being crystalline (see sects", "2.3.3.2 and 2.3.5.4)", "polyisobutylvinylether finds use as an adhesive", " example 3.18 cationic polymerization of a-methylstyrene in solution safety precautions: before this experiment is carried out, sect", "2.2.5 must be read as well as the material safety data sheets (msds) for all chemicals and products used", " monomeric a-methylstyrene is freed from phenolic inhibitors by shaking twice with 10% sodium hydroxide", "it is then washed three times with distilled water, dried over calcium hydride, and distilled before use over calcium hydride under reduced pressure of nitrogen (bp 54()c/12 torr)", " methylene chloride is refluxed over p2o5 (best deposited on a solid carrier) for  1 h and then distilled into a dry receiver", " a carefully dried 100-ml three-necked flask, fitted with stirrer, thermometer, and nitrogen inlet, is evacuated and filled with nitrogen; 5.9 g (0.05 mol) of a-methylstyrene and 50 ml of methylene chloride are pipetted in and cooled to 78()c in a methanol/dry ice bath", "0.040 ml (0.075 mmol) of concentrated sulfuric () acid are now added, causing polymerization to begin immediately, as shown by the slight temperature rise", "after 3 h the viscous solution is added dropwise to about 500 ml of methanol in order to precipitate the polymer that is filtered off after settling and washed with methanol; a portion of the polymer is reprecipitated from a 2% toluene solution into methanol", "both samples are dried to constant weight in vacuum at 50()c; yield: about 70%", "the reprecipitated sample is used to determine the softening range (150-200()c) and the limiting viscosity number in toluene at 25()c", "this experiment can also be carried out with styrene; boron trifluoride or tin tetrachloride may also be used as initiators", " 3.2.1.2 anionic polymerization with organometallic compounds  as initiators  there are numerous organometallic compounds that are capable of initiating the polymerization of unsaturated monomers", "the following ones are of general impor- tance: organic compounds of the alkali metals (e.g., butyllithium), organic compounds of zinc and cadmium (e.g., diethylzinc, diisobutylzinc), and organo- magnesium compounds", "polymerizations with organometallic compounds as initiators are generally carried out in solution", "the following solvents can be used: aliphatic and aromatic hydrocarbons (hexane, heptane, decalin, benzene, toluene), and cyclic ethers (thf, 1,4-dioxane)", "polarity and solvating power of   3.2 ionic homopolymerization  191  the solvent have a major effect on the course of the polymerization and on the structure of the resulting polymer when stereospecific initiators are used (see example 3.20)", " for the polymerization of unsaturated monomers with organometallic compounds, 4/mol of mono- the initiator concentration must generally be between 10() mer; cocatalysts are usually unnecessary", "polymerization frequently occurs at temperatures below 20()c", "raising the temperature increases the rate of polymeriza- tion, but usually decreases the tacticity or tactic content when stereospecific initiators are used", "an induction period is rarely observed", " 1 and 10()  all the above-mentioned initiators are very sensitive towards substances with active hydrogen", "care must therefore be taken to exclude acids, water, thiols, amines, and acetylene derivatives", "oxygen, carbon dioxide, carbon monoxide, carbonyl compounds, and alkyl halides which can react with the initiator, also interfere with the reaction", "careful purification and drying of the starting materials and apparatus is, therefore, absolutely essential, especially when dealing with \u201cliving polymers\u201d (see example 3.19)", " example 3.19 anionic polymerization of a-methylstyrene with sodium naphthalene in solution (\u201cliving polymerization\u201d) safety precautions: before this experiment is carried out, sect", "2.2.5 must be read as well as the material safety data sheets (msds) for all chemicals and products used", " all operations must be carried out under especially careful exclusion of air and  moisture, otherwise the experiment will fail", " purification of the monomer and solvent monomeric a-methylstyrene is destabilized and dried as described in example 3.18", "pure thf (previously distilled through a column) is refluxed over potassium under nitrogen for at least a day", "a small amount of pure benzophenone is then added; if the thf is sufficiently pure a blue color appears, due to the formation of metal ketyl", "if the blue color fails to appear, the purification with potassium must be continued", "the thf is distilled from this ketyl solution under nitrogen before use", " preparation of the initiator solution first of all the parts of the apparatus (see fig", "3.1) are carefully cleaned and assembled, evacuated under a flame, and filled with dry nitrogen three times", " very reactive, finely divided sodium, that is easy to handle and relatively safe, can be prepared by mixing 5 g of sodium and 50 g of neutral aluminum oxide powder under nitrogen with vigorous stirring at 150-170()c", "a fine powder is obtained that can easily be dosed under nitrogen using the burette shown in fig", "3.1", "to prepare the initiator solution, 1.28 g (10 mmol) of very pure naphthalene are introduced into tube (1) through the joint (8), while passing a slow stream of nitrogen through stopcock (6)", "after inserting a magnetic stirrer, 100 ml of purified   192  3 synthesis of macromolecules by chain growth polymerization  fig", "3.1 apparatus for the preparation of the initiator solution (explanation see text)  thf are run in through joint (8) with exclusion of air", "the 10-ml burette (3) (bore of the stopcock barrel of this powder burette is 4 mm) is filled with the sodium/ aluminum oxide powder and mounted on joint (8)", "the apparatus is now completely closed to the external atmosphere", "5 ml of the sodium powder are then run into the stirred solution in tube (1); the burette can now be removed and replaced with a ground-glass stopper", "the sodium is allowed to react with the naphthalene for 30 min, while stirring is continued; the solution in tube (1) is then transferred to tube (2) by tilting the apparatus and applying a pressure of nitrogen", "the aluminum oxide powder is held back by means of the sintered disc (7) (porosity 1)", "capillary (5) can now be filled and sealed off after cooling to 78()c; this solution can be used to obtain the electron spin resonance spectrum and thus to demonstrate the radical character of sodium naphthalene", "10 ml of the initiator solution are run from burette (4) into a conical flask containing some distilled water", " ()  the content of sodium naphthalene is determined by titration of the hydrolysis product with 0.1 m hydrochloric acid", "the solution made by this procedure should contain about 100 mmol of initiator per liter", "  3.2 ionic homopolymerization  193  polymerization procedure a schlenk tube is dried by heating under vacuum and is then charged with 50 ml of purified thf under nitrogen", "the tube is attached through the joint to the burette (4) under a gentle stream of nitrogen", "to remove traces of impurities that might still be present, a few drops of initiator solution are run into the vessel", "as soon as the green color persists 1 mmol of initiator (about 10 ml depending of the result of the titration) is run into the reaction vessel from burette (4)", "the vessel is removed 78()c in from the burette under nitrogen, closed with a stopper and cooled to 6.5 ml) of a-methylstyrene are now a dewar vessel (10)", "5.90 g (0.05 mol injected in one dose from a hypodermic syringe, the solution being vigorously shaken", "the solution immediately turns red as a result of the formation of the carbanions", " ()  ()  ()  after 1 h at  78()c an aliquot of the solution is removed from the reaction vessel under a nitrogen stream using a syringe filled with nitrogen; this is dropped into a tenfold excess of methanol in order to precipitate the poly(a-methylstyrene)", "another 5.9 g of a-methylstyrene are now added to the solution remaining in the reaction vessel, the red color of which should not be affected by the removal of the sample aliquot", "after a further hour another sample is taken and a fresh batch of monomer added", "the experiment is finally brought to an end after another hour, the remaining solution being dropped into methanol to precipitate the polymer", "the polymers obtained during the experiment are reprecipitated from thf into metha- nol, filtered and dried in vacuum at 50()c", " this experiment can be carried out under identical conditions also with styrene", " determination of the molecular weight of the poly(a-methylstyrene)s if the polymerization of a-methylstyrene with sodium naphthalene proceeds with- out termination according to the above mechanism, the degree of polymerization can be represented by the following simple relation:  p  2  \u00bc  ()  amount of monomer consumed  in mol  \u00f0 amount of initiator (in mol)  \u00fe  (3.17)  thus, for 0.05 mol of a-methylstyrene and 0.001 mol of initiator the polymer should have a degree of polymerization of 100, corresponding to a molecular weight of 11,800 g/mol", " the limiting viscosity numbers of the samples are determined in toluene at 25()c and the molecular weights are derived", "the observed and calculated values are tabulated and compared", " example 3.20 preparation of isotactic and syndiotactic poly(methyl methacrylate) with butyllithium in solution safety precautions: before this experiment is carried out, sect", "2.2.5 must be read as well as the material safety data sheets (msds) for all chemicals and products used", "  194  3 synthesis of macromolecules by chain growth polymerization  preparation of the initiator solution 0.5 g (72 mmol) of finely cut lithium and 4.64 g (50.1 mmol) of freshly distilled butyl chloride are added to 50 ml of pure toluene under nitrogen in a well-dried, nitrogen-filled, 250 ml three-necked flask, fitted with stirrer and nitrogen inlet", "a reflux condenser is then attached and the reaction started by stirring and slowly heating to about 80()c", "the mixture is refluxed for a further 4 h and then allowed to stand", "the butyllithium solution so obtained is about 1 m", "for the exact determina- tion of the butyllithium content, 2 ml of this solution are withdrawn under nitrogen with the aid of a hypodermic syringe, added to 20 ml of pure methanol and titrated with 0.1 m hydrochloric acid using methyl red as indicator", " polymerization procedure methyl methacrylate, toluene, and 1,2-dimethoxyethane are fractionated using a column, and finally distilled over calcium hydride into a receiver under dry nitrogen (see sect", "2.2.5.3)", " ()  two 250 ml three-necked flasks are baked out under vacuum, fitted with stirrer, nitrogen inlet, and self-sealing closure (see sect", "2.2.5.2), evacuated and filled several times with dry nitrogen", "100 ml of toluene are introduced to one of the flasks and 100 ml of 1,2-dimethoxyethane to the other; to both are added 0.006 mol of butyllithium (about 6 ml of 1 m solution) using a hypodermic syringe, and the 78()c; 10 ml (0.1 mol) of methyl methacrylate are then solutions cooled to injected into each", "after 30 min the polymerizations are terminated by addition of 10 ml of methanol, and the polymers precipitated by dropping each solution into 1.5 l of low-boiling petroleum ether", "the polymers are filtered off, the damp polymer then being dissolved in toluene and centrifuged for about 30 min at 4,000 rpm in order to separate insoluble residues (inorganic hydrolysis products and some crosslinked polymers)", "the polymer is reprecipitated in a 15-fold amount of petroleum ether, filtered, and dried in vacuum at 40()c", "yield in toluene as solvent: 60-70% (isotactic polymer); yield in 1,2-dimethoxyethane as solvent: 20-30% (syndiotactic polymer)", "the limiting viscosity numbers of the two samples are measured in acetone at 25()c (see sect", "2.3.3.3); also the ir spectra in potassium bromide discs (see sect", "2.3.2.2) are recorded", "from the latter, the isotactic and syndiotactic content can be determined both qualitatively and quantitatively", " example 3.21 stereospecific polymerization of isoprene with butyllithium in solution safety precautions: before this experiment is carried out, sect", "2.2.5 must be read as well as the material safety data sheets (msds) for all chemicals and products used", "(a) preparation of 3,4-polyisoprene  monomeric isoprene is purified as described for styrene in example 3.1; before use it is run under nitrogen through a 30-cm column packed with neutral aluminum oxide; cyclohexane and 1,2-dimethoxyethane are refluxed over sodium for 6 h and distilled off under nitrogen", "  3.2 ionic homopolymerization  195  a carefully dried 250 ml standard apparatus (round bottom flask, several inlets for stirrer, reflux condenser, nitrogen flux or vaccum, thermometer, heating bath) fitted with a glass-sealed magnetic stirrer, is evacuated and filled with nitrogen (dried over phosphorus pentoxide) three times", "20 ml of 1,2-dimethoxyethane, 100 ml of cyclohexane, and 6.8 g (0.1 mol) of isoprene are pipetted in under a stream of nitrogen", "the magnetic stirrer is switched on and 0.1 mmol of butyllithium (0.5 ml of a 0.2 m solution in toluene) is added; the solution turns lemon yellow and gradually warms up, a sign that polymerization has been trig- gered", "the reaction may fail to commence on account of impurities present in the system, in which case more initiator solution is pipetted in until the yellow color of the reaction mixture persists", "polymerization ceases after 3 h, and the polymer is precipitated by dropping the solution into ethanol", "it is filtered off and the polymer is dried in vacuum at 50()c", "yield: 90-95%", "before characterizing the polymer as described under (c), about 1 g is reprecipitated from 2% toluene solution into a tenfold excess of ethanol", "(b) structural investigations of polymeric dienes by ir spectroscopy  the type of arrangement of the monomeric units in polymeric dienes can be determined qualitatively and quantitatively by ir spectroscopy", "for this purpose thin films are prepared by dropping an approximately 2% solution in carbon disulfide (spectroscopically pure) on to suitable rock salt plates and allowing the solvent to evaporate at room temperature", "the plates are placed in the spectrometer beam and the ir spectrum is recorded", "the different types of chemical linkages are associated with characteristic ir bands as summarized in table 3.9", " the spectra may first be evaluated qualitatively", "the polyisoprene prepared in 1, which indicates a high proportion solution shows a pronounced band at 888 cm() of 3,4-linkages", "for the product of bulk polymerization this band is much reduced 1, indicating predominantly cis-1,4- in favor of absorptions at 1,127 and 1,315 cm() linkage of the monomeric units in this case", "the polymer made by radical polymer- ization in emulsion (see example 3.12) shows the presence of all possible structural units, although the proportion of cis-1,4-linkages is low", " a distinction between 1,2- and 1,4-arrangement is possible through selective epoxidation of the olefinic components using m-chloroperbenzoic acid", "double bonds in the polymer main chain with higher electron density are more nucleo- philic and therefore more reactive than pendant double bonds", "in addition, a good distinction can be drawn by nmr spectroscopy", " 3.2.2  ionic polymerization via c  o bonds  \u00bc  polymerization by opening of c o bonds was investigated many years ago in the case of formaldehyde", "as may be expected from its polar mesomeric structure formaldehyde can polymerize both anionically and cationically:  \u00bc  o  o  h  h  h  h   196  3 synthesis of macromolecules by chain growth polymerization  table 3.9 characteristic ir absorption bands for the different possible repeat units in polymeric dienes  structure  n  1 wavenumber in cm() 909  polybutadiene 1,2  trans-1,4  cis-1,4  polyisoprene 1,2  3,4  trans-1,4  cis-1,4  n  n  n  n  n  n  1355/971  1311/741-725  909  888  1325/1148  1315/1127  anionic polymerization can be initiated with tertiary phosphines or amines, with organometallic compounds or with alcoholates", "with all of these, initiation occurs by nucleophilic attack on the positive carbonyl carbon atom:  r li +  o  h  h  o  li  r  h  h  h2c=o  r  o  o  li  cationic polymerization of formaldehyde (which should be carried out under the driest possible conditions to avoid transfer reactions) can be initiated with protic acids, lewis acids (see sect", "3.2.1.1), or other compounds that yield cations such as acetyl perchlorate or iodine:  o  h  h  +h  o  h  h  h  o=ch2  ho  o  ch2  polymers of formaldehyde with semiacetal end groups are thermally unstable; they decompose at temperatures as low as 150()c, splitting off monomeric formal- dehyde", "upon acetylation of the hydroxy end groups, thermal stability up to 220()c is achieved; alkylations also provides stability against alkali, but not against acids   3.2 ionic homopolymerization  197  since these are capable of splitting the acetal bonds in the polymer chains (see example 5.13)", " other carbonyl compounds, such as acetaldehyde or propionaldehyde can also be polymerized to high-molecular-weight products; however, their stability is lower than that of polyoxymethylenes with protected end groups", " the industrial synthesis of polyformaldehyde [poly(oxymethylene)] occurs by anionic polymerization of formaldehyde in suspension", "for this the purification and handling of monomeric formaldehyde is of special importance since it tends to form solid paraformaldehyde", "after the polymerization the semiacetal end groups have to be protected in order to avoid thermal depolymerization (example 5.13)", "this is achieved by esterfication with acetic anhydride (see example 5.7)", "as in the case of trioxane copolymers (see sect", "3.2.3.2) the homopolymers of formaldehyde find application as engineering plastics", " example 3.22 anionic polymerization of formaldehyde in solution (precipitation polymerization) safety precautions: before this experiment is carried out, sect", "2.2.5 must be read as well as the material safety data sheets (msds) for all chemicals and products used", " caution: all operations with formaldehyde have to be carried out in a closed  hood", " preparation of a solution of monomeric formaldehyde the apparatus for the preparation of monomeric formaldehyde consists of a 1 l two- necked flask (a), one neck of which is closed with a loosely fitting stopper so that it can be removed quickly in the event of development of excess pressure", "to the second neck is fitted a 2 m long, angled tube (diameter at least 2 cm), to the end of which is attached
