Repository: JonathanOnorato/ChemLP

# ChemLP
A Chemistry Natural Language Processing Tool

File: Bowman/textbook_files/Principles_of_Polymer_Chemistry_by_Ravve.json (part 14 of 49)
longer be detected by spectroscopy or conductivity measurements. In the third one, rapid increase in the presence of ionic species was shown (detected by conductivity measurements and spectroscopy). At temperatures between (cid:1)20 and 30(cid:5)C there is effectively no stage one and stage three is shorter. On the other hand, at temperatures as low as (cid:1)80(cid:5)C there is only stage one. In stages one and three, propagation takes places through combinations of free ions and ion pairs. These combinations of ions  \f174  4 Ionic Chain-Growth Polymerization  were claimed to result in formations of covalent perchlorate esters that are solvated and stabilized by monomer. The propagation in stage two, therefore, is pseudo cationic and covalent because it consists of monomer insertion into the C\u2013O bond of a perchlorate ester [109, 110]:  O  O2  Cl  O  ClO2  O  When there are insuf\ufb01cient amounts of monomer present to stabilize the covalent esters, such as at high conversions, ionizations take place. This leads to rapid ionic, stage three polymerizations. The propagation by free ions and ion pairs in stage three is between 104 and 105 L/mole s at low temperatures, between (cid:1)60 and (cid:1)80(cid:5)C. By comparison, polymerizations in stage two are much slower, somewhere between 0.1 and 20 L/mole s. The rates depend, of course, upon the solvent and upon the temperature. While ion\u2013ion pair type propagations yield polymers with molecular weights equal to 104, the covalent propagations only yield oligomers. Differences in molecular weights and molecular weight distributions of the products from the three stages of polymerization can be detected by size exclusion chromatography. The chromatogram shows bimodal distributions. This was taken as supporting evidence for two modes of propagation, ionic and covalent [110].  Similar results were reported in polymerizations of styrene with CH3COClO4, CF3SO3H, CF3COOH, ClSO3H, FSO3H [109]. Pseudo-cationic mechanism was also claimed in polymerizations of some styrene derivatives, like p-methyl styrene, p-methoxystyrene, and p-chlorostyrene with these protonic acids [109].  Although the concept of pseudo-cationic mechanism may be accepted by some, it is not accepted by many. An alternative mechanisms based on ion pairs were offered instead in the past [111\u2013113]. A publication by Scwarc claims that all detailed re-examinations of the evidence for pseudo-cationic polymerizations shows that all the features of styrene polymerization initiated by acids are accounted for satisfactorily and convincingly by the orthodox ionic mechanism. To support his claim, he reported that optical absorption and electric conductance of the styrene solutions undergoing poly- merization induced by perchloric acid in stopped-\ufb02ow studies demonstrated protonations of the monomer by the acid and formation of ionic species [114].  Further proof against pseudo-cationic polymerization mechanism came from an earlier work by it  Matyjaszewski who successfully synthesized the styryl perchlorate and demonstrated that hydrolyzes rapidly in reaction with water [115]:  2CH3CHPh (cid:1) OClO3(cid:1)!  (CH2CHPh)2O \u00fe 2HClO4  H2O  This contradicts the basic claim of pseudo-cationic polymerization mechanism, as originally  proposed by Gandini and Plesch, that the hydrolysis of the ester should be negligible [109].  4.3.3.3  Isomerization Polymerization  In some cationic polymerizations the monomers may rearrange in the process of placements into the polymeric chains. They isomerize into energetically preferred con\ufb01gurations. The result is that the  \f4.3 Cationic Polymerization  175  units in the \ufb01nal polymers are structurally different from the original monomers. Such rearrangements are not limited to cationic polymerizations. In this section, however, are only discussed the isomerizations in cationic polymerizations.  The isomerization polymerizations were classi\ufb01ed by Kennedy according to the type of rearrange-  ment that accompanies the propagation and by the particular processes [116]:  1. Propagation reactions accompanied by bond or electron rearrangement:  A. Intra-intermolecular polymerization B. Transanular polymerization C. Polymerization by strain relief  2. Propagation reactions accompanied by migration of one or more atoms.  Examples of intra intermolecular polymerizations are cyclic polymerizations of nonconjugated dienes. This can resemble cyclopolymerization by free-radical mechanism:  R  +       R  R  In this group of monomers, aliphatic dienes of various types can also be found . The propagation proceeds through an internal attack by the electrophile on another part of the molecule yielding a new carbon cation. The following is an example of such a reaction [58, 59]:  R  R  Polynortricyclene [116\u2013118] forms by cationic polymerization of norbornadiene by a transanular  The reaction is best carried out below (cid:1)100(cid:5)C to prevent crosslinking. Two propagation paths are  R  R  n  n  NMR and IR spectra demonstrated that both propagations shown above take place during the polymerization and the resultant polymer is in effect a copolymer of both structures [119]. Similarly, cationic polymerization of 2-methylene, 5-norbornene involves a transanular addition of the initially formed carbon cation to the strained endocyclic double bond. The product is a polymeric nortricyclane [119].  Polymerization by strain relief occurs by opening of strained rings or by rearrangements of internal double bonds during propagation. An example is the polymerization of a-pinene. The propagation is accompanied by rearrangement of the initially formed carbon cation to a tertiary cation that relieves the ring strain [119]:  H  +  R +  polymerization.  possible  R  +  or  R  +  \f176  4 Ionic Chain-Growth Polymerization  As a result, the formed polymer has the following structure:  Isomerization polymerizations by material transport include propagation reactions that are accompanied by hydride shifts. One example of this is a 1,2-hydride shift in the polymerization of 3-methylbutene-1 [116]:  R  +  R  hydrogen  migration  R  During propagation, a tertiary hydrogen atom migrates as a hydride ion to the second carbon. It  results in an energetically favored tertiary carbon cation. The \ufb01nal product is a 1,3-polymer [116]:  n  n  Another example of a hydride shift during propagation is a polymerization of vinyl cyclohexane  with the aid of AlCl3 at temperatures ranging from (cid:1)144 to 70(cid:5)C [120, 121]  R  +  R  hydrude  R  shift  n  Successive hydride shifts are possible in propagation reactions where the structures of the  monomers favor them [121]:  H  +  hyddride     shift  another hydride    shift  The temperature of polymerization can have some effect. This was observed in the polymerization of 3-methylbutene-1 [122]. At lower temperatures the amount of 1,3 vs., 1,2 placement apparently increases rapidly. At (cid:1)130(cid:5)C an essentially pure crystalline 1,3 poly(methylbutene-1) forms. The nature of the counterion also has an effect on the slope of the product composition curve. The polarity of the solvent, however, apparently does not, nor does the monomer concentration [122].  Simultaneous migrations of hydrogen atoms and methyl groups take place in cationic polymeriza- tion of 4,4-dimethyl-1-pentene (neopentylethylene) [123]. In the presence of AlCl3 between (cid:1)78 and (cid:1)130(cid:5)C the polymerization proceeds mainly as follows:  n  1,4-placement  n  \f4.3 Cationic Polymerization  177  The propagation can also involve an intramolecular halide migration. The polymerization of  3-chloro-3-methylbutene-1 proceeds at low temperatures by a chloride shift (about 50%) [124]:  Cl  Cl  n  Cl  Recently, Faust and coworkers [125] reported a study of the mechanism of isomerization and polymerization of isobutylene in cationic polymerization. They concluded that b-proton elimination from the tertiary polyisobutylene cation results in exo- and endo-ole\ufb01ns. Tetra-substituted ole\ufb01ns form after initial cationic rearrangements leading to tertiary cations at the second and third positions, followed by deprotonation. All three ole\ufb01ns possess regular carbon numbers. The formation of tri- substituted ole\ufb01ns follows a different mechanism. First, a hydride shift between distant carbons (backbiting) leads to a secondary cation, which undergoes a methyde shift to minimize the energy. The resulting hindered tertiary cation undergoes chain scission, yielding the n-substituted polyisobutylene ole\ufb01n with irregular carbon number. This also results in an oligomeric byproduct, which is known as \u201clight polymer.\u201d  4.3.4 Termination Reactions in Cationic Polymerizations  The termination reaction can occur by a transfer to a monomer at proper reaction conditions:  A  +  +  A  The termination reactions in cationic polymerizations can often lead to low molecular weight products. This can be a result from various effects. Also, the counterions may be involved in the terminations [126]. Thus, with some Lewis acids, the polymer cation may react with the counterion by abstracting a halogen. An example of that is polymerization of isobutylene with BCl3. In this reaction, termination by chain transferring is absent [126]. Instead, the following mechanism takes place [127]:  BCl3OH  Cl  +  BCl2OH  Alkyl aluminum initiated reactions can terminate by a transfer of an alkyl group [127]:  (CH3)3AlX  + (CH3)2AlX  where X is a halogen. When a hydrogen atom is located at b to the aluminum in an alkyl aluminum moiety then termination by hydrogen transfer appears to occur preferentially [125]:  \f178  4 Ionic Chain-Growth Polymerization  X  Al  C2H5  C2H5  +  (C2H5)2AlX +  Termination through a rearrangement of the propagating ion-pair is also possible. Such terminations are sometimes called spontaneous terminations or as chain transfers to counterions. The ion couple is rearranged by an expulsion of hydrogen leaving the terminal unsaturated [120]:  BF3OH  +  H  BF3OH  Many substances which act as catalysts (in combination with Lewis acids), like water, are also  good chain-transferring agents. A solvent or an impurity can act in the same way.  4.3.5 Living Cationic Polymerizations  In some cationic polymerizations, when conditions are carefully controlled, quasi termination less or termination less systems can be achieved [130\u2013136]. The \u201cliving\u201d polymers, or \u201cquasiliving,\u201d form as chain transfer to monomer and all other forms of termination are greatly decreased or made reversible throughout reaction. The important aspect of living cationic polymerization is that the propagating centers are suf\ufb01ciently low in reactivity. Transfer and termination reactions are suppressed. The propagation, however, is maintained. The molecular weights must increase in proportion to the cumula- tive amount of the monomer added. The lifetimes of the propagating species can be extended in such polymerizations by carrying out continuous slow additions of the monomer. Because chain-transferring reactions are not completely eliminated in all these systems, the term \u201cquasi\u201d is sometimes used.  Living cationic polymerizations have been carried out with a number of monomers, such as isobutylene, styrene, p-methyl styrene, p-methoxystyrene, N-vinylcarbazole, and others [137, 138]. To achieve living conditions, it is necessary to match the propagating carbon cation with the counterion, the solvent polarity, and the reaction temperature. Some examples are offered in Table 4.2. By stabilizing the inherently unstable carbocationic growing species and preventing chain transfer and termination, living cationic polymerizations are achieved. This can be done by two methods: (1) use of suitable nucleophilic counterions, or (2) external additions of weak Lewis bases [139]. The ion pairs are very tight in these reactions and may border on being covalent. The propagation can be illustrated as follows:  R  I +  R  ZnI2  R  \u03b4  \u03b4 I  R  R  R  \u03b4 I  \u03b4  R  \u03b4  \u03b4 I  ZnI2  R  R  R  \u03b4  \u03b4 I  ZnI2  \f4.3 Cationic Polymerization  179  Table 4.2 Conditions for preparations of some living polymersa,b Monomer Vinyl ethers Isobutyl vinyl ether p-Methyl styrene Isobutylene N-vinylcarbazole Styrene Indene Indene b-Pinene a From various sources in the literature b Protonic acids used were CH3SO3H, R2P(O)OH, and R0CO2H, where R \u00bc OC6H5, C6H5, n-C4H9; R0 \u00bc CF3, CCl3, CHCl2, CH2Cl  Initiating system HI + ZnI2 Protonic acidsb + ZnCl2 CH3COClO4 BCl3 + cumyl acetate HI CH3CH(C6H5)Cl + SnCl4 + n-C4H9NCl Cumyl methyl ether + TiCl4 2-Chloro-2,4,4-trimethylpentane + TiCl4 CH3CH(OCH2\u2013CH2Cl)Cl + TiCl2(O-i-Pr) + n-Bu4NCl CH2Cl2  Solvent Toluene Toluene CH2Cl2/toluene (1:4) (cid:1)78 (cid:1)30 CH2Cl2 (cid:1)40 Toluene (cid:1)15 CH2Cl2 (cid:1)40; (cid:1)75 CH2Cl2 (cid:1)80 CH3Cl/CH3C6H11 (cid:1)78 to 40  Temp. ((cid:5)C) (cid:1)40 to (cid:1)25 (cid:1)40 to (cid:1)0  As shown above, the carbon\u2013iodine bond is stretched, with or without the help of a Lewis acid. The Lewis acid assists in further stretching the carbon\u2013iodine bond. Whether it is needed, depends upon the strength of that bond. This strength, in turn, varies with the ability of the solvent, the temperature, and the substituent R to stabilize the d+ center. Depending upon conditions, a Lewis acid can convert the counterion, like I(cid:1) to a more stable, less nucleophilic species. Lewis bases, like dioxane or ethyl acetate, may function by reacting directly with the propagating centers.  Living cationic polymerizations were also carried out with heterogeneous catalysts. Thus, Aoshima and coworkers [139] reported a heterogeneous living cationic polymerization of isobutyl vinyl ether, using Fe2O3 in conjunction with the isobutyl vinyl ether-HCl adduct in toluene. This was done in the presence of an added base at 0(cid:5)C. Such bases are ethyl acetate and 1,4-dioxane. These bases are effective in homogeneous living cationic polymerization of vinyl ethers in the presence various metal halides. The living cationic polymerization of isobutyl vinyl ether produced polymers with very narrow molecular weight distribution of the product [139]. The number average molecular weight increased in direct proportion to the monomer conversion, and they reported that the molecular weight distributions were very narrow throughout the polymerization [Mw/Mn \u00bc 1.1]. Stereoselectivity of the products was similar to polymers obtained by soluble catalysts. Controlled polymerization also occurred even at higher temperature (30(cid:5)C). What is particularly interesting is their report that they separated the catalyst from the mixture by centrifugation, and then used this catalyst to catalyze a second living polymerization under the same conditions, yielding a polymer with narrow molecular weight distribution. The ease of the catalyst separation permitted repeated reuse of the catalyst. Up to the \ufb01fth use, the catalyst maintained its activity to give well-de\ufb01ned polymers with very narrow MWD [139].  Heterogeneous conditions, due to poor solubility of heteropoly acid, in polymerization of isobutyl vinyl ether with H3PW12O40 in CH2Cl2 were also studied. When bases like 1,4-dioxane or tetrahy- drofuran were present the molecular weight distributions were very broad. By contrast, polymerizations in the presence of dimethyl sul\ufb01de at (cid:1)30(cid:5)C yielded living polymerizations of the ether. Here too, the product had very narrow molecular weight distribution [139]. In summary, some typical features of living cationic polymerizations are:  1. The quasiliving or living/controlled carbocationic polymerizations are characterized by an ioniza-  tion equilibrium between active and reversibly deactivated chains that are dormant.  2. The number average molecular weight of the polymers that form is proportional to the amount of monomer introduced into the reaction mixture. In most cases, the reactions are rapid, often to a point that it is impossible to stop them before all the monomer is consumed.  3. The concentration of the polymers formed is constant and independent of conversion. This  concentration is often equal to the concentration of the initiator.  \f180  4 Ionic Chain-Growth Polymerization  4. Addition of more monomer to a completed polymerization reaction results in further polymeriza-  tion and a proportional increase in molecular weight.  Storey et al. [140] point out that in living polymerizations of monomers like isobutylene that are co-initiated by TiCl4 at temperatures as low as (cid:1)80(cid:5)C, the livingness is limited not by chain transfer to monomer but rather by a unimolecular termination process. Unimolecular terminations often involve b-proton expulsions to produce polymers with terminal unsaturation. They claim, however, that this does not happen here. Rather the normal tert-chloride chain ends of polyisobutylene formed by this type of polymerization gradually become depleted. They propose, therefore, that an isomeri- zation mechanism takes place instead in the presence of an active Lewis acid, under monomer starvation conditions. It can be illustrated as follows [140]:  1,2-methide shift  CH2  Storey et al. [140] reported that the rate of depletion of tert-chloride end groups follows \ufb01rst-order kinetics with an apparent rate constant of 8 (cid:9) 10(cid:1)5 s(cid:1)1. The ratio of rate constants for propagation and rearrangement, kp/kR was found by them to be 3 (cid:9) 10(cid:1)4 M(cid:1)1.  Fedor et al. [141] also studied the living cationic polymerization of isobutylene using 2-chloro- 4,4,4-trimethylpentane/TiCl4/2,6-di-tert-butyl-pyridine system in hexane/methyl chloride (60/40 and 40/60) solvent mixtures at various temperatures ranging from (cid:1)25 to (cid:1)80(cid:5)C temperatures. Their structural analysis of products obtained at (cid:1)40(cid:5)C using 1H NMR spectroscopy shows the presence ole\ufb01nic end groups, increasing in content with increased conversion. This led them to conclude that termination in polymerizations carried out at higher temperature does involve terminative chain transfer or b-proton elimination from the living chain ends. They found that the eliminated proton is trapped instantly by a proton trap, 2,6-di-tert-butylpyridine [141].  Aoshima and coworkers [142] investigated the living polymerization of isobutyl vinyl ether using pyrrole, metal halides and a weak Lewis base. In conjunction with oxophilic acids such as ZrC14, long-lived species were produced to yield polymers with narrow molecular weight distributions and number average molecular weight values based on the used amounts of pyrrole. Acid-trapping experiments using silyl ketene acetal, indicated that pyrrole worked not as an initiator but as a transfer agent. The polymerization started from moisture reacting with zirconium chloride, followed by the reactions between the propagating species and the 2- and 5-positions of pyrrole, accompanied by the generation of HCl. In addition to the propagation from the generated HCl, the produced pyrrole-bonded chain-end structures were also activated by the oxophilic chlorides to generate propagating carbocationic via the abstraction of the isobutoxy group. As a result, the number of growing chains increased. Such transfer reactions occur predominantly in the early stage of the polymerization stemming from the highly nucleophilic nature of pyrrole. Thus, the resulting polymers have expected molecular weight values and narrow molecular weight distribution [142].  \f4.3 Cationic Polymerization  181  4.3.6 Thermodynamics of Cationic Polymerization  Sawada [406] described the thermodynamics\u2019 of cationic polymerization as follows: The process of protonic acid initiation of cationic polymerization starts with heterolytic bond dissociation of the acid. The energy of this process can be designated by the quantity e2, the af\ufb01nity of the proton for the ole\ufb01n. The potential energy between ion pairs separated at a distance r is  where e is the unit of electronic charge and D the dielectric constant. The total entropy change of the system is  where, e1 is the acid strength of the initiator, e2 is the proton af\ufb01nity of the monomer, and e3 is the solvating power of the solvent.  The change in free energy of initiation is,  e3 \u00bc e2=rD  DH \u00bc e1 (cid:1) e2 (cid:1) e3  DFi \u00bc DH (cid:1) TDS  By substituting the above values, the free energy change of initiation, can be written as  DFi \u00bc e1 (cid:1) e2 (cid:1) e2=rD (cid:1) TDS  The entropy change and the enthalpy change are negative for the free energy change to be  negative.  In the propagation process, the change in activation entropy is based on two phenomena: (a) the entropy change of immobilization of a free-moving monomer into a polymeric chain and (b) the difference of entropy in the solvation between the reactants and the transition state, which can be written as  DS(cid:4) \u00bc DS(cid:4)\u00f0immobilization of monomer\u00de \u00fe DS(cid:4)\u00f0solvation\u00de  DS* solvation is a positive term because in the transition state the electric charge is more diffuse and the degree of solvation is lower than that of the more compact dipolar species corresponding to reactants.  The propagation constant, based on Eyring theory,  kp \u00bc Ap exp\u00f0(cid:1)DEp  (cid:4)=RT\u00de  \u00bc \u00f0kT=h\u00de exp\u00f0DS(cid:4)=R\u00de exp\u00f0(cid:1)DEp  (cid:4)=RT\u00de  the activation entropy is DSp* is the function of ft and fi, the partition functions of the transition and initial states of the propagation step, respectively,  DSp  (cid:4) \u00bc R ln\u00f0ft=fi\u00de \u00fe RT d ln\u00f0ft=fi\u00de=dT  ft and fi can be assigned, according to Sawada [406] to be the partition functions of the monomer in the transition sate ( ft(m)) and that of the monomer in the initial state ( fi(m)), because other parts of the growing chain are common in the transition and initial states of the propagation reaction.  \f182  4 Ionic Chain-Growth Polymerization  The term: RT d ln ( ft/fi)/dT are negligible compared with R ln ( ft/fi). The activation entropy can,  therefore be written as:  DSp  (cid:4) \u00bc R ln\u00f0 ft=fi\u00de  4.4 Anionic Polymerization of Ole\ufb01ns  As is stated in the beginning of this chapter, the distinctive features of the anionic chain-growth polymerizations are the negative charges at the active centers. Many different bases initiate such polymerizations, depending on the monomer. The most common ones are organometallic compounds, alkali metals, metal amides, and Grignard reagents. Monomers with carbanion stabilizing substituents, either through resonance or through induction, polymerize most readily. Such substituents, in fact, determine the base strength of the initiators needed to carry out these polymerizations by their electron withdrawing capacity. Thus, for instance, very weak bases, such as water, initiate vinylidene cyanide polymerizations:  H2O  N  N  NO2  KHCO3  n  n  N  n  N  n  NO2  Potassium bicarbonate initiates polymerization of 2-nitropropene:  On the other hand, monomers like acrylic or methacrylic esters and conjugated dienes require  strong bases, like alkali metals or organometallic compounds.  4.4.1  Initiation in Anionic Chain-Growth Polymerization  Anionic initiations can take different paths. That depends upon the initiator, the monomer, and the solvent [143]. As a rough generalization, however, it is possible to separate the initiation reactions into two types: (1) those that take place through an addition of a negative ion to an ole\ufb01n, and (2) those that result from an electron transfer.  The polymerization reactions can, furthermore, occur in two ways. One way is in a homogeneous environment, with both monomer and initiator soluble in the solvent. The other way is in a heterogeneous one, where only the monomer is soluble. Organolithium compounds are examples of soluble initiators, while metal dispersions are examples of insoluble ones.  The homogeneous polymerizations can be separated further into those carried out in non-polar solvents and those in polar ones. In non-polar solvents they are con\ufb01ned mostly to organolithium initiators. Other organometallic compounds require polar solvents for solubility.  \f4.4 Anionic Polymerization of Ole\ufb01ns  183  4.4.1.1  Initiation by Addition of an Anion to an Ole\ufb01n  When organolithium compounds are dissolved in non-polar solvents there is a strong tendency of the solute molecules to associate into aggregates. For instance, butyllithium is hexameric in hexane solution. This is true of ethyllithium [144, 145] as well. Addition of Lewis bases to these solutions causes formation of strong complexes between the bases and the organometallic compounds [146, 147]. This causes the clusters to breakup through a succession of equilibrium with tetrameric and dimeric intermediates, all becoming complexes with the Lewis bases [146]. Particularly effective bases are those that allow a close approach of the lithium ion to the heteroatom. Often, the carbon\u2013lithium bond, that normally only ranges between 20 and 40% in ionic character, becomes much more ionic [148, 149].  The breakdown of the aggregates was shown to dramatically enhance the reactivity of the organometallic compounds [150, 151]. For instance, polymerizations of styrene in benzene with butyllithium are slow reactions. When, however, these polymerizations are carried out in tetrahydro- furan they are extremely rapid. Tetrahydrofuran is, of course, a Lewis base. Nevertheless, the breakdown of the aggregates even in such Lewis bases as tetrahydrofuran or diethyl ether are not complete, though the clusters are smaller and more solvated. Differences in reactivity, however, can be observed even in different non-polar solvents [152].  The reaction rates depend to a great extent on the nature of the organometallic compounds, such as polarity of the bonds and the degree of solvation. In polar solvents, where free solvated ion-pairs predominate, the mechanism of initiation may simply consist of a direct addition of the anion to the monomer. If the solvents are non-polar, on the other hand, the initiation is more complex. In these solvents, the metal cation coordinates with the monomer \ufb01rst. This is followed by a rearrangement [153]:  MR  +  X  R  M  X  R  M  X  In the initial coordination, the p-electron cloud of the ole\ufb01n overlaps with the outer bond orbital of the metal cation. This causes stretching and eventual rupture of the R\u2013M (metal) bond. An intramo- lecular rearrangement follows with the migration of the carbanion (R(cid:8)) to the most electron-de\ufb01cient carbon atom of the double bond. A new covalent bond and a new carbanion are formed simultaneously:  H  C  C  XM  H  H  R  R  C  C  M  H  H  H  X  where M represents the metal.  The basicity of the anion portion of the initiating species is also important. For instance, \ufb02uorenelithium initiates polymerizations of methyl methacrylate but fails to initiate polymerizations of styrene. A more electronegative butyl anion from butyl lithium, on the other hand, initiates polymerizations of both monomers. Yet, it was also shown that the order of reactivity is often contrary to the inherent basicity.103\u2013146 This may be due to the size of the aggregates that the particular organometallic compound forms. In addition, higher reactivity may also be due to favor- able energy requirements for breaking down the aggregates [146].  \f184  4 Ionic Chain-Growth Polymerization  Presence of heteroatoms like oxygen or nitrogen in the monomer causes rapid complexation with the organometallic compounds. For instance, when butyllithium initiates polymerization of styrene in hydrocarbon solvents, there is an induction period and the overall reaction is slow and sluggish. When, however, it initiates polymerization of o-methoxystyrene under the same conditions, there is no induction period and the reaction is rapid. This is due to the initiator coordinating with the oxygen atom [153\u2013155]:  C4H9  Li  +  O  C4H9  C4H9  Li  O  Li  O  A similar coordination with the heteroatom takes place in polymerizations of acrylic and methacrylic esters [156]. Here, the metal coordinates with the electron cloud of the whole conjugated structure. The overlap stretches and eventually ruptures the metal-alkyl bond. A new carbon to carbon covalent bond forms together with a new metal to carbon linkage:  O  O  + R   M  O  O  H  M  H  R  R  O  M  O  where M represents the metal.  The product might be a resonance hybrid of the two structures where the metal is associated with  the carbanion in one and with the oxygen in the other [157].  Some abnormalities were reported in the initiations of methyl methacrylate polymerizations in toluene by butyllithium. Their nature is such that they suggest the possibility of more than one reaction taking place simultaneously [158]. One, that must be the major one, is that of the organome- tallic compound reacting with the carbon to carbon double bond as shown above. The other, minor one, may be with the carbon to oxygen double bond. The major reaction produces methyl methacry- late anions. The minor reaction, however, yields butyl isopropenyl ketone with an accompanying formation of lithium methoxide [158]:  C4H9Li +  O  O  C4H9  + LiOCH3  O  Lithium methoxide does not initiate polymerizations of methyl methacrylate. The methoxide molecules, however, react with carbanions on the growing chain. The resultant anions are less reactive than methyl methacrylate anions and can only add new methyl methacrylate monomers slowly.  \f4.4 Anionic Polymerization of Ole\ufb01ns  185  Once added, however, the reaction proceeds at a normal rate [158]. Polymerizations of methyl methacrylate in polar solvents, on the other hand, proceed in what might be described as an ideal manner with formations of only one kind of ion pairs [159\u2013162].  Other monomers can also exhibit abnormal behavior in some anionic polymerizations. Thus, for instance, organomagnesium initiation of methacrylonitrile polymerization results in formation of two types of active centers [163, 164]:  RMgX +  N  R  N  MgX  R  MgX  N  Methyl methacrylate polymerizations, initiated by organomagnesium compounds, also yield abnormal products. Here, the active centers are unusually persistent and stable. In addition, the a-carbon atoms of the monomers were found to assume tetrahedral con\ufb01gurations [165\u2013167]. This suggests that the active centers contain covalent magnesium carbon bonds. Also, gel permeation chromatography curves of the products show that more than one active center operates independently [166, 167]. A \u201cpseudo anionic\u201d mechanism was, therefore, postulated for polymerizations of acrylic and methacrylic esters [111, 112] by Grignard reagents.  Three different simultaneous reactions appear to be taking place in butyllithium-initiated  polymerizations of vinyl ketones in benzene [168]:  (C4H9Li)  6C4H9Li  C4H9  O  Li  C4H9Li  +  2  3  1  4  O  3,4  O  Li  C4H9  R  Li  +  1,4  1,2  C4H9  Li  O  H  H  H  Li  R  H  H  The initiations of the polymerizations of the conjugated dienes in inert hydrocarbons are also believed to be preceded by coordination of the organometallic compounds with the p-electron clouds of the monomers:  \f186  4 Ionic Chain-Growth Polymerization  The rearrangement that follows can result in either 1,2; 1,4; or 3,4 additions to the double bond:  C4H9Li  + 1  3  2  4  3,4  1,2  1,4  C4H9  Li  C4H9  CH2  Li  C4H9  CH2  Li  4.4.1.2 One Electron Transfer Initiation  Alkali metals initiate anionic polymerizations of ole\ufb01ns in either homogeneous or heterogeneous conditions. This depends upon the metal and upon the solvent. For instance, potassium is soluble in ethers, like dimethoxyethane or tetrahydrofuran, and the initiation conditions are homogeneous. On the other hand, sodium dispersions are insoluble in hydrocarbons and the initiations are heteroge- neous. Liquid ammonia is a solvent for many alkali metals, though for some, like sodium, it can be a reactant and form metal amides, provided that traces of iron are present. Initiation reactions in many metal solutions take place by an electron transfer from the metal to the monomer to form anion radicals. The resultant anion radicals may then undergo propagation reactions. These propagations can proceed anionically, or by a free-radical mechanism, or by both simultaneously. If the radicals are unstable the anion-radicals dimerize and the propagation proceeds by an anionic mechanism at both ends of the chain.  When liquid ammonia is employed as the solvent, as stated earlier, the particular mechanism of initiation will depend upon the metal used. Lithium metal forms solutions in liquid ammonia and initiates polymerization of monomers like methacrylonitrile by an electron transfer [169]:  Li +  CH2  Li  N  These radical-anions couple and chain growth takes places from both ends of the chains:  2  CH2  Li  N  Li  N  Li  N  Dimerization of radical-ions depends not only upon the radical\u2019s stability but also upon the  p-energy changes that accompany the reaction [170, 171].  \f4.4 Anionic Polymerization of Ole\ufb01ns  187  Potassium metal in ammonia, however, initiates polymerizations of monomers like methacry- lonitrile or styrene differently. These reactions include additions of amide ions to the ole\ufb01ns and formations of amine groups at the end of the chains [172]:  2K  +  + 2NH3  2K +  + 2 NH2  Solutions of potassium metal in ethers, however, form ion radicals through additions of electrons to the monomers. It should be noted, that fresh solutions of potassium metal in various ethers like tetrahydrofuran or dimethoxyethane are blue in color. This blue color is attributed to a presence of spin-coupled electron pairs (e2). The initiation of styrene polymerization that takes place between 0 and (cid:1)78(cid:5)C is, therefore, pictured as both, reactions of the spin-coupled pair with the monomers and also additions of individual electrons [169]:  K  + NH2  KNH2  NH2  +  H2N  e2 +  e +  CH2  e +  CH2  When conditions are heterogeneous and sodium metal dispersions are used in polymerizations of dienes, the initiation mechanism is also by an electron transfer. It is believed [135] that initially a 1,2 anion-radical forms. This is followed by a coupling reaction:  Na +  the coupling process:  Na  CH2  initial ion-radical  Na  CH2  rearrangement  CH2  2  Na  CH2  Na  CH2  CH2  CH2  Na  \f188  4 Ionic Chain-Growth Polymerization  a different kind of coupling is also possible:  Na  CH2  + CH2  CH2  Na  Na  CH2  CH2  Na  The following initiation mechanism was postulated [173] for heterogeneous conditions. At \ufb01rst, the highly polarized monomers adsorb strongly to the metal surfaces. Electron transfer takes place. The adsorbed molecules are assumed to be still suf\ufb01ciently mobile to be able to rotate after adsorption. The rotation allows the radical-anions that form to couple. The concentration of the anionic charges that develop on the methine carbons creates strong enough attractive forces to remove the metal cations from the surface. Solvents that strongly solvate the cations, like tetrahy- drofuran, enhance the process. To \ufb01t the above mechanism [173], the monomers must be capable of adsorbing strongly to the metal surfaces and the solvents must also be strongly solvating. When the reactions are carried out without solvents or in inert solvents like heptane, the free-energy gain due to solvation is largely lost. This increases the probability that in such instances the propagations occur on the surface of the metals until the oligomers grow to a certain length. When suf\ufb01cient length is reached to create a favorable free-energy change, desorption occurs and the molecules pass into solution [173].  Electron transfer initiations can also result from reactions of alkali metals with aromatic  hydrocarbons or with aromatic ketones that result in formations of radical-ions:  Na +  K +  Li +  Na  K  O  O  Li  The ion-radicals transfer both the electron and the ion charge to the monomers in the process of  initiation, as was shown by Szwarc and coworkers [174\u2013180]:  Na  +  CH2  +  Na  \f4.4 Anionic Polymerization of Ole\ufb01ns  189  The styrene monomer-radical-ion is unstable and tends to dimerize:  CH2  2  Na  Na  Na  Metal ketyls form in reactions of alkali metals with aromatic ketones in some polar solvents, like dioxane or tetrahydrofuran. These ketyls exist in equilibrium mixtures of monomeric anion-radicals and dimeric dianions [136]. Originally there was some controversy about the mechanism of initiation of monomers like acrylonitrile or methyl methacrylate by sodium benzophenone. The following mechanism was derived from spectral evidence. The initiation is by transfer of the electron and the ion charge [181\u2013183]:  O  +  O  O  O  +  O  O  4.4.1.3  Initiations by Al\ufb01n Catalysts  These are catalysts that are formed by combining an alkyl sodium with sodium alkoxide and with an alkali metal halide [184\u2013189]. A typical, effective catalyst for polymerization of dienes consists of allyl sodium, sodium isopropoxide, and sodium chloride. The preparation of such a catalyst is carried out by combining amyl chloride with sodium and then reacting the product with isopropyl alcohol. After that, propylene is bubbled through the reaction mixture to convert amyl sodium to allyl sodium. The reactions can be summarized as follows  1:5C5H11Cl \u00fe 3Na ! 1:5C5H11Na \u00fe 1:5NaCl  C5H11Na \u00fe \u00f0CH3\u00de2CHOH ! \u00f0CH3\u00de2CHONa \u00fe C5H12  C5H11Na \u00fe CH3 (cid:1) CH = CH2 ! C5H12 \u00fe CH2 = CH (cid:1) CH2Na  Diisopropyl ether may be used in place of isopropyl alcohol. In that case, the reaction does not require addition of propylene because the ole\ufb01n forms in situ [189]. These catalysts are particularly effective in polymerizations of some conjugated dienes to very high molecular weight products. Styrene can also be polymerized by these catalysts. Polymers of the dienes that form are high in trans- 1,4 repeat units. Butadiene is polymerized by these catalysts much more rapidly than is isoprene. On the other hand, 2,3-dimethylbutadiene fails to polymerize.  \f190  4 Ionic Chain-Growth Polymerization  There is no general agreement about the mechanism of these polymerizations. Both anionic and free-radical mechanisms were proposed [184\u2013189] as the most probable reaction paths. The role of sodium chloride is not clear in this mixture, though it was shown that it is essential [184\u2013189]. It may act, perhaps, as a support for the catalyst and may be a part of some sort of lattice involving both sodium alkoxide and allyl sodium. The anionic mechanism is pictured as follows [184\u2013189]:  R  Na  monomer  R  Na  CH2  R  Na  Na     Cl   Na Cl  catalytic bed  Na  Cl   Na    Cl  initiation  Na     Cl   Na    Cl  The free-radical mechanism was suggested due to high predominance of trans-1,4 placement in polymerization of butadiene [189]. According to that mechanism a complex of sodium isopropoxide and allyl sodium forms \ufb01rst:  O  Na  CH2Na  O  Na  Na CH2  The monomer adsorbs on the surface and is visualized as displacing the allyl anion from the  complex to form an ion pair \ufb01rst and then, through an electron rearrangement, a radical [189]:  CH2  CH2Na  +  CH2  CH2  CH2Na  The polymerization is assumed to go on from this point via free-radical mechanism until a combination with an allyl radical takes place. Because the allyl radical is bound to the catalyst surface, combination does not take place readily and high molecular weights are attained.  4.4.1.4
