Repository: JonathanOnorato/ChemLP

# ChemLP
A Chemistry Natural Language Processing Tool

File: Bowman/textbook_files/Polymer_Chemistry_by_Koltzsenburg_Maskos_and_Nuyken.json (part 15 of 30)
   combining (10.13), (10.17), and (10.18) gives for kd:  a =  m  \u2212 n  \u2212  c  \uf8ee \uf8f0 \uf8ee \uf8f0  \uf8f9 \uf8fb \uf8f9 \uf8fb     \uf8ee then for  m nan \uf8f0  \u2212  +  \uf8f9 \uf8fb :  k  d =  \uf8f9 \uf8fb  2  \u22c5 \uf8ee a \uf8f0 1 \u2212(  \u2212  c  a  )     a =  d \u2212  k  c  \uf8ee \uf8f0  \uf8f9 \uf8fb     as the degree of dissociation \u03b1 is usually significantly smaller than 1, 1 \u2212 \u03b1 is close to 1 and  if \u03b1 is small then the total concentration of the growing chains is essentially identical to  the concentration of the ion pairs and   279  10  (10.21)  (10.22)  (10.23)  (10.24)  thus, with (10.15), (10.17), and (10.21) one obtains for  k p :  10.2 \u00b7 anionic polymerization  \u2212 m na n  +  \uf8ee \uf8f0  \uf8fb = \uf8ee \uf8f9 \uf8f0  \u2212  c  \uf8f9 \uf8fb    k  p  =  +\u00b1  k  k  \u2212a     k  p  =  k  \u00b1  +  k  \u2212  d \u2212  k \uf8ee \uf8f0  c  \uf8f9 \uf8fb     by inserting (10.20) into (10.22) one obtains  from  a  series  of  experiments  with  varying  initiator  concentration  a  plot  of  the  mean  propagation rate constant as a function of 1/ c \u2212 tion of  k\u00b1  (from the intercept) and  k\u2212  (from the gradient, if kd is known)", " \uf8f9 \uf8fb  (", "fig", "10.79) allows the determina-  as discussed in 7 sect", "10.2.4.1, the addition of nab(ph)4 completely suppresses the  dissociation of the initiator and the growing chains (gl", "(10.13) and gl", "(10.21))", "from  \u2212 na+] = [c\u2212] (because of the shift in equilib- (10.13), (10.17), and (10.22), and with [mn rium produced by nab(ph)4), one obtains  \uf8ee \uf8f0  k  p  =  k  \u00b1  +  k  \u2212  \u22c5  k  d + na  \uf8ee \uf8f0  \uf8f9 \uf8fb      ", "fig", "10.79  plot to determine  the rate constants  k  \u00b1  and  k  \u2212  a plot kp vs", "1/[na+] allows  k\u00b1  and  k  \u2212  to be determined using (10.24) (", "fig", "10.80)", " thus, with two alternative equations, all three constants kd,  k  \u00b1 , and  k\u2212  can be deter-  mined", "kd can also be obtained independently from conductivity measurements", " p  k  (27)  k  -  kd  k\u00b1  1 [c  ]-     280  chapter 10 \u00b7 ionic polymerization   ", "fig", "10.80  determine the  rate constants  k \u00b1  and  k experiments with varying  na+-concentration, e.g., by  adding sodium  tetraphenylborate (kalignost)  \u2212  from   p  k  k- (27) k d  k\u00b1  1 [na+]  10  the  constants  k  \u00b1   and  k  \u2212   differ  considerably", " for  the  polymerization  of  styrene  at   25 \u00b0c, initiated with sodium naphthalene in thf, the values  k  k  \u00b1  \u2212  =  =  l mol s  /  \u2022  80  ( , 65 000  ) l mol s  /  \u2022  (  )     have been determined", " for ion pairs", " thus, the rate of propagation for the free polystyryl ions is significantly faster than that    polymerization in non-polar solvents  10.2.4.2  the polymerization of monomers initiated by buli in non-polar solvents such as hexane is  very slow", "initiation and chain growth occur initially at the same time so that an exact determi- nation of the kinetics is not possible during this phase", "if, however, the initiator is completely  converted into oligomers (buli becomes mnli) and this initial solution is used for polymeriza- tion, we can empirically obtain the following relationship for monomer conversion:  the  initial  phase  of  polymerization  with  buli  instead  of  mnli  follows  the  empirically  determined rule:  \u2212  ]  [ d m dt  =  [ ] k m m li  [  ]  p  n     [ d buli  ]  \u2212  dt  =  [ k m st  ]\u22c5  6  [  buli  ]     kst   start rate constant  (10.25)  (10.26)   10.2 \u00b7 anionic polymerization  281  10  these equations can be derived from the equilibria for the initiator and the growing   chains given in ", "figs", "10.81 and 10.82), respectively", " equation (10.26)  can  be  analyzed  experimentally  by  converting  the  remaining  buli  n-butane  by  adding  water", " the  n-butane  can  then  be  determined,  for  example,  by  gas  chromatography", " 10.2.5    ceiling temperature  the rate of polymerization of \u03b1-methyl styrene decreases with increasing temperature and  above a temperature of 61 \u00b0c polymerization ceases completely", "the reason for this is the  reversibility  of  the  propagation  reaction,  and  the  relative  rates  of  polymerization  and  depolymerization (", "fig", "10.83)", " from ", "fig", "10.83 one can develop for the conversion of monomer with time:  \u2212  ]  [ d m dt  =  k m m  [  p  ] \uf8ee \uf8f0  \u2212 n  \uf8f9 \uf8fb \u2212  \uf8ee k m \uf8f0 dp  \u2212 n 1 +  \uf8f9 \uf8fb     again, making the assumption that  m  \u2212 n  \uf8ee \uf8f0  \uf8fb = \uf8ee \uf8f9 \uf8f0  m  \u2212 \uf8f9 \uf8fb1 n +     at equilibrium and with (10.5):  \u2212  ]  [ d m dt  =  (  ] \u2212 k m k  [  p  dp  ) \uf8ee \uf8f0  m  \uf8fb =\u2212 \uf8f9  n  0     (10.5)  (10.8)  (10.5a)  the temperature at which kp[m] \u2212 kdp = 0 and polymerization stops is referred to as the  ceiling  temperature  (tc)  (", "fig", " 10.84)", " this  equilibrium  can  be  determined  for  anionic  polymerization because, in ideal cases, no termination takes place", "however, principally,  this equilibrium is independent of the type of polymerization", "  ", "fig", "10.81  equilibrium  between buli and the hexamer  (buli)6   ", "fig", "10.82  equilibrium  between mnli and the dimer  (mnli)2   ", "fig", "10.83  polymerization-  depolymerization equilibrium  (buli)6  6 buli  (mnli)2  2 mnli  - +m n  m  kp kdp  - m n+1     282  chapter 10 \u00b7 ionic polymerization   ", "fig", "10.84  kinetic  determination of the  ceiling-temperature  ) s / 1 (   /   k  0  \u2206  g  =  \u2206  h  0  \u2212  \u2206 t s  0  \u2206  = \u2206g  g  +0 r ln  t k        \u03b4g0  \u03b4h0  \u03b4s0  t   r   molar free enthalpy of polymerization  molar enthalpy of polymerization  molar entropy of polymerization  reaction temperature  gas constant  at equilibrium:  \u2206g = 0     and from (10.28):  \u2206g  0 = \u2212r ln  t k     kdp  kp[m]  kp[m] - kdp  tc  t / k  (10.27)  (10.28)  (10.29)  (10.30)  10  depolymerization  has  a  larger  activation  energy  than  polymerization  so  that  the  increase of kdp with increasing temperature is greater than that of kp ", "to have the same  dimensions, kdp is compared to kp x [m] in ", "fig", "10.84", "this does not change the basic  assertion  about  the  different  temperature  dependence  of  both  partial  reactions  in  ", "fig", "10.83", " as for every other chemical reaction, the basic thermodynamic equation also applies   to the conversion of monomer into polymer:  as well as this, the following applies for the free enthalpy of reaction \u03b4g:   283  10  (10.7)  (10.8)  (10.31)  (10.32)  (10.33)  (10.34)  (10.35)  (10.36)  10.2 \u00b7 anionic polymerization  combining the equilibrium constant k:  k  =  m  \u2212 n 1 +  \uf8f9 \uf8ee \uf8fb \uf8f0 \u2212 \uf8fb[ m m \uf8f9 n  \uf8ee \uf8f0  ]     with the assumption  m  \u2212 n 1 +  \uf8ee \uf8f0  \uf8fb = \uf8ee \uf8f9 \uf8f0  m  \u2212 n  \uf8f9 \uf8fb     yields the very simple relationship  k  =  1 m  [  ]     inserting (10.31) into (10.30) gives  \u2206g  0 =  r ln  [ t m  ]     which, with (10.27), gives  0  h  \u2206  \u2212  t s \u2206  0  =  r ln  [ t m  ]     thus, for the ceiling temperature:  t c =  0  h \u2206 0 r ln  +  s \u2206  m  [  ]     c = t  0  \u2206  h  0  \u2206 s     from (10.34) it can be seen that every monomer concentration is associated with a differ- ent ceiling temperature", "a 1 m solution is usually viewed as the standard concentration in  physical chemistry and at this concentration the ceiling temperature is given by  however, conventionally, ceiling temperatures are only discussed for polymerizations of  pure  monomers", " the  concentration  c  for  pure  \u03b1-methyl  styrene  is  (\u03c1 = 0.940  g/ml,  m = 118 g/mol):  c  =  =  n v  m  \u03c1 m v m  =  \u22c5  =  940 118  / g l / g mol  =  ", "7 966  / mol l     living anionic polymerization is especially well suited for experimentally determining  ceiling  temperatures  as  the  polymerization-depolymerization  equilibrium  is  not  dis- turbed by termination reactions", "the polymerizations are carried out at different tem- peratures  (t < 60  \u00b0c),  allowing  equilibrium  to  become  established", " the  amount  of  polymer is then determined and from this the monomer conversion can be calculated", " solving  (10.33)  for  ln[m]  gives  the  basis  for  determining  the  ceiling  temperature  (", "fig", "10.85):     284  chapter 10 \u00b7 ionic polymerization   ", "fig", "10.85  thermodynamic  determination of the ceiling  temperature", "tc ceiling  temperature, [m]0 concentration  of pure monomer  ]  m  [   n  l  ln [m]0  1 / tc   1 / t   10  [ ln m  ] =  0  h \u2206 rt  \u22060 s \u2212 r     (10.37)  by plotting ln[m] against 1/t (", "fig", "10.85), \u03b4h0/r can be obtained from the gradient and  \u03b4s0/r from the intercept", "both \u03b4h0 and \u03b4s0 are negative", "\u03b4h0 is negative as a higher-  energy monomer (\u03c0-bond) is converted into a lower-energy polymer (\u03c3-bond)", "negative  values for \u03b4s0 are the result of the loss of degrees of freedom for the polymer compared to  the monomer", " from  (10.34)  it  can  be  seen  that  at  every  polymerization  temperature  a  minimum   monomer concentration is necessary for polymerization to take place (", "table 10.5)", " 10.2.6    molar mass distribution from an ideal (living) anionic  polymerization: poisson distribution  the term ideal anionic polymerization is used if the following conditions are met:  1", "  every chain starts to grow at the same time, i.e., at time t = 0 all active centers have  identical  degrees  of  polymerization,  either  p = 0  or  p = 1", " (this  implies  that  the  chains are initiated very rapidly and that the rate of initiation is much faster than  the rate of propagation so that the time required for initiation is negligible.)  2", "  the number of growing chains remains constant during polymerization, i.e., there   3", "  the chains are constructed out of a series of kinetically identical monomer units   4", "  growth continues until the monomer has been completely converted or until it is   is no chain termination", " (", "fig", "10.86)", " intentionally stopped", "  285  10   ", "table 10.5  limiting concentration for a selection of monomers at a polymerization  temperature of 25 \u00b0c and the ceiling temperatures for the pure monomers  [m]c (mol/l)  tc (pure monomer) (\u00b0c)  10.2 \u00b7 anionic polymerization  monomer  vinyl acetate  methyl acrylate  styrene  methyl methacrylate  \u03b1-methyl styrene   ", "fig", "10.86  propagation of an  ideal anionic polymerization  1 \u00b7 10\u22129  1 \u00b7 10\u22129  1 \u00b7 10\u22126  1 \u00b7 10\u22123  2.2  -  -  310  220  61  - m1  - m2    +   m    +   m  - m2  - m3  - mn    +   m  - mn+1  5", " the chains should only grow in one direction", "6", " there is no chain transfer", " the molar mass distribution deviates considerably from those distributions derived   above (7 sect", "9.5) as demonstrated below", " the change of the molar concentration of the active species with a single monomer   unit per molecule (p = 1) with time is given by  \uf8ee d m \uf8f0  \u2212 1  \uf8f9 \uf8fb = \u2212  dt  k m m  [  p  ] \uf8ee \uf8f0  \u2212 1  \uf8f9 \uf8fb     the change of the molar concentration of the active species with two monomer units per  molecule (p = 2) with time is given by  by analogy, for [mn  \u2212]:  \uf8ee d m \uf8f0  \u2212 2  \uf8f9 \uf8fb =  dt  \uf8ee d m \uf8f0  \u2212 n  \uf8f9 \uf8fb =  dt  k m m  [  p  ] \uf8ee \uf8f0  \u2212 1  \uf8f9 \uf8fb \u2212  k m m  [  p  ] \uf8ee \uf8f0  \u2212 2  \uf8f9 \uf8fb  k m m  [  p  ] \uf8ee \uf8f0  \u2212 1 \u2212 n  \uf8f9 \uf8fb \u2212  k m m  [  p  ] \uf8ee \uf8f0  \u2212 n  \uf8f9 \uf8fb        with every propagation step, monomer is consumed so that  (10.38)  (10.39)  (10.40)   according to condition (2) (above) the sum of all the active species is constant:    286  chapter 10 \u00b7 ionic polymerization  \u2212  ]  [ d m dt  =  [ k m p  ]  \u2212\u2211 \uf8ee m \uf8f0  n  \uf8f9 \uf8fb  \u221e  1 =  n     \u221e  \u2211 \uf8ee \uf8f0  n  1 =  \u2212 nm  \uf8f9 \uf8fb =  const  ", " \u2212  c  = \uf8ee \uf8f0  \uf8f9 \uf8fb     from (10.41) and (10.42):  \u2212  ]  [ d m dt  =  k m c  [  p  ] \uf8ee \uf8f0  \u2212  \uf8f9 \uf8fb     or  \u2212  [  m  ]  t  \u222b ] \u2212\uf8ee\uf8f0  0  [  m  \u2212  c  ] = [ d m k c \uf8f9\uf8fb  \uf8ee \uf8f0  p  \u2212  t  \uf8fb [ \uf8f9 \u222b  0  ] m dt     (one monomer unit has already reacted with each initiator molecule to become m1  \u2212 at   10  time t = 0 so these must be deducted from [m]0.) solving the left hand side of (10.44) yields  ( \u2212 [  m  \u2212  c  )  \uf8f9 \uf8fb  ] \u2212[ t \uf8ee \uf8f0  m  \u2212  c  ] + \uf8ee \uf8f0 0 \uf8f9 \uf8fb  =  [ k m dt  ]  p  t  \u222b  0     the equation for the degree of polymerization pn during an anionic polymerization, i.e.,  when not all the monomer has been converted to polymer ([m]t \u2260 0), is  m  [  p n  =  m  ] t  ] \u2212[ 0 \u2212 c \uf8f9 \uf8ee \uf8fb \uf8f0  m  [  p n  1 \u2212 =    m  c  ] \u2212 \uf8ee \uf8f0 t \u2212 \uf8f9 \uf8fb  ] \u2212[ 0 \uf8ee \uf8f0  \u2212  c  \uf8f9 \uf8fb     from (10.45) and (10.47) if follows that  [  m  m  ] t  c  ] \u2212 \uf8ee \uf8f0 0 \uf8ee c \uf8f0  \u2212  \u2212  \uf8fb \u2212[ \uf8f9 \uf8f9 \uf8fb  =  p n  1 \u2212 =  [ k m dt  ]  p  t  \u222b  0     introducing  the  kinetic  chain  length  \u03bd,  which  denotes  the  number  of  monomer  units  which have been added to the chain started by the anion m1  \u2212:  \u03bd =  \u2212pn 1     (10.41)  (10.42)  (10.43)  (10.44)  (10.45)  (10.46)  (10.47)  (10.48)  (10.49)   10.2 \u00b7 anionic polymerization  and from (10.48) one obtains  \u03bd = d  [ k m dt  ]  p     \u03bd d dt  =  [ k mp  ]     from (10.51) and (10.38):  \u2212  \uf8ee d m \uf8f0 \uf8ee m \uf8f0  \u2212 1  \u2212 1  \uf8f9 \uf8fb \uf8f9 \uf8fb  \u22c5  1 dt  =  d \u03bd dt     or  \uf8ee d m \uf8f0  \u2212 1  \uf8fb = \u2212 \uf8ee \uf8f9 \uf8f0  \u2212 \uf8f9 m d \uf8fb \u03bd 1     similarly, from (10.39) and (10.50):  \uf8ee d m \uf8f0  \u2212 2  \uf8fb = \uf8ee \uf8f9 \uf8f0  \u2212 \uf8f9 m d 1 \uf8fb  \u03bd  \u2212 \uf8ee \uf8f0  \u2212 \uf8f9 m d 2 \uf8fb  \u03bd  and for the trimer:  \uf8ee d m \uf8f0  \u2212 3  \uf8fb = \uf8ee \uf8f9 \uf8f0  \u2212 \uf8f9 m d \uf8fb 2  \u03bd  \u2212 \uf8ee \uf8f0  \u2212 \uf8f9 m d \uf8fb 3  \u03bd        thus, for an n-mer anion, from (10.40) and (10.50):  \uf8ee d m \uf8f0  \u2212 n  \uf8fb = \uf8ee \uf8f9 \uf8f0  m  \u2212 \uf8f9 d 1 \u03bd \uf8fb n \u2212  \u2212 \uf8ee \uf8f0  \u2212 \uf8f9 m d \uf8fb n  \u03bd     integration of (10.53) yields  \u222b  \uf8ee d m \uf8f0 \uf8ee m \uf8f0  \u2212 1  \u2212 1  \uf8f9 \uf8fb \uf8f9 \uf8fb  = \u2212  v  \u222b d     solving (10.57) yields  \uf8ee ln m \uf8f0  \u2212 1  \uf8f9 \uf8fb = \u2212 +\u03bd  const  ", "    const  ", " ln=  m  \u2212 1  \uf8ee \uf8f0  \uf8f9 \uf8fb     because [m1 initiator:  when t = 0, \u03bd = 0 and the constant can be calculated:  287  10  (10.50)  (10.51)  (10.52)  (10.53)  (10.54)  (10.55)  (10.56)  (10.57)  (10.58)  (10.59)  \u2212] = [c\u2212] (when t = 0), i.e., one monomer unit has already been added to the    by insertion into (10.59) one obtains for t \u2260 0 and [mn  \u2212] \u2260 [c\u2212]:    288  chapter 10 \u00b7 ionic polymerization  const  ", " ln=  \u2212  c  \uf8ee \uf8f0  \uf8f9 \uf8fb     ln  m  \u2212 1  \uf8ee \uf8f0  \uf8f9 \u03bd \uf8fb = \u2212 +  ln  \u2212  c  \uf8ee \uf8f0  \uf8f9 \uf8fb     so that for [m1  \u2212]:  m  \u2212 1  \uf8ee \uf8f0  \uf8fb = \uf8ee \uf8f9 \uf8f0  \u2212  c  \u2212  \uf8fb \u22c5 \u03bd \uf8f9 e     insertion of (10.62) into (10.54) results in  \uf8ee d m \uf8f0  \u2212 2  \uf8fb = \uf8ee \uf8f9 \uf8f0  \u2212  c  \uf8f9 \uf8fb \u22c5  \u2212 \u03bd \u03bd e d  \u2212 \uf8ee \uf8f0  \u2212 \uf8f9 m d \uf8fb 2  \u03bd     integrating (10.63) by the method of integrating factors:  \u03bd e  \u22c5  \uf8ee d m \uf8f0  \u2212 2  \uf8fb = \uf8ee \uf8f9 \uf8f0  \u2212 \uf8f9 c d \uf8fb  \u03bd  \u2212 \uf8ee \uf8f0  \u03bd  \u2212 2  \uf8f9 m e d \uf8fb \u22c5  \u03bd     whereby  \u03bd e d  \u03bd = ( \u03bd d e  )    10  and substituting (10.65) into (10.64) gives  \uf8ee \uf8f0  \u2212 c d \uf8f9 \uf8fb  \u03bd \u03bd =  e d m \uf8ee \uf8f0  \u2212  2  \uf8fb + \uf8ee \uf8f9 \uf8f0  ( \u2212 \u03bd m d e \uf8f9 \uf8fb  2  )     using the integration rule (total differential):  \u22c5 =  x y  \u22c5 x dy  +  \u22c5 y dx  \u222b  \u222b     \u2212  c  \uf8ee \uf8f0  \uf8f9 \u03bd \uf8fb \u22c5 +  const", " =  \u03bd \u22c5 \uf8ee e m \uf8f0  \u2212 2  \uf8f9 \uf8fb     const", "= 0, because [m2  \u2212] and \u03bd = 0 at t = 0 so that  m  \u2212 2  \uf8ee \uf8f0  \uf8f9 \uf8fb =  \u2212  c  \uf8ee \uf8f0  \uf8f9 \uf8fb \u22c5\u03bd  \u03bd e     as deduced above (see (10.55)) for trimers:  \uf8ee d m \uf8f0  \u2212 3  \uf8fb = \uf8ee \uf8f9 \uf8f0  \u2212 \uf8f9 m d \uf8fb 2  \u03bd  \u2212 \uf8ee \uf8f0  \u2212 \uf8f9 m d \uf8fb 3  \u03bd     which, with (10.69) gives  (10.60)  (10.61)  (10.62)  (10.63)  (10.64)  (10.65)  (10.66)  (10.67)  (10.68)  (10.69)  (10.70)  equation (10.66)  can  be  integrated  (x = e\u03bd;  dx = e\u03bd  d\u03bd = d(e\u03bd);  y = [m2 transformed into (10.68):  \u2212];  dy = d[m2  \u2212])  and    289  10  10.2 \u00b7 anionic polymerization  \uf8ee d m \uf8f0  \u2212 3  \uf8f9 \uf8fb =  d \u03bd \u03bd \u22c5  \u2212  c  \uf8ee \uf8f0  \uf8f9 \uf8fb \u22c5 \u03bd e  \u2212 \uf8ee \uf8f0  \u2212 \uf8f9 m d \uf8fb 3  \u03bd     after multiplication by ev one obtains  \u03bd e  \u22c5  \uf8ee d m \uf8f0  \u2212 3  \uf8fb + \uf8ee \uf8f9 \uf8f0  \uf8f9 m e d \uf8fb \u22c5  \u03bd \u03bd  \u2212 3  = \uf8ee \uf8f0  \u2212  c  \uf8f9 \uf8fb \u22c5  d \u22c5 \u03bd \u03bd     by analogy with (10.66), after integration one obtains  \uf8ee \uf8f0  \u2212 \u03bd \uf8f9 m e \uf8fb \u22c5 3  = \uf8ee \uf8f0  \u2212  c  \uf8f9 \uf8fb \u22c5  2 \u03bd 1 2 \u22c5  +  const  ", "    const = 0, as at t = 0, [m3  \u2212] = 0 and \u03bd = 0  m  \u2212 3  \uf8ee \uf8f0  \uf8fb = \uf8ee \uf8f9 \uf8f0  \u2212  c  \uf8f9 \uf8fb \u22c5  2 \u03bd \u03bd! 2 e \u22c5     extrapolating this approach one obtains for [mn  \u2212]:  m  \u2212 n  \uf8ee \uf8f0  \uf8fb = \uf8ee \uf8f9 \uf8f0  \u2212  c  \uf8f9 \uf8fb \u22c5  n  1 \u2212  \u03bd n \u2212(  1 ! ) \u22c5  \u03bd e     m  \u2212 n  \u2212  c  \uf8ee \uf8f0 \uf8ee \uf8f0  \uf8f9 \uf8fb \uf8f9 \uf8fb  n  1 \u2212  =  \u03bd n \u2212(  1 ! ) \u22c5  \u03bd e     thus, the mole fraction of n-mer anions mn tribution :  \u2212 of the total ions[c\u2212] generates a poisson dis-  the weight fraction of the n-mer anion mp of the total weight m is then  \u22c5  \u2212  \u2212 n  m  c  \uf8ee \uf8f9 \uf8f0 \uf8fb \uf8ee \uf8f9 \uf8fb \uf8f0 1 +( ) \u22c5 \u03bd  n m \u22c5  0  m  0  w p  =  m p m  =  n  \u03bd ! 1 ) \u22c5  1 \u2212  n \u22c5 +( \u03bd  =  n \u2212(  1 ) \u22c5  \u03bd e     using this equation and the definition of the weight average, one obtains for the weight  average of the degree of polymerization pw:  \u2211  n  n \u2212(  2  n 1 \u2212\u03bd ! 1 ) \u22c5  n \u22c5 +( \u03bd  1 ) \u22c5  \u03bd e  =     p w  =  w n p  \u22c5 =  \u2211  n  =  \u03bd  2 3 + \u03bd 1 + \u03bd  +  1     by solving this equation using the series theory one obtains  (10.71)  (10.72)  (10.73)  (10.74)  (10.75)  (10.76)  (10.77)  (10.78)     290  chapter 10 \u00b7 ionic polymerization  p w  =  \u2211  n  n \u2212(  2  n  1 \u2212  \u03bd 1 ! ) \u22c5  n \u22c5 +( \u03bd  1 ) \u22c5  \u03bd e  =  \u03bd 1 ) \u22c5  \u03bd e  \u22c5  \uf8eb \u03bd \uf8ec \uf8ed  (( \u03bd  +  3 + +  1  \u03bd  \uf8f6 \uf8f7 \u22c5 \uf8f8  =  \u03bd 1 ) \u22c5 +( \u03bd 2  \u03bd  \u03bd e  =  \u2211  n  \u03bd e  +  + \u03bd  3 \u03bd 1 +  =  2  n \u22c5 1 ! )  n  2  \u2212  \u03bd n \u2212( 1     u  =  \u22121  p w p n     which (if pn = \u03bd + 1 (10.49)) can be expanded to  u  =  2  \u03bd +( \u03bd  1 3 \u03bd + + 1 1 ) +( ) \u22c5 \u03bd  1 \u2212 =  \u03bd 1 ) +( \u03bd  2  =  1  \u2212 2  p n p n  =  \u2212  1 p n  1 2  p n     the definition of the non-uniformity of a molar mass distribution (7 sect", "9.4.3) is  10  of polymerization", " under ideal conditions, polymers with very narrow molar mass distributions are usually  obtained during anionic polymerization", "this is why anionic polymerization is used, for  example, for the synthesis of polymer standards, e.g., for calibrating size exclusion chro- matography (7 sect", "3.3.2)", " from (10.79) it follows that non-uniformity decreases with an increase in the degree   from ", "fig", "10.87 and (10.79) it can be seen that a polymer from an anionic polymer- ization still contains chains with degrees of polymerization between n = 30 and n = 80 even  when  its  inconsistency  is  u  =0.02,  despite  the  fact  that  it  has  a  considerably  narrower  molar mass distribution than a polymer from a radical polymerization with an identical  kinetic chain length (\u03bd = 50)", " at  this  point,  it  is  important  to  draw  the  readers'  attention  to  a  comparison  between  the  frequency  distribution  of  the  individual  polymer  fractions  xi(pi)  and  the weight  fraction distribution wi(pi), both as functions of the degree of polymer- ization pi ", "the basic concept beneath the former is the mole fraction and for the  latter the weight fraction", "for a poisson distribution, in analogy with (10.76) and  (10.77) one gets:  x p ( i i  ) =  (  p n \u03b3  \u2212 (  p 1 \u22121 ) i p ) i  exp  \u2212( 1  p n  )     w p ( i i  ) =  x p ( i i  )  p i p n     xi(pi) describes the mole fraction of those polymer chain with a degree of polymer- ization pi, wi(pi) the corresponding weight fraction, pn the mean degree of polymer-  (9.80)  (10.79)  (10.80)  (10.81)   10.2 \u00b7 anionic polymerization  291  10  living polymerization free radical polymerization  0.06  0.05  )  -  c /  -  n m  0.04  (   :  n o i t a z i r e m y l o p g n v l  i  i     0.03  0.02  0.01  0  0  0.06  0.05  )  n /  n n  (   :  n o i t a z i r e m y l o p    l  a c i d a r   e e r f  0.04  0.03  0.02  0.01  0  (10.82)  (10.83)  (10.84)  (10.85)  20  40  60  n  80  100  120   ", "fig", "10.87  comparison of the number average distribution of n-mers from an anionic and a free  \u2212 number of active chains with n repeating units,  radical polymerization", "anionic polymerization: mn c\u2212 total number of active chains; radical polymerization, nn number of polymers with n repeating units,   n number of all polymer chains; for both cases \u03bd = 50  ization (number average), and \u03b3 the gamma function with the auxiliary variable k  given by  ( \u03b3 p i  ) =  pi  \u2212 1 exp  \u2212(  k dk )  \u221e k  \u222b  0     p \u2212( i  1 ! \u03b3 ) = (  p i  )     it should also be noted that for natural numbers:  x p ( i i  ) =  z  1 +  z  z p n  \u03b3  +( z  ) 1  1 \u2212  z p i  exp  p i  z p n  \u2212\uf8eb \uf8ec \uf8ed  \uf8f6 \uf8f7 \uf8f8     \u03b6 =  p n \u2212  p w  p n    on  the  other  hand,  schulz  zimm  distributions  are  usually  obtained  from  free  radical  polymerizations:  \u03b6 describes the degree of coupling, i.e., the number of chains that grew independently and  are terminated by combination:     292  chapter 10 \u00b7 ionic polymerization  i  w  ", " p s e r  i  x  0.14  0.12  0.10  0.08  0.06  0.04  0.02  0.00  10  0  10  20  30  40  50  pi   ", "fig", "10.88  distribution functions with pn = 10", "dashed line: poisson-distribution, full line: schulz-zimm  distribution with \u03b6 = 1, dotted line: schulz-zimm distribution with \u03b6 = 2", "(black: mole/number fraction  distributions xi, gray: weight fraction distributions wi)  pw describes, as above, the weight average degree of polymerization", "where termination is  solely by disproportionation \u03b6 = 1 (the resulting distribution is also called a schulz flory  distribution)", " where  termination  is  by  recombination  \u03b6 = 2", " examples  of  the  graphs  of  these functions are shown in ", "fig", "10.88", " references  kennedy  jp,  smith  ra  (1979)  new  telechelic  polymers  and  sequential  copolymers  by  polyfunctional  initiator- transfer agents (inifer)", "i", "synthesis and characterization of \u03b1, \u03c9-di(tert-chloro)polyisobutyl- ene", "polym prepr 20:316-319  kennedy  jp,  smith  ra  (1980)  new  telechelic  polymers  and  sequential  copolymers  by  polyfunctional  initiator- transfer  agents  (inifer)", " iii  synthesis  and  characterization  of  poly  (\u03b1-methyl  styrene-b-  isobutylene-\u03b1-methyl styrene)", "j polym sci polym chem ed 18:1539-1546  szwarc m (1956) \"living\" polymers", "nature 178:1168 winstein s, klinedinst p, clippinger e (1961) salt effects and ion pairs in solvolysis and related reactions,   xxi acetolysis, bromide exchange, and the special salt effect", "j am chem soc 83:4986-4989   293  11  coordination polymerization  11.2  11.2.1  11.2.2  11.2.3   11.3  11.3.1  11.3.2  11.3.3   11.1    polymerization of \u03b1-olefins - 294   ziegler catalysts - 294  initiation - 296  growth - 296  termination/chain transfer - 297   homogeneous polymerization catalysts - 300  catalysts for isotactic polypropylene - 302  catalysts for syndiotactic polypropylene - 304  catalysts for atactic polypropylene - 305  11.4    catalysts made from late transition metals - 306  11.5  11.5.1  11.5.2   11.5.3    technical processes - 307  supports for ziegler catalysts - 307  optimization of stereoselectivity   of heterogeneous catalysts - 308  control of particle morphology - 308  11.6    cycloolefin copolymers - 309  11.7  11.7.1  11.7.2  11.7.3    olefin metathesis - 310  metathesis mechanism - 310  metathesis catalysts - 311  metathesis reactions - 313   copolymerization with polar comonomers - 316  11.8  11.8.1  olefin-co copolymers - 317 11.8.2    copolymers from epoxides and carbon oxides - 318  references - 319  \u00a9 springer-verlag berlin heidelberg 2017 s", "koltzenburg et al., polymer chemistry, doi 10.1007/978-3-662-49279-6_11     294  chapter 11 \u00b7 coordination polymerization  nearly half of all polymers produced worldwide are produced by catalytic polymerization  reactions carried out in the presence of transition metal compounds", "coordination of a  monomer to a metal center is a crucial step in the catalytic cycle", "therefore, these polym- erizations are referred to as \u201ccoordination polymerizations\u201d", "especially polypropylene and  a large proportion of polyethylene are produced in this way", "therefore, this chapter deals  with the fundamental principles of this industrially enormously important but also aca- demically interesting and multifaceted field of chemistry", " 11.1    polymerization of \u03b1-olefins  in contrast to many other unsaturated compounds, simple \u03b1-olefins cannot be polymer- ized (with the exception of ethene) via the radical or ionic polymerizations described in  the previous chapters", "this is because of the chain carrying the active center-for example,  a radical-preferring to abstract a hydrogen atom or an ion from the carbon atom adja- cent to the double bond", "this results in an allyl species, which is so stable that no other  monomer can be added because this would lead to the resonance stabilization being lost", " an example of this is the reaction of propene with a source of radicals in ", "fig", "11.1", "the  reaction with corresponding anions or cations takes place in an analogous manner", " the polymerization of \u03b1-olefins only became possible after karl ziegler\u2019s discoveries at  the max planck institute for carbon research in muelheim an der ruhr (ziegler et al", "1955)", " 11.2    ziegler catalysts  11  karl ziegler, who was conducting research on the oligomerization of ethene by alumi- num alkyls, discovered by accident that transition metals could massively influence this  reaction (", "fig", "11.2)", "he noticed that traces of nickel prevented the oligomerization of    ", "fig", "11.1  reaction  of propene with a radical  r  +  +  +  rh  a  b  ai-r  + n  h2c=ch2  r = h, ch3, c2h5  ai-r  +  h2c=ch2  traces of nickel  ai  ch2  ch2  r  n  n << 100  oligomerization  h2c=ch-ch2-ch3  dimerization only   ", "fig", "11.2   (a) ziegler\u2019s \"aufbaureaktion\" (chain extension reaction)", "(b) the nickel effect   295  11  b  11.2 \u00b7 ziegler catalysts  (a) glass    ", "fig", "11.3  containers with two catalysts", " (b) ziegler\u2019s polymerization  reactor (reproduced here with  kind permission from professor  dr", "g", "fink)  a   ", "table 11.1  examples of ziegler catalysts and cocatalysts (et = c2h5)  catalyst  formula  cocatalyst  titanium tetrachloride  triethyl aluminum  zirconium tetrachloride  diethyl aluminum chloride  titanium trichloride  ethyl aluminum dichloride  ticl4  zrcl4  ticl3  formula  alet3  alet2cl  aletcl2  titanium tetraisobutylate  ti(o-i-c4h9)4  diisobutyl aluminum hydride  alh(i-c4h9)2  vanadium oxytrichloride  vocl3  ethene and that in the presence of nickel only dimers are produced", "this effect came to be  known as the nickel effect and spurred ziegler on to analyze more closely the influence of  transition metals on oligomerization", "during his research he discovered that a mixture of  titanium compounds, such as titanium tetrachloride together with aluminum alkyl com- pounds,  could  spontaneously  polymerize  ethene  to  macromolecular  polyethylene  at  atmospheric pressure and room temperature", " at that time this procedure was revolutionary because a typical radical polymerization of  ethene, involving a very active primary radical at the growing chain end, required extreme  reaction conditions: a temperature of 300 \u00b0c and a pressure of up to 2000 bar", "in contrast to  this, the polymerization using ziegler catalysts takes place at ambient conditions", "to highlight  this, karl ziegler used a converted preserving jar for presentation purposes (", "fig", "11.3)", " the reaction takes place with organometallic compounds, formally transition metals,  and requires a second component, an aluminum alkyl, as a so-called cocatalyst", "examples  are given in ", "table 11.1", "    296  chapter 11 \u00b7 coordination polymerization   ", "fig", "11.4  for ziegler catalysts  initiation process   red", " tici4  liquid  tici3  solid  aiet3  alkylation  et  ti  coordinatively unsaturated  heptane or toluene is used as a solvent", "the use of metal alkyls dictates strictly anhydrous   conditions", "alternatively, traces of water can be scavenged by a surplus of aluminum alkyls", " the  active  catalysts  discussed  above  are  insoluble  in  hydrocarbon  solvents  and  can   thus be described as heterogeneous catalysts", " the following model is the generally accepted one for ziegler catalysis and is discussed  in  the  following  using  titanium  tetrachloride  as  an  example", " the  catalytic  cycle  can  be  divided into the basic steps-initiation, growth, chain transfer, and termination-analo- gous to other chain growth reactions, such as radical polymerization", " 11.2.1   initiation  11  because  of  the  reducing  effect  of  aluminum  compounds,  the  titanium(iv)  chloride  is  reduced and a solid titanium-containing species is formed.1 on the surface of the solid  particles the titanium centers are alkylated by the aluminum alkyl", "during this process  one of the chloride ions is swapped for an ethyl group", "some of the metal centers on the  surface  are  coordinatively  unsaturated  and  have  a  free  coordination  point", " the  metal  atoms are the catalytically active centers (", "fig", "11.4)", " 11.2.2   growth  an ethene molecule coordinates with the metal atom via the \u03c0-electrons of the double  bond as the first part of the growth step", "then an insertion of the ethene molecule over a  four-center-four-electron-transition state involving the metal carbon bond already exist- ing takes place", "thus the coordination site that was occupied by the ethyl group becomes  available again and so the center is ready for another insertion step (", "fig", "11.5)", "the chain  migration  during  the  insertion  step  leads  to  a  cis-addition  (this  is  known  as  the  chain  migratory mechanism)", " bi-metallic mechanisms, for example involving chloride bridged titanium-aluminum  species, have also been described for chain growth but confirmation has proved difficult  because of the heterogeneous nature of the catalytic species", " 1        the reaction is not well defined and the products, because they are insoluble, are not easily  analyzed", "there are a number of different titanium species in various valence states", "because  among the various species formed many catalyze the polymerization of ethene, this system is  called a multi-site catalyst", "  297  11  11.2 \u00b7 ziegler catalysts   ", "fig", "11.5  chain growth  with ziegler catalysts   ", "fig", "11.6  chain  termination and transfer", "  (a) via \u00df-hydride-elimination", " (b) via \u00df-hydride-transfer  et  ti  h3c h2c  ti  ch2  ch2  a  b  h2c  ch2  ti  h2c  ti  ch2  ch2  ch2  +  h2c = ch2  et ti  ch2 ch2  h3c h2c  ti  ch2  ch2  h2c  hc  ti  h  h2c  hc  ti  ch2 ch3  11.2.3   termination/chain transfer  instead of an insertion, the \u00df-carbon of the hydrocarbon chain can be transferred in  the form of a hydride ion to the free coordination center or to a coordinated monomer  molecule  (", "fig", " 11.6)", " in  both  cases  an  unsaturated  polymer  is  formed", " these  pro- cesses are called \u00df-hydride-elimination or \u00df-hydride-transfer, respectively", "the titanium  alkyl or  titanium hydride species formed during these processes are still active polym- erization  catalysts  and  can  coordinate  with  further  ethene  molecules  to  initiate  new  polymer chains", " it is possible to distinguish between the two mechanisms by varying the ethene con- centration, i.e., the ethene pressure above the liquid phase", "if termination takes place via  \u00df-hydride-elimination then an increase in the ethene concentration increases the rate of  chain growth and the rate of termination remains the same", "thus, the molar mass increases  with an increase in ethene pressure", "if, however, a catalyst system is used, in which a \u00df-h-  transfer onto a coordinated monomer is favored, an increase in ethene concentration is  also beneficial for chain growth and the molar mass is independent of the ethene pressure", " generally, however, both reactions occur concurrently", " furthermore, termination of the catalytic process can take place because of contami-  nation, by water for example", "    298  chapter 11 \u00b7 coordination polymerization  during catalytic polymerization the molar mass of the polymer is controlled kineti- cally by the relationship between the rates of chain growth and termination, just as they  are during radical or ionic polymerization:  k  inetic chain length  \u03bd =     o lefin insertion rate \u03b2 - h  -eliminati  oon  rate of  -or  transfer     an increase in the reaction temperature benefits especially the rate of \u00df-h-elimination  and  \u00df-h-transfer  as  these  reactions  have  large  activation  energies", " thus,  the  polymer  molar mass decreases as the reaction temperature is increased", " the nickel effect, observed by ziegler, is attributable to elimination taking place very  quickly in the presence of nickel and therefore only a dimerization of the ethene takes  place", " the molar mass can be regulated by the addition of hydrogen", "molecular hydrogen  splits the titanium-alkyl bond (hydrogenolysis)", "the resulting hydride species can add fur- ther  monomers  so  that  the  rate  of  polymerization  stays  the  same  but  shorter  polymer  chains are formed (", "fig", "11.7)", " the different variants of the ziegler \u201caufbaureaktion\u201d can be summarized as follows   (", "fig", "11.8):   ", "fig", "11.7  regulation of  molar mass with hydrogen  11  ti-ch2  + h2  ti-h  +  h-ch2  ti-h +  h2c = ch2  ti-ch2-ch3  \u201cnickel-effect\u201d  h2c  ch ch2  ch3  1-butylene  high purity aluminium oxide  surfactants  al2o3 + ho  ch2  ch2  r  n  air3 +     h2c=ch2  + nicl2  + ticl4  ai  ch2  ch2  r  n  \u201daufbaureaktion\u201d  n<<100  +o2  heat  h2c=ch  ch2  ch2  r n-1  1-olefins  hdpe  mulheimer polyethylene low-pressure process   ", "fig", "11.8  reactions of aluminum alkyls with ethene", "hdpe high density polyethylene   11.2 \u00b7 ziegler catalysts  299  11   5 oligomerization of ethene through the \u201caufbaureaktion\u201d  5 dimerization of ethene through the nickel effect  5 polymerization of ethene to polyethylene (muelheim polyethylene low-pressure   process)  the longer chain aluminum alkyls formed during the \u201caufbaureaktion\u201d have a narrow  molar mass distribution (poisson distribution, 7 chap", "10) and can be oxidized to alcohols  with oxygen", "this is a technically used route to valuable raw materials for surfactants", "very  pure aluminum oxide is formed as a by-product", "as an  alternative, olefins can be pro- duced by thermal elimination (", "fig", "11.8)", " as well as the systems known as ziegler catalysts, chrome-based catalysts have also  found their way into technical polymerization processes", "these systems, known as phillips  catalysts,  consist  of  chromium  trioxide  on  an  sio2  carrier", " chrome(vi)  is  probably  reduced down to chrome(ii) during the reaction", "phillips systems are able to function  without a cocatalyst, in contrast to ziegler catalysts", "the mechanism of polyinsertion is  suggested to take place in an analogous manner to that described above for titanium- based catalysts", "as a group, the reactivity of these systems is somewhat lower than that of  ziegler catalysts so that higher temperatures and higher olefin pressures are necessary  and, usually, polymers of low molar mass are produced", "processes based on these cata- lysts are referred to as medium-pressure processes", "the differences are summarized in  ", "table 11.2", " as early as 1 year after their discovery, the applicability of the titanium catalysts dis- covered by ziegler was substantially broadened by the italian scientist giulio natta", "natta  discovered that the systems described by ziegler could polymerize not only ethene but  also higher \u03b1-olefins", "the polypropylene produced using the first generation of, not yet  optimized, ziegler catalysts was essentially atactic or stereo-irregular (7 sect", "1.3.2) and  thus soluble in the reaction medium", "no precipitated polymer could be observed during  the reaction, in contrast to insoluble polyethylene, which is probably why this important  discovery was overlooked in karl ziegler\u2019s laboratories", " if  heterogeneous  ziegler  catalysts  are  optimized  by  adding  additional  components,  they are able to control the stereoregularity of the product (natta 1964)", "the mechanism  of the stereoregular polymerization of \u03b1-olefins is dealt with in the following paragraph   (7 sect", "11.3) in combination with the polymerization with metallocene catalysts", " karl  ziegler  and  giulio  natta  received  the  1963  nobel  prize  for  chemistry  for  the  discovery of the catalytic polymerization of \u03b1-olefins and the stereospecific polymeriza- tion of propene", "  ", "table  11.2  a  comparison  of  the  process  parameters  for  low and medium pressure processes  process  low pressure  medium pressure  catalyst  p (bar)  t (\u00b0c)  ticl4/alr3  1-10  70  mw (kg/mol)  50-100  cro3/sio2  35  150-180  5-20     300  chapter 11 \u00b7 coordination polymerization  11.3    homogeneous polymerization catalysts  the discovery of highly active
