Repository: JonathanOnorato/ChemLP

# ChemLP
A Chemistry Natural Language Processing Tool

File: Bowman/textbook_files/Polymer_Synthesis_Theory_and_Practice_by_Braun_Cherdron_Rehahn_Ritter_and_Voit.json (part 15 of 28)
another 500 ml two-necked flask (b) filled with raschig rings", "the second neck of flask b serves as gas outlet and is connected to a 1 l cold trap", "the outlet of the trap is fitted with a suitable device (see sect", "2.2.5.2) to prevent the ingress of atmospheric moisture and co2, the latter being a powerful inhibitor of polymerization", "in the first flask (a), which is not yet connected to the rest of the apparatus, are mixed 100 g of polyoxymethylene (or alternatively paraformalde- hyde) and 100 g of dry paraffin oil", "this is then heated in an oil bath to 130()c until about 10-15% of the polyoxymethylene has decomposed; the resulting gaseous formaldehyde is not yet passed into the apparatus, but into a washing bottle with dry ethylene glycol or glycerin; this procedure serves to remove water from the polyoxymethylene to be decomposed", " in the meantime the rest of the apparatus is flamed out under vacuum and filled with dry nitrogen; the cold trap is filled with 500 ml of sodium-dried ether and cooled to 78()c", "flask a is now attached via the 2 m glass tube", "the gaseous formaldehyde generated by further pyrolysis polymerizes partially in the glass tube  ()   198  3 synthesis of macromolecules by chain growth polymerization  and in flask b to low-molecular-weight polyoxymethylene, which contains as end groups most of the water formed during depolymerization (thus resulting in purifi- cation by prepolymerization)", "care must be taken that the polymer deposited does not block the glass tube; if necessary the pyrolysis must be interrupted so that the tube can be cleaned", "sticking of the ground joints can be prevented by generous greasing", "the pyrolysis should be carried out rather quickly (within about 1 h), since otherwise too much monomer is lost by prepolymerization; an oil bath temperature up to 200()c is required", "the resulting ether solution contains about 70 g of formaldehyde (about 4 m)", "another method of preparing very pure monomeric formaldehyde is from 1,3,5-trioxane, which can be decomposed in the gas phase at 220()c on a supported phosphoric acid catalyst", " ()  polymerization procedure 150 ml of the ethereal formaldehyde solution are placed in a previously flamed 250 ml standard apparatus (round bottom flask, several inlets for stirrer, reflux condenser, nitrogen flux or vaccum, thermometer, heating bath) cooled to 78()c, taking care to exclude atmospheric moisture", "(for larger quantities care must be taken to make adequate provision for the removal of the heat of polymerization.) the flask is fitted with a self-sealing closure and a pressure equalizer protected with a soda-lime tube", "1 mg of pyridine, dissolved in 5 ml of dry ether, is used as 78()c) initiator; this is carefully injected into the formaldehyde solution (cooled to over a period of 15 min, with vigorous stirring", "after 1 h at 78()c the conversion reaches more than 90%", "should the rate of polymerization be lower because of impurities, the amount of initiator can be raised", "the precipitated polyoxy- methylene is filtered off, washed with ether and dried in vacuum at room tempera- it melts between 176()c and 178()c", "the limiting viscosity number is ture; determined on a 1% solution in dmf at 140()c (zsp/c 0.08 l/g, corresponding to an average molecular weight of 80,000)", "the thermal stability can be tested before and after blocking the hydroxy end groups (see examples 5.7 and 5.13)", " ()  ()  ()  polyoxymethylene, obtained by the polymerization either of formaldehyde or of 1,3,5-trioxane, is a highly crystalline product which is insoluble in all solvents at room temperature with the exception of hexafluoroacetone hydrate; at higher temperatures it dissolves in some polar solvents (e.g., at 130()c in dmf or dmso)", "if the unstable semi-acetal end groups are blocked (see example 5.7) polyoxymethylene can be processed without decomposition as a thermoplastic at elevated temperatures in the presence of stabilizers", " 3.2.3 ring-opening polymerization  many heterocyclic compounds can be polymerized by ring opening under certain conditions with ionic initiators, to produce linear macromolecules", "amongst these are cyclic ethers, cyclic sulfides, cyclic acetals, cyclic esters (lactones), cyclic   3.2 ionic homopolymerization  199  amides (lactams), and cyclic amines", "ring-opening polymerizations are carried out under similar conditions, and frequently with similar initiators to those used for ionic polymerizations of unsaturated monomers (see sect", "3.2.1); they are likewise sensitive to impurities", "in some cases one succeeds in the ring-opening polymeri- zation of cyclic olefins with formation of straight-chain unsaturated polymers (metathesis polymerization, see example 3.33)", " 3.2.3.1 ring-opening polymerization of cyclic ethers the ring-opening polymerization of cyclic ethers having 3-, 4-, and 5-membered rings (e.g., epoxides, oxetanes, thf) yields polymeric ethers", "six-membered rings (1,4-dioxane) are not capable of polymerization", " epoxides such as epoxyethane (ethylene oxide) can be polymerized cationically (e.g., with lewis acids) and anionically (e.g., with alcoholates or organometallic compounds)", " polymers with extremely high molecular weights result from the polymerization of ethylene oxide initiated by the carbonates of the alkaline earth metals, e.g., strontium carbonate, which must, however, be very pure", "poly(ethylene oxides) having molecular weights up to about 600 are viscous liquids; above that they are wax-like or solid, crystalline products that are readily soluble not only in water but also in organic solvents such as benzene or chloroform", "polymers of propylene oxide and generally substituted ethylene oxides can be produced in both atactic amorphous and isotactic crystalline forms", "optically active poly(propylene oxide)s can be obtained from propylene oxide", " polymerization of four-membered cyclic ethers (oxetanes) is also brought about by cationic initiators (e.g., lewis acids) and by anionic initiators (e.g., organome- tallic compounds)", "the polymer of 3,3-bis(chloromethyl)oxetane is distinguished by its very high softening point and by its unusual chemical stability", " thf can be polymerized only with cationic initiators, for example, boron trifluoride or antimony pentachloride", "the initial step consists of the formation of a cyclic oxonium ion; one of two activated methylene groups in the a-position to the oxonium ion is then attacked by a monomer molecule in an sn2-reaction, resulting in the opening of the ring", "further chain growth proceeds again via tertiary oxonium ions and not, as formerly assumed, via free carbonium ions:  o  r +  o  or  o  o  r  o  deviations from this mechanism are observed when so-called superacids (e.g., fluorosulfonic acid, fso3h) are used as initiators (macroion/macroester equilibrium)", "  200  3 synthesis of macromolecules by chain growth polymerization  poly(oxytetramethylene), poly(tetrahydrofuran), may assume the state of a viscous oil, a wax, or a crystalline solid (melting range around 55()c), depending on the molecular weight", "poly(tetrahydrofuran) telechelics prepared with two oh end groups and in molar masses of 500-4,000 g/mol are used widely as soft block in segmented polyurethanes and polyesters (see sect", "3.4.2.1)", " example 3.23 polymerization of thf with antimony pentachloride in bulk safety precautions: before this experiment is carried out, sect", "2.2.5 must be read as well as the material safety data sheets (msds) for all chemicals and products used", " thf is purified as described in example 3.19 and distilled shortly before use into  a dry receiver (see sect", "2.2.5.3)", " ()  a dry 250 ml round-bottomed flask, fitted with an adapter (see sect", "2.2.5.4) is flamed under vacuum and filled with nitrogen", "15 g (0.21 mol) of thf are then added by connecting the receiver to the adapter and applying a slight vacuum to the flask while admitting nitrogen to the receiver through a side arm and stopcock", "the flask is cooled to 30()c and 0.6 g (2.0 mmol) of freshly distilled antimony pentachloride are added under nitrogen", "the flask is now detached from the adapter under a slight positive pressure of nitrogen and immediately closed with a ground glass stopper, secured with springs", "the mixture is swirled around and allowed to stand at room temperature for 24 h, during which time the mixture becomes viscous", "it is then treated with 2 ml of water and 150 ml of thf, and refluxed for about 30 min until a homogeneous solution is produced", "the still viscous solution is diluted with a further 100 ml of thf and filtered to remove the insoluble portion (hydrolysis product of the initiator)", "the polymer is precipitated by dropping the solution into 3 l of water with vigorous stirring; it is filtered off and dried in vacuum at 20()c", "the polymer obtained in the above preparation is a somewhat sticky solid material with a melting range around 40()c", "it is soluble in toluene, carbon tetra- chloride, chlorobenzene, thf, 1,4-dioxane, and acetic acid; it is insoluble in water, methanol, and acetone", "the limiting viscosity number is determined in toluene at 20()c (see sect", "2.3.3.3)", " 3.2.3.2 ring-opening polymerization of cyclic acetals like thf, cyclic acetals (e.g., 1,3-dioxolane and 1,3,5-trioxane) are polymerizable only with cationic initiators", "the ring-opening polymerization of 1,3,5-trioxane (cyclic trimer of formaldehyde) leads to polyoxymethylenes (see example 3.24), which have the same chain structure as polyformaldehyde (see example 3.22)", "they are thermally unstable unless the semiacetal hydroxy end groups have been protected in a suitable way (see example 5.7)", "like the cyclic ethers, the polymeri- zation of 1,3,5-trioxane proceeds via the addition of an initiator cation to a ring oxygen atom, with the formation of an oxonium ion which is transformed to   3.2 ionic homopolymerization  a carbenium ion by ring opening", "the chain propagates by the addition of further 1,3,5-trioxane molecules:  r +  o  r  o  r  o  o  o  o  o  o  o  o  o  o  o  o  o  o  r  201  o  o  r  o  o  o  o  o  o  the solubility of polyoxymethylene is very poor so that the ring-opening polymerization of 1,3,5-trioxane proceeds heterogeneously both in bulk (melt) and in solution", "1,3,5-trioxane can also be readily polymerized in the solid state; this polymerization can be initiated both by high-energy radiation and by cationic initiators (see example 3.24)", " generally, the molecular weight and the molecular-weight distribution are determined by two side reactions", "moreover, the end groups and in case of copolymers, their sequence length distribution are determined by the following two side reactions:  hydride transfer or hydride migration is initiated by the electrophilic attack of the poly(oxymethylene) cation from the methylene bridge of its own or of a neighboring macromolecule", "a hydride ion is thus split off, and a methoxy end group is formed", " o  o  o  ch2  hh  ~h  o  o  o  ch3  h  o  o  o  o  o  o  o  o  the newly created cation is stabilized through conjugation with the free electron pairs of the neighboring o atoms and is broken into a chain with the formate end group and another poly(oxymethylene) cation", " h  h  h2c  +  o  o  o  o  o  o  o  o  o  o  both end groups can be determined quantitatively", "a second side reaction is the transacetalization", "here a poly(oxymethylene) cation attacks an oxygen of a poly (oxymethylene) chain with formation of an oxonium ion that decomposes", "through continued cleavage and recombination of poly(oxymethylene) chains one obtains polymers which are chemically and molecularly largely homogeneous", "for the case   202  3 synthesis of macromolecules by chain growth polymerization  of a trioxane/ethylene oxide copolymer the following reaction scheme can be formulated:  hc  o  o  o  o  o  o  o  o  o  o  o  o  o  o  o  o  o  o  o  o  o  the transacetalization also proceeds intramolecularly", "it then leads to the for- mation of cyclic acetals which participate as monomers in the propagation reaction", "the industrial production of copolymers of trioxane with ethylene oxide or dioxolane (1-5%) is conducted as a bulk polymerization in special equipment", "the incorporation of small amounts of c-c bonds into the c-o chain has a remarkable effect on the thermal and chemical stability", "in homopolymers the thermal decomposition starts at the semiacetal end groups (\u201cunzipping\u201d) and leads to a complete destruction of the polymer chain, whereas this reaction stops in copolymers already at the first c-c bond", "a thermally stable oh end group is thus formed which, in addition, contributes to a much better alkali resistance compared to ester group-terminated homopolymers (see examples 3.40 and 5.13)", "trioxane copolymers (often called polyacetals) are used as engineering plastics  in automotive, machinery, and electric industry", " example 3.24 polymerization of trioxane with bf3-etherate as initiator safety precautions: before this experiment is carried out, sect", "2.2.5 must be read as well as the material safety data sheets (msds) for all chemicals and products used", " caution: because of the formation of gaseous formaldehyde the polymerizations  have to be carried out in a closed hood", "(a) polymerization in the melt  150 g of commercial 1,3,5-trioxane are refluxed (bp 115()c) with 9 g of sodium or potassium under nitrogen for 48 h, using an air condenser with suitable protec- tion against ingress of atmospheric moisture", "20 g of the purified monomer are distilled into a 50 ml flask that has previously been flamed in vacuum", "the flask contains a glass-sealed magnetic stirrer and is equipped with a self-sealing closure (see sect", "2.2.5.2)", "the contents are heated to 70()c and 0.05 ml (0.4 mmol) of   3.2 ionic homopolymerization  203  bf3-etherate (d20 \u00bc 1.125 g/ml) are injected as an approximately 10% solution in nitrobenzene", "special care must be taken that the molten 1,3,5-trioxane is mixed thoroughly with the initiator and a homogeneous mixture is obtained as quickly as possible", "immediately after the addition of initiator to the molten monomer the polyoxymethylene begins to precipitate; after only 10 s the whole reaction mixture has solidified", "the polymerization is terminated with acetone and the polymer filtered off on a glass sinter after thorough mixing and, if necessary grinding", "the polymer is boiled twice with acetone for 20 min, filtered, and dried in vacuum at room temperature", "yield: about 50%; melting range 177-180()c", "the viscosity number is determined for a 1% solution in dmf at 140()c (zsp/c 0.06 l/g, corresponding to an average molecular weight of 60,000)", "the thermal degradation can also be studied before and after blocking the hydroxy end groups (see examples 5.7 and 5.13)", "(b) polymerization in the solid state  ()  gaseous boron trifluoride is required for this experiment", "suitable gas cylinders are available commercially", "if necessary boron trifluoride can be prepared as follows: 15 g of powdered sodium tetrafluoroborate are mixed in a 100-ml flask with 2.5 g of boron trioxide and 15 ml of concentrated sulfuric acid", "the flask is fitted with a gas delivery tube, to which is attached a piece of pvc tubing, pinched tight at the open end having a slit in the side to allow pressure equalization", "the gaseous bf3 is generated by heating to 160-170()c and can be withdrawn by means of a hypodermic syringe through the pvc tubing", " commercial 1,3,5-trioxane is purified by sublimation under normal pressure at 50()c, followed by recrystallization of 60 g from 500 ml of dry cyclohexane (yield: about 36 g)", "especially well-formed crystalline needles are obtained which, after filtering off the solvent, can be used without further drying", " 20 g of 1,3,5-trioxane are placed in a 300 ml conical flask that is then flushed with nitrogen and sealed with a polyethylene film", "10 ml of bf3 gas are injected through the film", " after a short time the trioxane crystals which initially have a glassy appearance, become cloudy", "after 1 min the polymerization has advanced so far that a sample is nearly totally insoluble in methanol", "the conical flask is kept for another hour at 80()c to allow the polymerization to die away", "the product can be worked up and treated further as described under (a)", "yield: >50%", "(c) polymerization in solution (precipitation polymerization)  90 g of 1,3,5-trioxane, purified as in (a), are distilled into a 500 ml flask (that has previously been flamed under vacuum) containing 200 ml of 1,2-dichloroethane that has been dried over p2o5; atmospheric moisture must be excluded", "the flask is closed with a self-sealing closure (see sect", "2.2.5.2)", "0.06 ml (0.5 mmol) of bf3-etherate dissolved in 7 ml of 1,2-dichloroethane are now injected while shaking the flask, which is then warmed to 45()c", "after an induction period of about 1 min, solid poly (oxymethylene) begins to separate, until finally the contents of the flask are completely solidified", "after 1 h the product is well ground with 200 ml of acetone,   204  3 synthesis of macromolecules by chain growth polymerization  filtered, boiled well with acetone as under (a) and dried", "in order to remove occluded initiator residues the polymer is boiled with 1 l of ether containing 2 wt% of tributylamine; it is finally filtered and dried in vacuum at room temperature", "yield: 90-95%; melting range: 176-178()c", "the limiting viscosity is determined in dmf at 140()c (molecular weight ~60,000)", "the thermal stability can also be measured; see under (a)", "the amount of initiator can be reduced dramatically if the trioxane is purified very carefully", "for this, trioxane is refluxed over sodium/potassium alloy for 4 days under a nitrogen atmosphere and distilled into the polymerization flask", " 3.2.3.3 ring-opening polymerization of cyclic esters (lactones) cyclic esters of o-hydroxycarboxylic acids can be polymerized by ring-opening to give linear aliphatic polyesters", "according to the type of initiator and monomer the polymerization occurs either by alkyl or by acyl cleavage:  r3n  r  o  o  o  o  alkyl  r3n  acyl  o  r  o  o  o  the polymerizability depends on the ring size and on the number, size, and  position of the substituents", " the ring-opening polymerization of dilactide (dimeric cyclic ester of lactic acid) allows the preparation of high molecular weight, optically active polyesters of lactic acid", "the configuration of the asymmetric carbon atoms of the monomer is retained when the polymerization is initiated with sncl4 or et2zn, for example:  h  n  * o  o  o  o  *  h  o  o  *  o  h  *  h  o  n  example 3.25a ring-opening polymerization of dilactide with cationic initiators in solution safety precautions: before this experiment is carried out, sect", "2.2.5 must be read as well as the material safety data sheets (msds) for all chemicals and products used", " note: l-lactide is hygroscopic and should be stored over p4o10", "5 g of l-lactide, 50 ml of pure toluene, and a magnetic stirrer are placed in a reaction vessel that has been flamed under vacuum and flushed with nitrogen", "the vessel is closed with a pressure-tight rubber cap and heated to 110()c in an oil bath", "0.5 ml of initiator solution (3.32 g of sncl4/100 ml of toluene) is then injected   3.2 ionic homopolymerization  205  through the rubber cap with a hypodermic syringe", "after about 3 h the viscous solution is cooled and added dropwise to 300 ml of vigorously stirred methanol", "the filtered polymer is dissolved in 50 ml of 1,4-dioxane and reprecipitated in methanol", "after drying in vacuum at about 70()c one obtains 4.2 g (yield 74%) of a white polymer with a crystalline melting point (dta) of 153()c", "it is soluble in 1,4-dioxane, chloroform, and acetonitrile, and insoluble in methanol, ether, and hexane", "the solution viscosity (see sect", "2.3.3.3) is determined in 1,4-dioxane at 25()c using an ostwald viscometer (capillary diameter 0.4 mm)", "the polymer can be characterized by ir spectroscopy and by ord and cd measurements", " \u00bc  enzyme calaysed ring-opening polymerization of e-caprolacton lipase-catalysed ring opening polymerization was first disolved in 1993 for e-caprolacton (e-cl) and d-valerolactone (d-vl) by two independent groups", "lipase (triacylglycerol acylhydrolase, ec sect", "3.1.1.3) is an enzyme that catalyzes both the hydrolysis of a fatty acid lycerol ester in vivo with bond-cleaving and the polymerization reaction to give polyester in vitro with bond-forming, when the lipase catalyst an substrate monomer are appropooriately combined for the reaction", "among the various lactones, e-cl is the most extensively studied monomer", "the rop was induced by many lipases from different origin", "candida antarctica [lipase ca or ca lipase b (calb) immobilized on an acrylic resin, produced commer- cially as novozym 435] was found to be the most effective lipase for the rop of e-cl", " monomer activation  o  o  lipase oh  lipase-lactone complex  ho  o  lipase  o  enzyme-acivated monomer acyl-enzyme intermediate (em)  initiation: nucleophilic attack of water or alcohol  ho  o  lipase  + roh  ho  +     ho-lipase  o  propagation  ho  h  o  o  o  or  o  n+1  lipase  +  n  ho  +     ho-lipase  or  o  o  r  o   206  3 synthesis of macromolecules by chain growth polymerization  the reaction can be either performed in solvent or in bulk", "by considering the principal reaction course involving an acyl-enzyme intermediate, the postulated mechanism for the lipase-catalyzed rop of e-cl is as follows", "the polymerization via an \u201cactivated monomer mechanism\u201d", "the reaction of lactone with lipase catalyst involving an enzyme-lipase complex and its ring-opening to give an acyl-enzyme intermediate (em) is the key step of this reaction", "in the initiation stage, is a nucleophilic attack of a nucleophile, such as water or an alkohol, which is present in the reaction mixture, on the acyl carbon of the intermediate to produce o-hydroxycaroxylic acid (n \u00bc 1)", "it is followed by the propagation, in which em is nucleophilically attacked by the terminal hydroxyl group of a propagation chain end to produce a one-monomer-unit elongated polymer chain", " example 3.25b novozym 435 catalyzed ring-opening polymerization of e-caprolactone in bulk safety precautions: before this experiment is carried out, sect", "2.2.5 must be read as well as the material safety data sheets (msds) for all chemicals and products used", " o  o  h2o +  n  novozym 435 24 h / 80 \u00b0c  o  h  o  h  o n  e-caprolactone was purchased from aldrich, dried over calcium hydride, dis- tilled under reduced pressure, stored over 4 angstroms molecular sieves and under an argon atmosphere", " 10.0 g (87.6 mmol) of e-cl and 1.0 g (10 wt%) of novozym 435 are added to a 25 ml round-bottom flask", "the suspension is heated to 80()c under stirring and refluxing for 24 h", "the reaction mixture slowly becomes viscous", "the suspension is diluted with 5 ml chloroform", "the lipase is removed from the solution by filtrating", "the filtrate is poured into 250 ml of cold methanol", "the precipitated polymer is isolated by filtration and dried under vacuum", "(yield: 90-95%)", " 3.2.3.4 ring-opening polymerization of cyclic amides (lactams) the ring-opening polymerization of cyclic amides gives linear polyamides", "this very important reaction can be initiated ionically", "there is a pronounced depen- dence of the polymerizability of lactams on the ring size and on the number and position of the substituents", "the five-membered lactam (g-butyrolactam) can be polymerized anionically at low temperature; the polyamide depolymerizes again to the monomer in the presence of the initiator at 60-80()c", "the corresponding 6-membered ring, d-valerolactam, is likewise polymerizable", "the seven-membered ring, e-caprolactam, can be polymerized both cationically and anionically to high- molecular-weight polyamides", " polymers made from e-caprolactam in the presence of anionic catalysts at high temperatures have average molecular weights that are initially high but decrease on   3.2 ionic homopolymerization  prolonged heating of the molten reaction mixture, finally attaining an equilibrium value", "this change of molecular-weight distribution is caused by a transamidation reaction of the growing chains with the dead polyamide molecules", "the polymeri- zation of e-caprolactam with anionic initiators can be considered as a true addition polymerization reaction:  hn  -anh  an  o  n  o  o  hn  o  o  n  207  nh  hn  o  n  o  o  n  o  o  o  o  n  +  o  n  nh2  o  n  o  n h  nh2  +  o  hn  nh2  +  o  n  polyamide  whereas the reaction initiated by catalytic amounts of water, e-aminocaproic acid, or benzoic acid as applied industrially, may be conceived as a stepwise addition polymerization involving migration of hydrogen atoms", "the reaction starts with the + end groups addition of water or acid to e-caprolactam; the resulting nh2 or nh3 then add further lactam:  o  hn  +h2o  h2n  o  n  hn  o  oh  h n  h  o  oh n+1  the molecular weight increases with increasing conversion", "regulation of the molecular weight can be achieved by adding small amounts of substances (e.g., benzoic acid) that can react with the polyamide chains by transamidation", "because   208  3 synthesis of macromolecules by chain growth polymerization  of the transamidation reaction and hydrolysis of amide bonds, an equilibrium molecular-weight distribution is finally attained (see sect", "4.1)", " polymers prepared at 250-270()c contain an equilibrium concentration of up to 10% of cyclic monomer and partly cyclic higher oligomers: after cooling, the monomer and oligomers can be recovered by extraction with water or lower alcohols", "the oligomers can be separated and identified chromatographically (see example 4.9)", " aliphatic polyamides of e-caprolactam (nylon-6) possess great importance as  fibers and plastics", " example 3.26 bulk polymerization of e-caprolactam with anionic initiators (flash polymerization) safety precautions: before this experiment is carried out, sect", "2.2.5 must be read as well as the material safety data sheets (msds) for all chemicals and products used", " e-caprolactam is recrystallized twice from cyclohexane and dried in vacuum at  room temperature over p4o10 for 48 h; mp 68-69()c", "(a) preparation of n-acetylcaprolactam  a mixture of 67.8 g (0.6 mol) e-caprolactam and 67 g (0.665 mol) of acetic anhydride is heated for 4 h in a 250-ml standard apparatus (round bottom flask, several inlets for stirrer, reflux condenser, nitrogen flux or vaccum, thermometer, heating bath)", "finally, most of the excess anhydride, as well as the acetic acid, is distilled off and the remainder submitted to fractional distillation at low pressure, using an oil pump; bp 134-136()c/26-27 torr;  n 25 d \u00bc  1:4885; yield : 77:5g  83:5%  \u00f0  \u00fe  (b) polymerization procedure  25 g (0.22 mol) of e-caprolactam and 0.6 g (0.025 mol) of sodium hydride are placed in a flask, which is then evacuated and filled with nitrogen several times", "the sample is melted to allow the sodium hydride to react", "when the evolution of hydrogen has ceased, 0.33 g (0.002 mol) of n-acetylcaprolactam are added, the flask is well shaken, and then heated in an oil bath to 140()c", "the contents rapidly solidify and after 30 min can be cooled and ground up", " the limiting viscosity number is determined in m-cresol or concentrated sulfuric acid", "the polyamide-6 (nylon-6) so obtained has a crystallite melting point around 216()c", "it still contains monomer and low-molecular-weight cyclic oligomers which can be removed by extraction with water or lower alcohols", "these oligomers can be separated and identified chromatographically (see example 4.9)", " 3.2.3.5 ring-opening polymerization of oxazolines the reaction of a nucleophilic monomer with an electrophilic monomer can, under suitable circumstances, lead to the formation of macromolecules that carry at least one charge at a chain end", "although the reaction has been known for a long time, it   3.2 ionic homopolymerization  209  has gained importance for technical applications only recently", "on the basis of the following scheme, the reaction mechanism can be explained by the homopoly- merization of an oxazoline using methyl tosylate as an alkylating initiator", " ho  nh2  \u2206  o  och3  +  r  1", "\u2212 ch3oh 2", "\u2212 h2o  o  n  r (1)  ch3oso2(c6h4)ch3 (me-ts)  n  o  o  n  r  ts ch3 (2)  r  initiator  o  o  n  n  r  ts  o n  r  (3)  r  n ch3  r  ts  o  n  o r  n  (4)  n  o  r  n ch3  first of all a 2-substituted oxazoline (1) is formed by cyclocondensation of a carboxylic acid ester with 2-aminoethanol and a small amount of (1) is converted with an alkylating agent (e.g., methyl tosylate) to the activated, ionic form (2)", " this n-alkylated heterocycle (2) acts as the actual initiator because it is attacked rapidly under ring-opening by an oxazoline molecule, present in excess", "the newly formed dimer (3) contains an ionic ring function, which is subjected to the same attack as the initiator molecule", "the molecular weight of the polymers is controlled by the amount of the alkylating agent", "other suitable initiators for the polymeriza- tion of oxazolines are lewis acids, protic acids, and alkyl chloroformates", " in principle, one can obtain an unbranched polyethyleneimine by saponifying the amide groups that are located on the polymer (example 5.4)", "it is important to note that the ring-opening polymerization of aziridine does not yield linear polyethyleneimines but rather highly branched polymer structures", " example 3.27 synthesis of a linear, n-acylated polyethyleneimine through cationic polymerization of 2-methyl-2-oxazoline in bulk safety precautions: before this experiment is carried out, sect", "2.2.5 must be read as well as the material safety data sheets (msds) for all chemicals and products used", " in a 100 ml three-necked flask with stirrer and thermometer 1 mol% of p-toluenesulfonic acid methyl ester (methyl tosylate) are added to 3 g (0.03 mol) of anhydrous 2-methyl-2-oxazoline", "the reaction mixture is stirred under nitrogen at 100-120()c", "the bulk polymerization sets in immediately", "after 30 min", "the viscous polymer melt is poured in a dish where it solidifies within minutes", "after cooling to room temperature about 2 g are dissolved in 20 ml ethanol and precipitated in 500 ml thf", "the collected precipitate is dried under vacuum", " the polymer is fully amorphous with a glass transition temperature of 68()c", "it is soluble in water, methanol, ethanol, propanol, chcl3, and dmf", "characterization   210  3 synthesis of macromolecules by chain growth polymerization  can be carried out by ir-spectroscopy (nc\u00bco \u00bc 1,633 cm() troscopy (cdcl3, d  3.47 ppm, -n-ch2-ch2-, 2.13 ppm, ch3)", " 1) and by nmr spec-  the polymer can readily be hydrolized yielding a linear polyethyleneimine (see  \u00bc  example 5.4)", " 3.3  metal-catalyzed polymerization  the initiation of polymerizations by metal-containing catalysts broadens the syn- thetic possibilities significantly", "in many cases it is the only useful method to polymerize certain kinds of monomers or to polymerize them in a stereospecific way", "examples for metal-containing catalysts are chromium oxide-containing catalysts (phillips-catalysts) for ethylene polymerization, metal organic coordina- tion catalysts (ziegler-natta catalysts) for the polymerization of ethylene, a-olefins and dienes (see sect", "3.3.1), palladium catalysts and the metallocene catalysts (see sect", "3.3.2) that initiate not only the polymerization of (cyclo)olefins and dienes but also of some polar monomers", "more recently, progress in catalytic developments led to a number of new materials by ring-opening metathesis polymerization (romp) (see sect", "3.3.3)", " in all these cases and in contrast to starting a polymerization by initiators, there are no fragments of the starting molecule incorporated in the polymer chain", "consequently, the mechanisms are different to those of radical, anionic, or cationic polymerizations", " 3.3.1 polymerization with ziegler-natta-catalysts  \u00bc  \u00bc  in 1953 k", "ziegler and coworkers discovered a class of heterogeneous catalysts that allowed ethylene to be polymerized at low pressures and low temperatures (low- pressure polyethylene  high-density polyethylene  pehd)", " these catalysts are made by mixing organometallic compounds of transition group elements iv-viii with metal alkyls or metal hydrides of the groups i-iii of the periodic system - for that reason they often are called metal organic mixed catalysts", "very efficient are combinations of the transition group compounds ticl4, ticl3, or vocl3 with alkylaluminum or alkylaluminum halide reagents, for exam- ple, al(alkyl)3, al(alkyl)2halogen, and al2(alkyl)3halogen3", " the transition group compound (catalyst) and the metal alkyl compound (acti- vator) form an organometallic complex through alkylation of the transition metal by the activator which is the active center of polymerization (cat)", "with these catalysts not only can ethylene be polymerized but also a-olefins (propylene, 1-butylene, styrene) and dienes", "in these cases the polymerization can be regio- and ster- eoselective so that tactic polymers are obtained", "the possibilities of combination between catalyst and activator are limited because the catalytic systems are specific to a certain substrate", "this means that a given combination is mostly useful only for a certain monomer", "thus conjugated dienes can be polymerized by catalyst systems   3.3 metal-catalyzed polymerization  211  containing cobalt or nickel, whereas those systems do not work with ethylene and a-olefins", "the latter can be polymerized with titanium-, vanadium-, or chromium- containing catalysts", "a further restriction for the industrial process can be the activity of the catalyst and the stereoselectivity; in many cases both are not high enough", "so-called carrier catalysts led to a considerable advance", "they are obtained by precipitation of a transition metal compound onto an inert (mgcl2) or reactive [mg(oh)2] solid", "the polymerization activities achieved are very high (1,000 kg polyethylene per g titanium, corresponding to catalyst concentrations of a few ppm) so that the removal of the catalyst residue is not necessary, thus making the manufacturing process much easier (see example 3.28)", "further progress has been obtained by utilization of metallocenes (see sect", "3.3.2)", " by adding suitable electron donors (for example, ether or amines) the stereose- lectivity of the propylene polymerization can be increased", "finally, a particular class of organometallic - catalysts should be mentioned thatcan bring about the ring-opening metathesis polymerization (romp) of cycloolefins to linear unsatu- rated polymers, e.g., of cyclopentene to poly(1-pentenylene) (see example 3.33)", "tungsten compounds (e.g., wcl6/c2h5oh/c2h5alcl2) have been originally, applied for romp which are now largely substituted by the more effective grubbs and schrock catalysts", " the polymerization mechanism with ziegler-natta catalysts can be explained as  follows:  the primary step consists in the formation of a p-complex between ethylene and the catalytic active center (cat) that was already alkylated by the activator (r-m)", "this complexed monomer is then inserted into the metal-carbon bond with chain extension of two c-atoms", "the propagation reaction consists of consecutive inser- tion steps", "termination occurs by b-elimination or by reaction with hydrogen", "in both cases the active center cat is maintained", " formation of the catalyst (cat):  propagation:  (l)mt-r  +  h2c ch2  (l)mt  r  h2c  ch2  (l)mt  +  h2c ch2  r  (l)m t  rn  (l)mt  h2c  c h2  r   212  3 synthesis of macromolecules by chain growth polymerization  termination: (a) by b-elimination:  hh  (l)mt  h2c  c h2  (b) by reaction with hydrogen:  (l)mt  +  h2c  ch3  h +  h  (l)mt  h  (l)mt  +  h3c  h  (l)mt  + h2c ch2  (l)mt  ch3  c h2  all factors that influence the stability of the transition metal-carbon bond (mt-r) and/or the stability of the transition metal-ethylene bond (mt-ethylene) are liable to affect the course of the reaction", "such factors are: - type and valence state of the transition metals mt - type and number of ligands l at the transition metal mt - type of the metal alkyl species (activator) r-m - catalyst morphology (crystallinity, porosity, external and internal surface)", " the polymerization process consists of a series of consecutive and concurrent  steps: - transfer of monomer and the molecular weight regulator, h2, from the gas phase  to the suspension medium,  - diffusion of these components to the active center cat; with increasing conver- sion, the diffusion will be affected by the increasing amount of partially crystal- line polymer phase,  - adsorption or complex formation of the monomer with the active center cat, - occurrence of chemical reactions, - formation of a steadily growing partially crystalline polymer phase around the active center cat", "this can result in the catalyst particle breaking off from the polymer (disintegration), whereby under certain circumstances a new active center cat can be formed; the diffusion of the reactants (monomer, h2) can also be hindered by the growing polymer phase", "the polymerization of ethylene is carried out as follows with exclusion of air and water: the organometallic catalyst and the activator are suspended in an aliphatic hydrocarbon, the active centers cat thereby being formed", "ethylene is passed in and the polymerization allowed to proceed at or slightly above atmospheric pressure, at   3.3 metal-catalyzed polymerization  213  a temperature below 100()c", "the polyethylene precipitates as a swollen powder", "as soon as the mixture has developed into a thick, dark-colored slurry, the reaction is terminated by destroying the catalyst (e.g., with butanol)", "the polymer is freed from most of the disperse medium by filtration, the remainder being removed by steam distillation", "the damp polyethylene is finally dried", " besides ethylene, higher olefins (propylene, 1-butylene), dienes, and a number of other monomers can be polymerized with organometallic mixed catalysts; the polymerization frequently proceeds stereospecifically, leading to tactic polymers (see examples 3.29-3.31)", " example 3.28 polymerization of ethylene on a supported catalyst in organic suspension safety precautions: before this experiment is carried out, sect", "2.2.5 must be read as well as the material safety data sheets (msds) for all chemicals and products used", " caution: the greatest possible care must be exercised when working with organoaluminum compounds since they ignite very easily on contact with air and water", "all operations must, therefore, be carried out with the complete exclusion of air and moisture and pipettes must be flushed with nitrogen", "moreover, these substances cause wounds that are slow to heal, so that the wearing of safety goggles is mandatory and all contact with the skin must be avoided", "the pipettes are cleaned as follows: after all the alet3 has been run out, the pipette is filled with petroleum ether and allowed to drain again", "it is then washed with acetone, dried and later cleaned with a solution of dichromate in concentrated sulfuric acid", " the polymerization apparatus (see fig", "3.2) consists of a 1 l three-necked flask, fitted with stirrer, thermometer, gas inlet with tap, and gas outlet", "on the inlet side the gas stream
