Repository: JonathanOnorato/ChemLP

# ChemLP
A Chemistry Natural Language Processing Tool

File: Bowman/textbook_files/Principles_of_Polymer_Chemistry_by_Ravve.json (part 15 of 49)
Electroinitiation of Anionic Polymerizations  Electrolytic polymerizations were described in the section dealing with cationic polymerizations. Anionic polymerizations can also be initiated in an electric \ufb01eld. When LiAlH4 or NaAl(C2H5)4 are used as electrolytes in tetrahydrofuran solvent \u201cliving\u201d polymers can be formed from a-methylstyrene [190]. The deep red color of carbanions develops \ufb01rst at the cathode compartments of divided cells.  \f4.4 Anionic Polymerization of Ole\ufb01ns  191  By cooling the solutions to (cid:1)80(cid:5)C almost quantitative conversions to high molecular weight polymers take place [190]. Similar conditions yield polystyrene [191]. 4-vinyl pyridine polymerizes in liquid ammonia in the same manner [191]. Initiation results from reduction of the monomer by direct electron transfer at the cathode to form a red\u2013orange vinyl pyridyl radical-anion:  + e  N  CH2  CH  N  Another example is polymerization of isoprene in an electric \ufb01eld in tetrahydrofuran solution.  Here too, a \u201cliving\u201d polymer forms [192].  4.4.2 Propagation in Anionic Chain-Growth Polymerization  The propagation reaction consists of successive additions of monomer molecules to the active centers of the growing chains:  M  X  +  X  X  X  M  No matter what the mechanism of initiation is, the propagation reaction takes place strictly  between the monomer and the growing polymeric chain with or without a counterion.  When the reaction occurs in non-polar solvents the propagation step is not hampered as much by a tendency of ion pairs to cluster into aggregates, as is encountered in initiation. For instance, in butyllithium initiated polymerizations of styrene in benzene, the propagation step is much faster than the initiation [193, 194]. This is probably due to an absence of aggregates. Some association between the growing polymeric chains, however, does occur [193]. It may be shown as follows:  2  Li R  R  Li  Li  R  These association equilibriums, however, are mobile in character [193]. The driving force in the propagation reaction is similar to that in the initiation. In non-polar solvents the reaction with the incoming monomers are similar to those in the initiation step. The monomers coordinate with the cations at the end of the chains \ufb01rst. This is followed by intramolecular rearrangements that lead to regenerations of new metal carbon linkages:  Li  +  Li  H  H  C  C  H  Li  \f192  4 Ionic Chain-Growth Polymerization  In polar solvents, on the other hand, these reactions can go to the other extreme. The propagation  can simply consist of successive additions of the monomers to the growing anions.  In homogeneous anionic polymerizations of simple vinyl monomers steric placement is also temperature dependent, just as it is in cationic polymerizations. Syndiotactic placement is favored isotactic placement in polar solvents at predominates at the same temperatures. Here too, this results mainly from the degree of association with the counterion [181].  In non-polar solvents, however,  low temperature.  Much of our current knowledge of the propagation reaction is based on studies carried out in highly solvating ether solvents. Less information is available about homogeneous reactions in non- polar medium. Generally, though, the rate of propagation increases with solvent polarity and with the degree of ion pair dissociation [195]. Organolithium compounds undergo the greatest degree of solvation when changed from hydrocarbons to polar ether solvents. Cesium compounds, on the other hand, are least affected by changes in solvent polarity. In addition, NMR studies of polystyryl carbanion structures associated with lithium, potassium, and cesium counter cations were studied in different solvents and at different temperatures [196]. The results show an interaction between the larger radius cations and the phenyl rings of the ultimate monomer units in the chains. The structures with potassium and cesium counterions, judging from model compounds, were found to be planar with sp2-hybridized a-carbon. It suggests that in the presence of the larger counterions, rotation of the terminal phenyl ring in styrene polymerization is strongly hindered.  Propagation rates also depend upon the structures of the monomers. For polymerizations initiated  by alkali amides the following order of reactivity was observed [197]:  N  O  O  Also, methyl substitution on the a-carbon tends to decrease the reaction rate due to the electron releasing effect of the alkyl group. This tends to destabilize the carbanion and also to cause steric interference with solvation of the chain end and with the addition of the monomer [197].  4.4.2.1 Steric Control in Anionic Polymerization  Use of hydrocarbon solvents has an advantage in polymerizations of conjugated dienes because they yield some steric control over monomer placement. This is true of both tacticity and geometric isomerism. As stated earlier, the insertions can be 1,2 or 3,4 or 1,4. Furthermore, the 1,4-placements can be cis or trans. Lithium and organolithium initiators in hydrocarbon solvents can yield polyiso- prene, for instance, which is 90% cis-1,4 in structure [99]. The same reaction in polar solvents, however, yields polymers that are mostly 1,2 and 3,4, or trans-1,4 in structure. There is still no mechanism that fully explains steric control in polymerization of dienes. High cis-1,4 polyisoprene forms with lithium or alkyl lithium initiators in non-polar solvents because, propagation takes place through essentially covalent or intimate ion-pair lithium to carbon bonds [99]. An intermediate pseudo-six-membered ring is believed to form in the process of addition of the diene [99]:  Li  CH2  CH2  Li  \f4.4 Anionic Polymerization of Ole\ufb01ns  193  Formation of such intermediates is favorable for lithium because it has a small ionic radius and is high in the proportion of p-character. Organometallic compounds of the other alkali metals (sodium, potassium, rubidium, and cesium) are more polar and more dissociated. They react essentially as solvated ions even in a hydrocarbon medium, yielding high 3,4 placement.  O\u2019Driscoll et al. [198] proposed a mechanism for steric control. In isoprene polymerization the terminal charges are complexed with the metal cations. These cations are close to the active centers through the occupied p-orbitals of the chain ends and the unoccupied p-orbitals of the lithium ions. In the transition state the monomers are complexed with the cations in the same way [198]. The lithium cations are assumed to be in hybridized tetrahedral sp3 con\ufb01gurations with four vacant orbitals. The chain ends are presumed to be allylic and the diene monomers are bidentate [198]. During the propagation steps both the monomers and the chain ends complex with the same counterions:  \u03b4  Li  CH2  \u03b4  In hydrocarbon solvents, the complexes are tight and the rotations of the C2\u2013C3 bonds are sterically hindered by the methyl groups. This constrains the 1,4-additions to cis-con\ufb01gurations. In polar solvents, however, like tetrahydrofuran, the complexes are loose and thermodynamically favored trans additions take place [198].  It was observed, however, that the polymerizations of 2,3-dimethylbutadiene with organolithium initiators in non-polar solvents result in high trans-1,4 structures [199]. This appears to contradict the above-proposed mechanism.  Proton NMR spectra show that solvation shifts the structures of the carbanionic chain ends from  localized 1,4-species to delocalized \u201cp-allylic\u201d type structures [200]:  CH2  Li  cis  CH2  Li  trans  Li  CH2  anti  Li  CH2  syn  The s-bonded lithium chain can be expected to predominate. In highly solvating solvents, such as ethers, the p-allyl structure is dominant leading to high 1,2 placements. Because the 2,3-bond is maintained, the above shown equilibrium should not be expected to lead to cis\u2013trans isomerization [200]. In fact, such isomerizations do not take place for butadiene or for isoprene when they are polymerized in hydrocarbon solvents. They do occur, however, in polar solvents at high temperatures. This suggests that additional equilibrium exist between the p-allylic structures and the covalent 1,2 chain ends [200]. Table 4.3 shows the manner in which different polymerization initiators and solvents affect the microstructures of polyisoprene.  \f194  4 Ionic Chain-Growth Polymerization  Table 4.3 Effect of counterion and solvent on the microstructure of polyisoprenea approximate% of adduct Initiator Lithium dispersion Ethyllithium Butyllithium Sodium dispersion Ethylsodium Butylsodium Potassium dispersion Ethylpotassium Butylpotassium Rubidium dispersion Cesium dispersion Ethyllithium Ethylsodium Lithium dispersion aFrom various sources in the literature. The alkane is a low boiling aliphatic hydrocarbon  Trans-1,4 1 \u2013 \u2013 43 42 35 52 39 41 47 51 30 14 27  Solventa Alkane Alkane Alkane Alkane Alkane Alkane Alkane Alkane Alkane Alkene Ether Ether Ether  Cis-1,4 93 94 93 \u2013 6 4 \u2013 24 20 5 4 6 \u2013 3  1,2 \u2013 \u2013 \u2013 6 7 7 8 6 6 9 8 5 10 6  3,4 5\u20136 6 7 51 45 54 40 31 33 39 37 59 76 64  Polymerizations of polar monomers, like acrylic and methacrylic esters with alkyllithium initiators yield the greatest amount of steric control [151]. An almost all isotactic poly(methyl methacrylate) forms at low temperatures. Addition of Lewis bases such as ethers or amines reduces the degree of isotactic placement. Depending upon the temperature, atactic or syndiotactic polymers form [151]. Also, butyllithium in heptane yields an isotactic poly(N,N0-dibutyla- crylamide) at room temperature [201].  The propagation rates for methyl methacrylate polymerization in polar solvents like tetrahydrofu- ran or dimethylformamide are lower than the rates of initiation [203]. There is no evidence, however, that more than one kind of ion pairs exist [204\u2013206]. The ion pairs that form are apparently contact- ion pairs [203]. Furthermore, based on the evidence, the counterions are more coordinated with the enolate oxygen atoms of the carbonyl groups than with the a-carbons. As a result, they exert less in\ufb02uence on the reactivity of the carbanions [203]. The amount of solvation by the solvents affects the reaction rates. In addition, \u201cintramolecular solvation\u201d from neighboring ester groups on the polymer chains also affects the rates. In solvents like dimethylformamide, tetrahydrofuran, or similar ones [203], the propagating chain ends\u2013ion pairs are pictured as hybrid intermediates between two extreme structures. This depends upon the counterion, the solvent, and the temperature [203]:  O  S  Me  O  S  O  S  Me  O  S  S  where S means a solvent molecule; Me represents a metal.  Several mechanisms were offered to explain steric control in polymerizations of polar monomers. Furukawa and coworkers [157] based their mechanism on infra-red spectroscopy data of interactions between the cations and the growing polymeric chains in polymerizations of methyl methacrylate and methacrylonitrile. They observed a correlation between the tacticities of the growing molecules and the carbonyl stretching frequencies. The higher the frequency, the higher is the amount of isotactic  \f4.4 Anionic Polymerization of Ole\ufb01ns  195  placement in the resultant chains. The adducts, just as in the initiation reactions, are resonance hybrids of two structures, A and B:  Me  O  O  B  Me  O  O  A  Li  O  where Me represents a metal. Furukawa and coworkers concluded that due to the extremely low tendency of the adducts to dissociate [157], the carbonyl absorption can only be ascribed to undissociated ion pairs. The magnitude of the carbonyl absorption and the shifts to higher frequencies show the degree of contribution of structure B, shown above. The absorption and the shifts were also explained by the con\ufb01gurations of the electrons in the anti-bonding orbitals of the carbonyl groups. The higher the stretching frequencies, the nearer are the positions of the counterions to the carbonyl groups of the terminal units [207]. This is accompanied by higher tacticity [157]. The carbanions on the terminal units in the transition states are located near the b-carbons of the incoming monomers. At the same time, rotations around the axis through these two carbons may be quite restricted when the cations are in the vicinity of the carbonyl groups of the terminal unit and near the incoming monomers. In this manner, isotactic placement is enhanced [157]:  Li  RO  OR  O  O  The same mechanism was proposed for the polymerization of methacrylonitrile [157]. Cram and Kopecky [219] offered a different mechanism of steric control. According to their mechanism, during a methyl methacrylate polymerization the growing ether enolate possesses a complete alkoxide character:  O  O  O  O  O  Attacks by the alkoxide ion on the carbonyl groups of the penultimate units lead to formations of  six-membered rings:  Li  O  O  Li  O  O  O  O  O  O  O  O  Li  \f196  4 Ionic Chain-Growth Polymerization  The six-membered ring is destroyed in the process of propagation:  O  O  O  O  Li  O  O  O  O O  O  O  O  Li  The transition state formed by a 1,4-dipolar addition to a polarized double bond. Coordination of the lithium atom to two oxygen atoms determines stereoregulation. Each new incoming monomer must approach from below the plane because the other side is blocked by an axial methyl group. This favors isotactic placement. There is doubt, however, whether it is correct to assume a rigid six- membered cyclic alkoxide structure for a propagating lithium enolate [209].  A slightly similar model was suggested by Bawn and Ledwith [209]. It is based on the probability that a growing polymeric alkyl lithium should have some enolic character, with the lithium coordinating to the carbonyl oxygen of the penultimate unit:  O  +  O  O  O  O  O  Li  O  O O  O O  O  Li  The cyclic intermediate forms due to intramolecular solvation of the lithium and due to intramo- lecular shielding of one side of the lithium ion. The nucleophilic attack by the monomer, therefore, has to occur from the opposite side. The transition state is similar to an SN2 reaction. When the bond between the lithium and the incoming monomer forms, the oxygen lithium bond ruptures. Simulta- neously, the charge migrates to the methylene group of the newly added monomer. The resultant new molecule is stabilized immediately by intramolecular solvation as before. In this manner, the retention of con\ufb01guration is assured, if the incoming monomer always assumes the same con\ufb01gura- tion toward the lithium ion.  NMR spectra of poly (N,N-dimethylacrylamide) formed with sec-butyllithium in both polar and non-polar solvents show that the penultimate unit does affect monomer placement [210]. Also, a coordination was observed with both heteroatoms [152, 153], the one on the ultimate and the one on the penultimate unit.  Many re\ufb01nements were introduced into the various proposed explanations of steric control in anionic polymerizations [211] over the last 30 or more years. Two important features of these mechanisms are: (1) coordinations of the chain ends with the counterions and (2) counterion solvation.  Use of complex lanthanide catalysts allows a very high cis-1,4 placement of isoprene monomer and preparation of polymers that are very close to natural rubber [212]. Thus, complex neodymium catalysts can yield polymers that are greater than 98% cis-1,4 polyisoprenes. The preparation of such catalyst, however is dif\ufb01cult. Evans et al. reported, however, that simple TmI2, NdI2, and DyI2 will initiate polymerization of isoprene without any additives and can also yield high cis-1,4 placement [213]:  \f4.4 Anionic Polymerization of Ole\ufb01ns  197  LaI2  1,4-polyisoprene  n  4.4.2.2 Hydrogen Transfer Polymerization  Anionic polymerization of unsubstituted acrylamide, catalyzed by strong bases, does not yield typical vinyl polymers. Instead, the product is a 1,3-adduct, poly(b-alanine) [214]. Two alternate reaction paths were originally proposed [214]. These can be shown as follows:  1.  +  B  O  NH2  +  BH  O  NH  2,  O  NH2  +  B  B  CH  B  O  NH2  O  NH  Subsequently, studies of the rate of disappearance of acrylamide in dry sulfolane or pyridine with  potassium-t-butoxide initiator led to the following proposed mechanism [215]:  B  CH  +  O  NH2  O  NH2  B  + NH2  O  O  NH  Propagation proceeds in this manner [215]:  O  NH  +  O  NH2  O  NH2  +  O  N  H  O  NH  O  N  H  O  NH2  O  CH  NH2  O  N  H  C H  O  N  H  O  NH2  etc.  The propagating center is neither an ion nor a radical, but a carbon to carbon double bond at the end of the chain. The monomer anion adds to this double bond. This process is a step-growth polymerization and the monomer anion is called an activated monomer. Not all acrylamide polymerizations, initiated by strong bases, however, proceed by a hydrogen transfer process. Depending upon reaction conditions, such as solvent, monomer concentration, and temperature some polymerizations can take place through the carbon to carbon double bonds [216].  \f198  4 Ionic Chain-Growth Polymerization  Cis and trans crotonamides can also polymerize by hydrogen transfer polymerization. Sodium t-butoxide in pyridine yields identical polymers from both isomers [217]. Also, hydrogen transfer polymerization of acrylamide with optically active, basic catalysts yields optically active polymers [218]. The reactions can be carried out in toluene, using optically active alcoholates of amyl alcohol. The initiating ability of the metal ions is in the following order, Na > Ba > Ca > Mg > Al [218]. Optically active polymethacrylamide forms with optically active barium and calcium alcoholates, but not with the other cations [218]. In this reaction, however, the asymmetric synthesis takes place through an intermo- lecular hydrogen transfer rather than through an intramolecular hydrogen migration [218]:  Me  OR  H2N  O  O  NH2  O  H  N  H  Me  OR  H2N  O  O  +  H2N  O  Me  OR  N  H  4.4.3 Termination in Anionic Polymerization  Termination reactions in anionic polymerization, particularly with non-polar monomers and in non- polar solvent are not common. If carbanion quenching impurities are absent, many polymerization reactions may not terminate after a complete disappearance of the monomer. Styryl anion, (one of the most stable ones) for instance, can persist for a long time, such as weeks, after the monomer is consumed. Addition of more monomer results in a continuation of the reaction and a further increase in the molecular weight. The anionic \u201cliving\u201d polymers retain their activities considerably longer periods of time than do the cationic \u201cliving\u201d ones [180].  The termination steps in anionic polymerizations can result from deliberate introductions of carbanion quenchers, such as water or acids, or from impurities. Terminations, however, can take place in some instances through chain transferring a proton from another molecule like a solvent or a monomer or even from a molecule of another polymer. In some solvents, like liquid ammonia, transfer to solvent is extensive, as in styrene polymerization by amide ions [219].  In addition, in some polymerizations termination might occur from the following reactions:  1. Elimination of a hydride-ion to form an unsaturated end. 2. Isomerization to an inactive anion. 3. Some irreversible reaction of the active center with a molecule of a monomer or a solvent.  It was observed, for instance that hydrogen transfer from monomer to the growing chain can be a  way of termination in polymerizations of polar monomers, like acrylonitrile [220]:  N  Me  +  N  N  +  N  Me  where Me represents the metal cation.  \f4.4 Anionic Polymerization of Ole\ufb01ns  199  As mentioned above, the polystyryl carbanions are particularly stable and persist for weeks in non- polar solvents. Yet, even in the absence of terminating agents, the concentration of the carbanion active centers decreases with time [159]. The mechanism of decay is not fully understood. Based on spectral evidence, it is believed to consist of a hydride-ion elimination [219]:  Na  + NaH  The above reaction can be followed by an abstraction of an allylic hydrogen from the product of  elimination by another active center:  +  +  Polystyryl carbanions are much less stable in polar solvents. They decay within a few days at room temperature. At lower temperatures, however, the stability is considerably better. The termination in polar solvent occurs by a mechanism of abstracting a-hydrogens and/or by a nucleophilic attack on the carbon\u2013oxygen bonds. Polar monomers,  like methyl methacrylate, acrylonitrile, or methyl vinyl ketone contain substituents that react with nucleophiles. This can lead to terminations and side reactions that compete with both initiation and propagation [219]. An example is a nucleophilic substitution by an intramolecular backbiting attack of a propagating carbanion:  O  O  COOCH3  COOCH3  O  COOCH3  COOCH3  + CH3O  Side reactions like the one shown above can be minimized by using less nucleophilic initiators and low temperatures. This can yield \u201cliving\u201d polymerizations of acrylic and methacrylic monomers. In addition, it is possible to add common ions like LiCl to alkyl lithium to tighten the ion pairs of the propagating anion-counterion species. That also increases the tendency to form \u201cliving\u201d polymers [221]. This approach, however, offers only limited success.  In addition. it was found that Lewis acid assisted polymerizations of methyl methacrylate with aluminum porphyrin initiators yield \u201cliving\u201d polymers [222]. The polymerizations of methacrylate esters with alkylaluminum porphyrin initiators occur through formations of enolate aluminum porphyrin intermediate as the growing species [222]. For the sake of illustration, the methylaluminum porphyrin molecules (see Fig. 4.3) can be designated as:  Al  CH3  \f200  4 Ionic Chain-Growth Polymerization  Fig. 4.3 Methylaluminum porphyrin molecule  Al  N  N  N  N  The reaction can then be illustrated as follows [222]:  Al  CH3O n  +  O  CH3O  Al  O  n-1  CO2CH3  monomer  polymer  The preparatory procedure was improved [222] further by addition of sterically crowded  organoaluminum phenolates to the reaction mixture:  R\"  R\"  C4H9  C4H9  O  O  Al  R'  R  where, R0 is H and R00 is butyl, or R0 is butyl and R00 is methyl. This yields \u201cliving,\u201d very high molecular weight, monodisperse polymers of methyl methacrylate [222]. Monomer insertion might be taking place at the Al\u2013C bond. The mechanism, however, is not yet fully understood [222].  Ishizone and coworkers [223] studied living anionic polymerization of a series of N,N-dialkyl methacrylamides carried out with diphenyl methyllithium or with triphenylmethylpotassium in the presence of LiCl or diethyl zinc in tetrahydrofuran. Polymers of methacroyl azetidine possessed predicted molecular weights and very narrow molecular weight distributions of 1.1. They were obtained quantitatively with both catalysts at (cid:1)40 to 0(cid:5)C within 24 h. The acryloyl counterpart, N-acrytoyilazetidine, also underwent the anionic polymerization to afford the well-de\ufb01ned polymer quantitatively. By contrast, no polymer was obtained from the anionic polymerization system of N-methacroyl piperidine, nor with N,N-dimethyl methacrytamide. From the experimental results, it was demonstrated that the polymerizability of a series of N,N-dialkylmethacrytamides with cyclic substituents decreased drastically with increasing the ring size from 3 to 6.  \f4.5 Coordination Polymerization of Ole\ufb01ns  201  4.4.4 Thermodynamics of Anionic Polymerization  The change of the equilibrium constant for the dissociation of ion pairs into free ions can be expressed as:  where K increases with decreasing temperatures and DH is negative. The rate constant is a composite of the rate constant for ion pairs and the rate constant for solvent separated ion pairs. It can be expressed as:  where KC is the rate constant for contact ion pair, KS is the constant for solvent separated ion pair, and is the equilibrium constant for the interconversions between unsolvated and solvated ion pairs. The relationship of the three rate constants to temperature can be expressed as follows:  ln K \u00bc (cid:1)DH=RT \u00fe DS=R  K(cid:10)  p \u00bc \u00f0KC \u00fe KSKCS\u00de=\u00f01 \u00fe KCS\u00de  ln KC \u00bc ln EC (cid:1) KC=RT  ln KS \u00bc ln ES (cid:1) KS=RT  ln KCS \u00bc ln ECS (cid:1) KCS=RT  where EC, ES, and ECS are the activation energies. Sawada [406] writes the apparent activation energy, DEapp as follows:  DEapp \u00bc DE\u00f0(cid:10)\u00deS \u00fe DH0  CS=\u00f01 \u00fe KCS\u00de  where DE((cid:10))S is the activation energy of propagation for solvent-separated ion pair, and DH0 enthalpy change of formation of solvent-separated ion pair from contact ion pair.  CS is the  4.5 Coordination Polymerization of Ole\ufb01ns  The catalysts for these polymerizations can be separated into two groups. To the \ufb01rst one belong the so-called Ziegler\u2013Natta catalysts. To the second one, transition metal oxides on special supports, like carbon black or silica-alumina, etc. Besides the two, there are related catalysts, like transition metal alkyls or metal halides that also catalyze some coordinated anionic polymerization. This group also includes transition metal-p-allylic compounds and transition metal hydrides. The mechanism of polymerization is generally coordinated anionic, based on all the evidence to date.  The Ziegler\u2013Natta catalysts received their initial attention when Ziegler showed that some transition metal halides, upon reaction with aluminum alkyls, can initiate polymerizations of ethylene [224]. Polymers, which form, are linear and high in molecular weight. The reactions require much lower pressures than do free-radical polymerizations of ethylene. Simultaneously, Natta demonstrated [225] that similar catalysts can polymerize various other ole\ufb01ns like propylene, butylene, and higher a-ole\ufb01ns. High molecular weight linear polymers form, as well, and, what is more important, highly stereospeci\ufb01c ones.  The two disclosures stimulated intensive research into the mechanism of catalysis. Much knowl- edge was gained to date. Some uncertainties about the exact mechanisms of the reactions still persist.  \f202  4 Ionic Chain-Growth Polymerization  Ziegler\u2013Natta catalysts [226] are products from reactions of metal alkyls or hydrides of Groups I through III of the Periodic Table with metals salts or complexes of Groups IV through VIII. Not all compounds, however, that \ufb01t this broad de\ufb01nitions are actually useful catalysts. In fact, they range from very active to useless ones. Also, among them can be found materials that initiate polymeriza- tion of some monomers by free-radical, cationic, or anionic mechanisms and not by a coordinated anionic. Nevertheless, the number of active Ziegler\u2013Natta catalysts is still large. The catalysts that are based on metals with large numbers of d-electrons (mostly Group VIII), are effective in polymerizations of conjugated dienes. They don\u2019t appear to work too well, however, with a-ole\ufb01ns. On the other hand, metals of Groups IV, V, or VI with fewer d-electrons are useful in polymerizing both, ole\ufb01ns and conjugated dienes. Also, all catalysts [163] that polymerize propylene also poly- merize ethylene. Yet, the converse is not always true.  The Ziegler\u2013Natta catalysts can be sub-divided into two groups: (1) heterogeneous insoluble catalysts, and (2) homogeneous, or soluble ones. At times, however, it is dif\ufb01cult to distinguish between the two. For instance, it may be hard to determine whether a particular catalyst is truly in solution or merely in a form of a very \ufb01ne colloidal suspension (and in fact heterogeneous).  4.5.1 Heterogeneous Ziegler\u2013Natta Catalysts  These catalysts form when a soluble metal alkyl like triethylaluminum or diethyl aluminum chloride is combined with a metal salt, like titanium chloride, in a medium of an inert hydrocarbon diluent. The transition metal is reduced during the formation of the catalyst.  The following chemical scheme illustrates the reactions that are believed to take place between  aluminum alkyls and transition metal halides [227, 228]. Titanium chloride is used as an example:  TiCl4 \u00fe AlR3 ! TiCl3R \u00fe AlR2Cl  TiCl4 \u00fe AlR2Cl ! TiCl3 \u00fe AlRCl2 \u00fe R(cid:6)  TiCl4 \u00fe 2AlR3 ! TiCl2R2 \u00fe 2AlR2Cl  TiCl2R2 ! TiCl2R \u00fe R(cid:6)  TiCl3 \u00fe AlR3 ! TiCl2R \u00fe AlR2Cl  TiCl2R ! TiCl2 \u00fe R(cid:6)  TiCl2R \u00fe AlR3 ! TiClR2 \u00fe AlR2Cl  The radicals that form in the above shown reactions probably undergo combinations or other reactions of radicals, or perhaps react with solvents and decay. The reduction of the tetravalent titanium is unlikely to be complete due to the heterogeneous nature of the catalyst. Better catalytic activity results when TiCl3 is used directly in place of TiCl4. Many catalysts, however, are prepared with TiCl4. In addition, TiCl3 exists in four different crystalline forms, referred to as a, b, g, and d. Of these, the b, g, and d forms yield highly stereospeci\ufb01c polymers from a-ole\ufb01ns. The a-form, however, yields polymers that are high in atactic material.  The ratio of the transition metal compounds to those of the compounds from metals in Group I to III can affect polymerization rates. They can also affect the molecular weights, and the steric arrangement of the products. Also, additives, like Lewis bases, amines, or other electron donors  \f4.5 Coordination Polymerization of Ole\ufb01ns  203  help increase the stereoregularity of the product. Thus, for instance, dialkylzinc plus titanium trichloride catalyst yields polypropylene that is 65% stereoregular. Addition of an amine, however, to this catalytic system raises stereoregularity to 93% [229]. Heterogeneous catalysts, typically, form polymers with very wide molecular weight distributions.  Many mechanisms were proposed to explain the action of heterogeneous Ziegler\u2013Natta catalysts. All agree that the polymerizations take place at localized active sites on the catalyst surfaces. Also, it is now generally accepted that the reactions take place by coordinated anionic mechanisms. The organometallic component is generally believed to activate the site on the surface by alkylating the transition metal. Some controversy, however, still exists about the exact mechanism of catalytic action, whether it is monometallic or bimetallic. Most of the opinion leans to the former. Also, it is well accepted that the monomer insertion into the polymer chain takes place between the transition metal atom and the terminal carbon of the growing polymeric chain [230].  Only one bimetallic mechanism is presented here, as an example, the one originally proposed by Natta [230]. He felt that chemisorptions of the organometallic compounds to transition metal halides take place during the reactions. Partially reduced forms of the di- and tri-chlorides of strongly electropositive metals with a small ionic radius (aluminum, beryllium, or magnesium) facilitate this. These chemisorptions result in formations of electron-de\ufb01cient complexes between the two metals. Such complexes contain alkyl bridges similar to those present in dimeric aluminum and beryllium alkyls [231]. The polymeric growth takes place from the aluminum\u2013carbon bond of the bimetallic electron-de\ufb01cient complexes [232, 234]:  Ti  Al  R  Ti  Al  R  CH2  Ti  Al  \u03b4  CH2  CH2  \u03b4  CH2 Ti  CH2  CH2  R  Al  Ti  Al  R  where R represents an ethyl group. The bulk of the evidence, however, indicates that chain growth occurs through repeated four-center insertion reactions of the monomer into the transition metal- carbon s-bond [230]. It is still not established whether the base metal alkyls serve only to produce the active centers and have no additional function. This would make the mechanism monometallic. If, however, the active centers must be stabilized by coordination with base metals then the mechanism is bimetallic [234]. The two active centers are depicted as follows:  R  X  X MT X  X  R  Mn  X  X  R  MT  X  X  X  monometallic site  bimetallic site  where MT represents the transition metal, Mn a base metal, and a vacant site. Both types of active centers might conceivably be present in heterogeneous Ziegler\u2013Natta catalysts [234]. The exact locations of the sites in the solid catalyst crystals are still debated. Some speculations center on whether they are located over the whole crystal surface or only over the edges of the crystals [235]. Most evidence points to location at the edges. An example of the monometallic mechanisms is one originally proposed by Cossee and Arlman [236, 237]. This mechanism assumes that the reaction  \f204  4 Ionic Chain-Growth Polymerization  occurs at a transition metal ion on the surface layer of the metal trichloride (or perhaps dichloride) lattice. Here the halide is replaced by an alkyl group (R). The adjacent chloride site is vacant and accommodates the incoming monomer molecule. Using titanium chloride as an illustration:  Cl  R  Ti  Cl  Cl  Cl  +  Cl  R  Ti  Cl  Cl  Cl  Cl  CH2  R  Ti  Cl  Cl  Cl  R  Cl  Cl Cl  Ti  Cl  four center intermediate  where, represents a vacant site in the d-orbital. The newly formed transition metal\u2013alkyl bond becomes the active center and a new vacant site forms in place of the previous transition metal\u2013alkyl bond.  The driving force for the reactions [236, 237] depends on p-type ole\ufb01n complexes. In these complexes, the p-electrons of the ole\ufb01ns overlap with the vacant d-orbitals of the transition metals. This results in the p-bonds being transitory. Also, the d-orbitals of the metals can simultaneously overlap with the vacant anti-bonding orbitals of the ole\ufb01ns. This decreases the distances between the highest \ufb01lled bonding orbitals and the empty (or nearly empty) d-orbitals. In such situations, the carbon\u2013metal bonds of the transition metals weaken and the alkyl groups migrate to one end of the incoming ole\ufb01n [238]. The insertion process results in a cis-opening of the ole\ufb01nic double bond [237, 239, 240].  The above scheme of propagation might also be pictured for bimetallic active centers. Complexations precede monomer insertions at the vacant octahedral sites and are followed the metal\u2013carbon bonds [237]. When the transition metals are by insertion reactions at immobilized in crystal lattices, the active centers and the ligands are expected to interchange at each propagation step.  The above model for monometallic mechanism, though now widely accepted, is still occasionally questioned. Some evidence, for instance, has been presented over the years to support a bimetallic mechanism [242]. It was shown that elimination of the organometallic portion of the complex catalyst during polymerization of propylene results in deactivation of the catalyst. By contrast, replacement of the initial organometallic compound with another one results in a change in the polymerization rate, but not in deactivation of the catalyst.  In addition, some monometallic mechanisms based on a different mode of monomer insertion were also proposed. An example is a reaction mechanism that was proposed by Ivin et al. [241]. This mechanism is based on an insertion mechanism involving an a-hydrogen reversible shift, carbene, and a metallocyclobutane intermediate:  MT  H  MT  H  H  MT  MT  H  MT  where, MT means metal. The stereospeci\ufb01city is dependent upon the relative con\ufb01guration of the substituted carbons of the metallocyclobutane ring. Hydrogen transfer from the metal to the more substituted carbon exclude branching [241]. The following evidence supports the above mechanism.  \f4.5 Coordination Polymerization of Ole\ufb01ns  205  1. There are no unambiguous examples where a characterized metaloalkyl-ole\ufb01n compound may be  induced to react.  2. There is a close identity between the catalysts that cause the Ziegler\u2013Natta type polymerizations and those that cause metathesis type polymerization via a carbene mechanism (see Chap. 5).  This mechanism was argued against, however, as an over simpli\ufb01cation, because it ignores the experimentally observed regiospeci\ufb01city of may propylene polymerizations [243]. On the other hand, it is argued that, correct regiospeci\ufb01city of the monomer is accounted for by isotactic or syndiotactic propagation. Different energies of steric control can be qualitatively explained by the Ivin mecha- nism. This can be done through simple considerations of different distances between the substituted carbons of a four-membered ring [243].  In addition, Cavallo et al. [244] reported a study of ethylene polymerization using a model for the heterogeneous Ziegler\u2013Natta catalyst (Mg2CI6Ti). Propagation as well as the termination reactions were considered. From this study they concluded that in the absence of a coordinated ole\ufb01n, the Ti\u2013C (chain) s-bond does not occupy an octahedral coordination position but is oriented along an axis that is intermediate between the two octahedral coordination positions that are available. The propagation reactions occur in stepwise fashions, and the most favored mechanism requires rearrangements of the growing chains out of the four-center transition-state planes. The insertion reactions are facilitated by a-agostic interactions. The most favored termination reactions are b-hydrogen transfers to the monomers. This type of reaction is favored, relative to the C\u2013H s-bond activation of a coordinated monomer, as well as to the b-hydrogen transfer to the metal [244].  4.5.1.1 Steric Control with Heterogeneous Catalysts  Different independent approaches were used to investigate the mechanism of polymerization of a-ole\ufb01ns with heterogeneous catalysts. As a result, it was shown that isotactic polymerization of racemic mixtures of a-ole\ufb01ns are stereoselective [245, 246]. Also, optically active polymers form with optically active catalysts [247]. Stereoelectivity and stereoselectivity are due to the intrinsic asymmetry of the catalytic centers [248]. This conclusion comes in part from knowledge that propylene coordinates asymmetrically in platinum complexes [248]. A study of chemical and con\ufb01gurational sequences supports this [249]. In addition, polymerization of a racemic mixture of (R)(S)-3-methyl-1-pentene with ordinary Ziegler\u2013Natta catalysts (e.g., Al(C2H5)3 + TiCl4 or Al (C2H5)2Cl + TiCl3) yields a racemic mixture of isotactic polymers. The mixture can be separated by column chromatography into pure optically active components. These polymeric chains are exclusively either poly[(S)-3-methyl-1-pentene] or poly[(R)-3-methyl-1-pentene] [248, 250, 251]. This means that typical Ziegler\u2013Natta catalysts have essentially two types of active sites that differ only in a chiral sense. Such sites polymerize the monomers stereoselectively, i.e., either (R) or (S) with the exclusion of the other enantiomeric form:  +  R  (S)  R  (S)  R  (S)  R  (R)  R  (R)  R  (R)  TiCl4 /AlR3  R  (S)  +  R  (R)  where R =  C2H5  H  \f206  4 Ionic Chain-Growth Polymerization  Fig. 4.4 Two enantiomorphs form of the catalyst. R indicates the ligands that was replaced by alkyl groups through alkylation by organometallic compounds from Groups I through III  Cl  Ti  Ti  Cl  Cl  Ti  Cl  Cl  Ti  Cl  R  Ti  Cl  R  Cl  Ti  In the heterogeneous catalyst, like a-TiCl3, the crystals are made up of elementary sheets of alternating titanium
