Repository: JonathanOnorato/ChemLP

# ChemLP
A Chemistry Natural Language Processing Tool

File: Bowman/textbook_files/Polymer_Synthesis_Theory_and_Practice_by_Braun_Cherdron_Rehahn_Ritter_and_Voit.json (part 16 of 28)
passes through three wash bottles: one as a safety bottle (a), one for the purification of ethylene, filled with 30 ml of petroleum ether (bp 100-140()c) and 5 ml of diethylaluminum chloride (b), and one filled with molecular sieves 5 angstroms (c)", "the last of these dries the ethylene further and also serves to trap aluminum hydroxide carried over from b", "on the outlet side there are two wash bottles: the first is a safety bottle (d), and the second, (e), is filled with 50 ml of dry bis (2-hydroxyethyl) ether (diglycol), and isolates the apparatus from the external atmosphere", "(a) preparation of the supported catalyst  1.1 g (10 mmol) of magnesium ethoxide (carrier) are suspended in 5 ml toluene", "20 ml of a 1 m ticl4 solution in toluene are added", "the suspension is refluxed for 15 h", "the precipitate is washed by decanting and stirring six times with 15 ml of toluene", "the toluene above the solid should be free of titanium compounds", "the volume of the suspension is filled up to 25 ml", "the content of titanium of the suspension can be determined by colorimetric measurements with h2o2; 10 ml suspension contains approx", "2 mmol titanium compound", "  214  3 synthesis of macromolecules by chain growth polymerization  fig", "3.2 setup for the suspension polymerization of olefins in anhydrous medium  (b) polymerization of ethylene  following the experimental arrangement in fig", "3.2, the reaction vessel is a baked-out 500 ml four-necked flask with stirrer, gas inlet tube, and a condenser", "a washing bottle with concentrated sulfuric acid, a washing bottle with koh chips, and a washing bottle with toluene are attached to the gas inlet tube, so that the gas flow can pass through these bottles in the mentioned order", "the condenser is attached to an empty washing bottle and to one filled with paraffin", "then 200 ml of absolutely dry toluene are placed into the flask under a nitrogen flow", "the gas inlet tube has to reach into the liquid", "then, a solution of 0.5 g (3.1 mmol) triethylaluminum in 10 ml toluene and 2 ml of the supported catalyst suspension are added", "the solution of the triethylaluminum is not allowed to come into contact with air and moisture", "now, the reaction flask is warmed up to 85()c and the nitrogen flow is stopped", "instead, ethylene from the pressure flask is passed into the solution", "the gas flow is tuned in such a way that only a few or no gas bubbles can escape from the washing bottle", "the start of the reaction can be observed by the fact that the initially finely distributed catalyst particles form a black coarse-grained precipitate and the toluene solution becomes colorless", "in the course of the reaction the formed polyethylene grows around these grains as a dark-colored bulk", "the stirrer has to work powerfully", "after 4-6 h the polymerization is terminated by stopping the ethylene flow and by the addition of 100 ml of isopropanol", "the resulting polyethylene is filtered off, repeatedly washed with methanol and dried in vacuum", "yield: 10-20 g polyethylene", "  3.3 metal-catalyzed polymerization  215  polyethylene is, depending on the molecular weight, a waxy or solid, crystalline substance", "following the above-mentioned procedure, a high molecular crystalline product with a melting range around 130()c is obtained", "at room temperature it is insoluble in all solvents", "at higher temperatures (100-150()c) it can be dissolved in aliphatic and aromatic hydrocarbons", "viscosity measurements can be performed in xylene, tetralin or decalin at 135()c", "to prevent the polymer from oxidative degradation, 0.2% of a commercially available stabilizer (for example, 2,6-di- tert-butyl-4-methylphenol or n-phenyl- b-naphthylamine) are added as antioxidant", "polyethylene can be formed to thin films by pressing between two metal plates (pressing time: 2 min at 180-190()c, see sect", "2.5.2.1)", "after quenching with cold water, the films can be detached from the plates", "they are convenient for recording infrared spectra, from which, for example, the crystallinity (see sect", "2.3.5.5) or the degree of branching (see sect", "2.3.2.2) can be determined", " example 3.29 stereospecific polymerization of propylene with ziegler-natta-catalysts in organic suspension safety precautions: before this experiment is carried out, sect", "2.2.5 must be read as well as the material safety data sheets (msds) for all chemicals and products used", " caution: aluminum alkyls must be handled under total exclusion of oxygen and  moisture (see example 3.28)", "(a) preparation of isotactic polypropylene  the polymerization apparatus (fig", "3.2) is flushed with nitrogen and the reaction flask filled with 500 ml of dry petroleum ether (distilled over sodium under nitrogen, bp 100-140()c)", "the flask is then heated to 60()c ( 2()c) in a thermo- statted oil bath and the petroleum ether is saturated with propylene (about 15 min) while stirring (about 500 rpm)", "1.26 ml (10 mmol) of diethylaluminum chloride and about 1 g (5 mmol) of ticl3\u00b71/3 alcl3 (stauffer aa, handled with exclusion of air and moisture) are added through the thermometer neck", "the flow of propylene is adjusted such that very little escapes through the protective wash bottle e", "the polymer separates out as a red-violet powder", "the temperature is held steady by thermostatting at 60 2()c", "the stirring speed during polymerization is about 700 rpm", " ()  ()  after 2 h the polymerization is terminated by addition of 20 ml of 2-propanol, and stirring continued for another 30 min at 60()c; the reaction mixture decolorizes and becomes white", "after filtration using a b\u20acuchner funnel and several washings with warm petroleum ether the polymer is dried to constant weight in vacuum at 70()c", "yield: 29.5 g", " the polypropylene so obtained has a high molecular weight and is crystalline", "the proportion of isotactic polymer, determined by extracting with heptane for 10 h in a soxhlet apparatus, is 98.5%", "isotactic polypropylene shows similar solubility behavior to polyethylene, but has a higher melting point (crystalline melting range 165-171()c)", "  216  3 synthesis of macromolecules by chain growth polymerization  (b) effect of heterogeneous nucleation on the crystallization of  isotactic  polypropylene in the crystallization of isotactic polypropylene from the melt, the number and size of the spherulites (and hence the rate of crystallization) can be influenced by the addition of certain nucleating agents", "the smaller the spherulites, the greater is the transparency of the polypropylene film", "the mechanical properties can also be affected in some cases", " the effect of heterogeneous nucleation on the crystallization of isotactic poly- propylene from the melt can be easily established as follows", "a small amount of powdered polypropylene is well mixed with about 0.1 wt% of sodium benzoate in a mortar or by means of an analytical mill", "some of the mixture is transferred with a spatula to a microscope slide and melted at about 250()c on a hot block", "a cover slip is pressed on to the melt with a cork to obtain as thin a film as possible", "the sample is held at 200-250()c for some minutes and then allowed to crystallize at about 130()c on the hot stage of the microscope; an unadulterated polypropylene sample is crystallized in the same way", "both samples are observed under a polarizing microscope during crystallization, the difference in spherulite size between nucle- ated and untreated polypropylene can be seen very clearly", "an ordinary microscope can also be used by placing polarizers on the condenser and eyepiece, and adjusting these to give maximum darkness", " example 3.30 stereospecific polymerization of styrene with ziegler-natta-catalysts safety precautions: before this experiment is carried out, sect", "2.2.5 must be read as well as the material safety data sheets (msds) for all chemicals and products used", "caution: alkylaluminum reagents must be handled under total exclusion of  atmospheric oxygen and moisture (see example 3.28)", " a dry 1 l three-necked flask, fitted with stirrer, thermometer, nitrogen inlet, and dropping funnel with pressure equalizer (according to fig", "3.2), is evacuated and filled with nitrogen three times", "1.0 ml (9.1 mmol) of ticl4 is added by means of a syringe pipette under a brisk flow of nitrogen, and 27 ml (24 mmol) of triethylaluminum (0.9 m in hexane) (or triisobutylaluminum) are dropped in from the dropping funnel over a period of 10 min, with stirring", "the reaction of the two catalyst components is initially strongly exothermic and the flask must therefore be cooled externally to about 20()c", "as a precaution against possible breakage of the flask, the cooling bath must not contain water since it reacts extremely violently with triethylaluminium", "a dry ice/1,2-dimethoxyethane bath can be used", "when the additions are complete, the cooling bath is removed and stirring is continued for 5 min at room temperature, then 90 g of carefully dried styrene (seeexample 3.1) are added quickly from a second dropping funnel", "the stirring rate is now increased and the oil bath heated to 50()c", "after 1-2 h the contents of the flask become viscous and eventually gel-like after 2-3 h", "the hot bath is removed and 30 ml of methanol are added over a period of 10 min through the dropping funnel, with vigorous stirring, in order to destroy the catalyst", "the addition of methanol must be done very carefully; above all one must ensure immediate and thorough mixing", "after the catalyst has been destroyed a further 350 ml of methanol are added, once again with  ()   3.3 metal-catalyzed polymerization  217  vigorous stirring; the polystyrene then precipitates from the gel-like reaction mixture in the form of fine flakes", "stirring is continued for another 10 min, and the polymer is filtered off and washed with methanol", "in order to remove catalyst residues the polymer is stirred for 1 h in a mixture of 500 ml of methanol and 5 ml of concentrated hydrochloric acid", "it is then filtered off, washed with methanol and dried in vacuum at 60()c", "yield: 5-30%", " for the separation of the amorphous portion the dried polymer is stirred for 3 h in 500 ml of acetone, to which 2 ml of concentrated hydrochloric acid has been added", "the insoluble portion is filtered off and dried in vacuum at 60()c", "yield: 85-95% of crystallizable polystyrene", " the crystallization of the acetone-insoluble polystyrene is completed by boiling for 2 h in freshly distilled butanone; it is then allowed to stand overnight at room temperature and finally filtered and dried in vacuum at 60()c", "yield of crystalline isotactic polystyrene: 95-100% of the acetone insoluble portion", "the crystalline melting range and the density (see sect", "2.3.5.1) are determined, as is also the limiting viscosity number in toluene at 20()c", " crystallization and characterization of isotactic polystyrene the atactic polystyrene is precipitated by dropping the acetone/hcl solution into methanol and it is filtered through a sintered glass crucible; the atactic and crystal- line portions are dried in vacuum at 50()c and finally weighed", "the x-ray diffraction patterns of the two samples are compared with each other and with that of a polystyrene made by radical polymerization; likewise for the ir spectra (see sects", "2.3.5.2 and 2.3.2.2)", " the melting range of the isotactic, crystalline sample is determined with the aid of a hot-stage microscope; the following conditions of the sample can be distinguished: 1", "clearly defined particles 2", "blurred edges 3", "beginning of sintering 4", "beginning of melting 5", "melt runs together 6", "clear melt  the melting range is defined by the temperature interval between steps 4 and 5; for the crystalline polystyrene prepared above, this lies between 205()c and 215()c", " example 3.31 stereospecific polymerization of butadiene with ziegler-natta-catalysts: preparation of cis-1,4-polybutadiene safety precautions: before this experiment is carried out, sect", "2.2.5 must be read as well as the material safety data sheets (msds) for all chemicals and products used", " caution: aluminum sesquichloride must be handled under total exclusion of  atmospheric oxygen and moisture (see example 3.28)", " a trap, to be used for condensing the butadiene (see fig", "3.3), is dried for 1 h at 120()c, evacuated, and filled with pure dry nitrogen", "a butadiene cylinder is   218  3 synthesis of macromolecules by chain growth polymerization  fig", "3.3 setup for the polymerization of butadiene  attached to the three-way tap via a p2o5 drying tube", "the air in the tubing and drying tube between the three-way tap and cylinder is displaced by flushing with butadiene", "the trap is then cooled in a dry ice/methanol bath and 20 g (33 ml) of butadiene condensed in", " toluene is refluxed for a day over potassium", "200 ml are then distilled under nitrogen into a dry dropping funnel with pressure-equalizing tube", "it is well stoppered for storage", "600 mg (1.68 mmol) of cobalt(iii) acetylacetonate are weighed into a dry tube with attached stopcock", "this is evacuated, filled with dry nitrogen, and 20 ml of dry toluene are then introduced through the bore of the tap with the aid of a hypodermic syringe", "the closed tube is shaken until the cobalt compound has dissolved", " the polymerization is carried out in a 500 ml four-necked flask, fitted with stirrer, thermometer, adapter, and nitrogen inlet (see fig", "3.3)", "the individual parts of the apparatus are previously dried for 1 h at 120()c, and while still hot are   3.3 metal-catalyzed polymerization  219  assembled as quickly as possible; the whole is then evacuated and filled with p2o5- dried nitrogen three times", " finally, the dropping funnel containing the 200 ml of pure toluene is mounted and fitted with a self-sealing closure", "using a hypodermic syringe that has been dried at 120()c and flushed with dry nitrogen, 1.0 ml (4.6 mmol) of al2et3cl3 are injected through the self-sealing closure into the toluene in the dropping funnel; the syringe is washed out with the toluene by several strokes of the piston", "the piston of the syringe should be smeared with a little paraffin in order to prevent its seizure in the cylinder", "it should be washed with a mixture of 2-propanol and decalin (1:1 vol/ vol) immediately after use", "the toluene solution of the aluminum sesquichloride is now run into the flask, warmed on a water bath to 20-25()c, and 10 ml of the cobalt (iii) salt solution added through the dropping funnel by means of a second hypo- dermic syringe, prepared in the same way as the first", "the color now changes from green to gray-brown and the temperature rises to about 40()c", "the two components of the catalyst are allowed to react with each other for 10 min", "the cold bath round the butadiene is removed and the 20 g (0.37 mol) of butadiene are allowed to evaporate into the polymerization flask with stirring; this takes about 1 h", "the reaction mixture is held at 20()c for another hour and a toluene solution of an antioxidant (e.g., 0.2% 2,6-di-tert-butyl-4-methylphenol) is then added to prevent crosslinking reactions during work-up", "the polymer is precipitated by dropping the highly viscous solution into a fivefold amount of methanol", "after settling, the supernatant liquid is decanted from the polymer which is then broken down into small pieces and stirred with fresh methanol for a few minutes; this purification process is repeated twice more, the polymer finally being filtered and dried in vacuum at 40()c", "yield: >90%", "about 1 g of the polybutadiene is reprecipitated from toluene solution with methanol", "the limiting viscosity number is determined in cyclohexane at 20()c and the molecular weight derived", "the polymer may be further characterized as described in example 3.21", "main applications of polybuta- diene are in tires and in polystyrene/polybutadiene blends (high impact polystyrene, see example 5.23)", " 3.3.2 polymerization with metallocene catalysts  metallocences are sandwich-like p-complexes derived, e.g., from dicyclopentadie- nylzirconium dichloride", "at first, they were used only as soluble model systems (in combination with diethylaluminum chloride) in order to study ziegler-natta polymerizations", "the discovery by sinn and kaminsky that, by using methyl- alumoxane (mao), exceptionally high activities of polymerization were achieved and the results of brintzinger that an additional bridging (linking) of the ligands in the metallocene results in outstandingly high regio- and stereoselectivities, make this class of catalysts very interesting, especially for industrial applications", " for example, it is possible to synthesize isotactic as well as syndiotactic poly- propylene in high configurational purity and high yields", "the same holds for syndiotactic polystyrene", "furthermore, metallocene catalysts open the possibility to absolutely new homopolymers and copolymers like, e.g., cycloolefin copolymers   220  3 synthesis of macromolecules by chain growth polymerization  (coc) and even (co)polymers of polar monomers", "the simplest metallocene catalyst consists of two components", "the first one is a p-complex (the actual metallocene) that can be bridged via a group x and therefore can become chiral:  r'  m  cl  cl  x  r  x = e.g., (ch3)2si or ch2 m = e.g., zr, ti  the second component is a special alumina-organic compound, methylalumoxane (mao), that is prepared by partial hydrolysis of trimethylaluminum and that contains linear as well as cyclic structures in the molecules", " n al(ch3)3  +  n h2o  \u2212 2n ch4  o  al ch3  n  the mixture of metallocene and co-catalyst is soluble", "its active center, which is chiral, induces with a very low rate of defects only one type of monomer linkage (\u201csingle site catalysts\u201d)", "that is why high activities (some 1,000 kg polymer/g zirconium), high molecular weights, narrow molecular weight distribution, and high steric homogeneity are achieved", " example 3.32 metallocene-catalyzed polymerization of propylene to highly isotactic polypropylene in organic suspension safety precautions: before this experiment is carried out, sect", "2.2.5 must be read as well as the material safety data sheets (msds) for all chemicals and products used", "(a) solvent  caution: refluxing of toluene over sodium/potassium alloy must be done under  permanent supervision", " highly dried toluene is the most useful reaction medium", "it is obtained according to the following procedure", "pre-dried toluene (over molecular sieve) is refluxed over a liquid sodium/potassium alloy (5-10 ml for 2 l of toluene) for 4-5 days", "an alternative method is the addition of n-butyllithium in small portions (ca", "10 ml for 2 l toluene) which can be visualized with benzophenone as indicator", "when the toluene is sufficiently dried (change of color) it is distilled off and stored under   3.3 metal-catalyzed polymerization  221  argon (the used syringes or pipettes have to be flushed prior to use with argon; after use they have to be cleaned immediately with toluene)", "(b) methylalumoxane (mao)  caution: working with mao has to be done under rigorous safety precautions! wearing of safety goggles and protective gloves is a must", "mao is highly reactive! it reacts with moisture traces on the skin", "if mao is spilled, the contaminated area has to be covered with sand to prevent a fire", "then, mao is hydrolyzed by the careful addition of 2-propanol or ethanol, followed by water (see also example 3.28)", " mao is usually available as a 10% solution in toluene and is stable for approx", "2 months", "if mao should be stored over a longer period of time, the solvent has to be distilled off", "vacuum distillation at 40()c is therefore the method of choice (the cooling trap is cooled with liquid nitrogen!)", "the more and more viscous mao solution should be stirred all the time", "the solid mao is then stored under argon", "(c) polymerization of propylene  a 250 ml flask with the equipment shown in fig", "3.2 is flushed with argon", "then, 90 ml of the highly dried toluene are added with a syringe", "now are pipetted in under stirring: 5 ml of a 10% solution of mao followed by 5 ml of a solution of rac- ethylene-bis(4,4,5,50,6,60,7,7-tetrahydro-1,10-indenyl)zirconium dichloride (the used syringes or pipettes have to be flushed prior to use with argon; after use they have to be cleaned immediately with toluene)", " then the setup is evacuated until the vapor pressure of toluene is reached", "next, dry propylene is passed in until normal pressure is attained", "the polymerization starts after approx", "15 min and the reaction mixture becomes turbid and might also warm up", "a small flow of propylene into the reaction mixture is still maintained", "after 1 h, the propylene flow is stopped and the polymerization is terminated by the addition of 10 ml ethanol", "then, the fluffy reaction mixture is added under stirring to 300 ml ethanol whereby the polymer precipitation is completed", "mao and metallocene residues are removed by the addition of 25 ml of a 10% hcl solution and stirring for 1 h", "finally, the solid polymer is filtered over a b\u20acuchner funnel, washed with ethanol and dried in vacuum at 40-60()c to constant weight (~12 h)", "yield: 1-2 g", "the obtained polypropylene is highly isotactic (determination by 13c-nmr spectroscopy) and has a molecular weight of approx", "30,000", " 3.3.3 ring-opening metathesis polymerization (romp)  ring-opening metathesis polymerization (romp) is a transition metal alkylidene- triggered process in which cyclic olefins, whether mono-, bi- or multicyclic, undergo ring-opening and are concomitantly joined together to form a polymer chain", "romp is thus a chain-growth polymerization and belongs, together with ziegler-natta-type polymerizations and group transfer polymerizations, to the family of polyinsertions", "the mechanism is based on olefin metathesis", "the ring- opening process occurs at the most stable site of the monomer, i.e", "at the double bond", "  222  3 synthesis of macromolecules by chain growth polymerization  [m]  r  r'  romp  rcm  [m]  r'  romp  rcm  r  r  r'  [m]  r  r'  [m]  r  r'  romp  rcm  [m]  illustration of the romp process  it is important to note that, as all metathesis reactions, all steps are in principle reversible", "furthermore, the double bond of the monomer is formally preserved, resulting in one double bond per repeat unit", "romp may therefore be regarded as an inversed ring-closing metathesis (rcm) reaction", "romp is driven by the thermodynamics that are entailed with the reduction in ring-strain that occurs during incorporation of the monomer into the growing chain", "in general, the ring- opening of 3-, 4-, 8- and larger-membered rings is energetically favored", "finally, since the polymer itself still contains double bonds, i.e., one per repeat unit, an intramolecular chain transfer reaction, i.e., a backbiting process may occur, leading to cyclic oligomers/polymers", "  3.3 metal-catalyzed polymerization  223  r h c  r h c  r h c  r h c  ]  m  [  b  n  n  )  a  i  (   r e f s n a r t   n a h c   r a u c e o m r e t n  l  l  i  m  +  ]  m  [  +  m 2  a  ]  m  [  m  ]  m  [  b  ]  m  [  r h c = m  ]  [  c h r  l  r a u c e o m a r t  l  n  i  r e f s n a r t    i  n a h c  )  b  (  ", " p m o r n i  s n o i t c a e r  r e f s n a r t  n i a h c  )  b (  r a l u c e l o m a r t n i  d n a  )  a  (  - r e t n i   224  3 synthesis of macromolecules by chain growth polymerization  the extent of this process strongly depends on temperature, monomer concen- tration, cis/trans configuration of the double bonds within the polymer backbone, solvent, reaction time and, probably most important, on the steric bulk of the monomer used", " historically, complex mixtures, usually based on a metal halide or oxohalide, a tin alkyl, an alcohol and an additive have been used to generate the metal alkylidene in situ", "the chemical nature of these alkylidenes, however, is usually ill defined and in most cases only a low percentage (<20%) of metal alkylidene with respect to the total amount of metal present in the mixture forms", "as a result, the polymers produced by such ill-defined systems display broad polydispersities", "furthermore, the structure of the polymer (i.e", "cis/trans content and tacticity) cannot be controlled", "with organometallic coordination catalyst systems containing molybdenum or tungsten, it is possible to bring about ring-opening polymerization of cycloolefins to linear unsaturated polymers, e.g., of cyclopentene to poly(1- pentenylene) (example 3.33)", "the resulting polymer has rubber-like properties because of the remaining double bonds", " tremendous efforts have been put into the development of well-defined \u201csingle- site\u201d transition metal alkylidenes", "mainly the work of r.h", "grubbs and r.r", "schrock (awarded with the chemistry nobel prize 2005, shared with y", "chauvin) led to the development of well-defined transition metal alkylidenes that rapidly outrivaled the traditional initiator systems", "these initiators have the advantage of being well-defined compounds and in particular of possessing preformed metal- alkylidenes", " \u201cschrock-catalysts\u201d  are high-oxidation state molybdenum (or  tungsten) alkylidenes of the general formula m(nar0)(or0)2(chr).l, where m \u00bc mo, w; ar0 \u00bc phenyl, a substituted phenyl group or adamantyl; r \u00bc ethyl, phenyl, trimethylsilyl, cme2ph or t-butyl; r0 \u00bc cme3, cme2cf3, cme(cf3)2, c(cf3)2, aryl, etc", "and l \u00bc quinuclidine, trialkylphosphane, thf, etc", "generally speaking, schrock initiators are highly active in the romp of a vast variety of cyclic alkenes such as substituted norborn-2-enes, norbornadienes, 7-oxanorbornenes, cycloocta- tetraenes (cots), 1,4-cyclooctadienes (cods), etc", "or polycyclic alkenes such as certain quadricyclanes", "in addition, they may be used for 1-alkyne polymerization and the cyclopolymerization of 1,6-heptadiynes", "the \u201cliving\u201d polymerizations trig- gered by mo-bis(t-butoxide)-derived initiators usually lead to the formation of all-trans, highly tactic polymers", "living, schrock initiator-triggered polymerizations are best terminated by aldehydes in a wittig-type reaction", " grubbs-type initiators are well-defined ruthenium alkylidenes", "first-generation grubbs initiators are based on phosphanes, while the second-generation grubbs initiators bear both an n-heterocyclic carbene (nhc) and a phosphane", "the third- generation grubbs-initiators, finally, contain one nhc and one or two (substituted) pyridines", "another breakthrough in catalyst activity was the development of grubbs-type initiators with an internally oxygen-chelated ruthenium alkylidene", "they are usually referred to grubbs-hoveyda catalysts and exhibit pronounced stability and longevity, e.g", "in rcm reactions", "  3.3 metal-catalyzed polymerization  225  pph3  pcy3  cl  cl  ru  cl  cl  ru  pph3  pcy3  n  n  cl  cl  ru  pcy3  mesn  nmes  cl  ru n cl n  br  br  1st-generation  2nd-generation  3rd-generation  selection of grubbs-type initiators  compared to molybdenum- or tungsten-based schrock catalysts, the reactivity of ruthenium-based grubbs catalysts is somewhat different", "reactivity in rucl2(pr3)2(chph) may efficiently be tuned rather via the use of different phosphanes than by the nature of the alkylidene moiety or by substitution of the chlorides by other, more electron-withdrawing groups", "the stability as well as the reactivity order that can be deduced there from is pph3 < pbz3 < pcyph2 < pcy2ph < p-i-bu3 < p-i-pr3 < pcy3", "in terms of polymer structure, romp of norborn-2-enes and norbornadienes using ruthenium-based systems generally results in the formation of polymers that, in most cases, predominantly contain trans-vinylene units", "polymerizations initiated by grubbs-type initiators are best terminated by the use of ethyl vinyl ether, yielding methylidene-terminated polymers", " example 3.33 poly(1-pentenylene) by metathesis polymerization of cyclopentene with a ziegler-natta-catalyst in solution safety precautions: before this experiment is carried out, sect", "2.2.5 must be read as well as the material safety data sheets (msds) for all chemicals and products used", " n  n  caution: aluminum alkyls must be handled under total exclusion of oxygen and  moisture (see example 3.28)", "(a) preparation of w(och2ch2cl)2cl4  2.64 g (6.67 mmol) of wcl6 and 50 ml of dry toluene are transferred under nitrogen to a 100 ml standard apparatus (round bottom flask, several inlets for stirrer, reflux condenser, nitrogen flux or vacuum, thermometer, heating bath) three- necked flask, equipped with thermometer, nitrogen inlet, dropping funnel with a pressure-equalizing tube, and magnetic stirrer", "a solution of 1.07 g (0.9 ml, 13.33 mmol) of 2-chloroethanol in 15 ml of dry toluene is added dropwise at room temperature with stirring, over a period of about 30 min", "the temperature should not be allowed to exceed 35()c", "stirring is continued for 1 h", "the brown solution of the tungsten compound (0.1 m) is stored under nitrogen", "  226  3 synthesis of macromolecules by chain growth polymerization  (b) preparation of a 0.5 m solution of (c2h5)2alcl in toluene  30 ml of dry toluene and 2 ml (1.95 g, 16.13 mmol) of diethylaluminum chloride are placed in a 50 ml round-bottomed flask under nitrogen", "the solution is well mixed and stored under nitrogen", "(c) polymerization of cyclopentene  ()  450 ml of pre-dried toluene are placed in a 500 ml flask equipped with stirrer, thermometer, nitrogen inlet, and condenser for distillation", "125 ml of the toluene are 15()c under distilled off under a gentle stream of nitrogen", "the flask is cooled to a slight excess pressure of nitrogen, 50 ml (38.6 g, 0.567 mol) of dry cyclopentene and, finally, 2 ml of the 0.1 m solution of w(och2ch2cl)2cl4 and 2 ml of the 0.5 m solution of (c2h5)2alcl are added", "the polymerization commences imme- diately as can readily be seen from the marked increase in viscosity", "the reaction 10()c by external cooling", "the polymerization is stopped temperature is kept at after 5 h", "to deactivate the catalyst a mixture of 0.5 g of 2,6 di-tert-butyl-4- methylphenol and 1 ml of ethanol dissolved in 15 ml of toluene are added with stirring; the solution is rapidly decolorized", "the poly(1-pentenylene) is isolated by precipitation in about 1 l of propanol and drying to constant weight in vacuum at 50()c", "yield: about 70%", "the solution viscosity is determined in toluene and the proportions of cis and trans double bonds estimated from the ir spectrum (see table 3.9)", " ()  example 3.34 romp of norborn-5-ene-2-methanol with a grubbs-type initiator in solution safety precautions: before this experiment is carried out, sect", "2.2.5 must be read as well as the material safety data sheets (msds) for all chemicals and products used", " [initiaror] ethyl vinyl ether  oh  n  ho  all manipulations are carried out in a n2-mediated dry box or under standard schlenk conditions similar as described in example 3.19", "prior to use, ch2cl2 is dried and deoxygenated by distillation from cah2 under ar", " 0.002 mmol of rucl2(pcy3)2(chph) (1st-generation grubbs catalyst, sigma- aldrich or materia inc.) or rucl2(3-br-pyridine)(imesh2)(chph) (3rd-generation 1,3-dimesitylimidazolin-2-ylidene, sigma aldrich or grubbs catalyst, imesh2 \u00bc materia inc., or synthesized according to t", "l", "choi, r", "h", "grubbs, angew", "chem", "int", "ed", "2003, 42, 1743-1746) are dissolved in 1 ml of ch2cl2", "separately, 28 mg of norbornene-5-ene-2-ylmethanol (0.225 mmol, from sigma-aldrich) are dissolved 100:1)", "under vigorous stirring, the in 2 ml of ch2cl2 (monomer: initiator initiator solution is quickly added to the monomer solution", "stirring is continued for another 20 min, then, ethyl vinyl ether is (0.5 ml) added", "after another 20 min, the reaction mixture is poured onto 20 ml of pentane, the polymer is isolated by filtration and washed with diethyl ether", "isolated yield: >90%", " \u00bc   3.4 copolymerization  227  the cis/trans ratio of the double bonds can be estimated by ir-spectroscopy or determined quantitatively by 1h-nmr spectroscopy", "here, the cis:trans ratio of the polymer can be estimated via integration of the olefinic protons", "these can be found at d \u00bc 5.6-5.3 ppm and d \u00bc 5.4-5.1 ppm for the trans- and cis-double bonds, respectively", "with the initiators used here, a cis:trans ratio of roughly 55:45 is obtained", " the solution viscosity can be determined in chloroform or thf", "additionally, the average degree of polymerization can be determined by 1h-nmr-based end group analysis in thf-d8 by determining the ratio of the phenyl protons over the protons of the double bond of the repeat unit", " 3.4  copolymerization  by copolymerization we understand the mutual polymerization of two or more monomers, with the resulting macromolecules containing repeating units of all the participating monomers", "depending on the distribution of the monomers in the macromolecules one differentiates four types of copolymers (nomenclature of copolymers see sect", "1.2): - statistical copolymers - alternating copolymers - block copolymers - graft copolymers  conventional polymerization methods yield macromolecules mostly with ran- dom (statistical) or nearly statistical and only very seldom with alternating distri- bution of the monomer units (see sect", "3.4.1)", "special methods are required in order to synthesize block and graft copolymers (sect", "3.4.2)", " 3.4.1 statistical and alternating copolymerization  when synthesizing random (statistical) and alternating copolymers two phenomena have to be kept in mind: - monomers that readily homopolymerize are not necessarily able to copolymer- ize well with another monomer", "on the other hand, there are some monomers that are not able to homopolymerize but which can be induced to copolymerize", "- the tendency of monomers to copolymerize is strongly dependent on the nature of the growing chain end, e.g., on the type of the initiation", "in nonradical polymerizations even the composition of the initiator or catalyst is important", "copolymerization of two monomers has been very thoroughly investigated, but copolymerization of three or more compounds presents considerable difficulties on account of the multiplicity of variables", "nevertheless, terpolymers (from three monomers) are of technical importance and are produced on large scales", "we limit ourselves here to the case of mutual polymerization of two monomers; there are then essentially four different possible propagation reactions: monomer ml can   228  3 synthesis of macromolecules by chain growth polymerization  react with a polymer chain whose growing chain end (radical or ionic) has been formed either from monomer m1 or from monomer m2; similarly for monomer m2:  m1()  () m1()  ()  ()  ()  m2()  m2()  m1  m2  m2  m1  \u00fe  \u00fe  \u00fe  \u00fe  k11 ()! k12 ()! k22 ()! k21 ()!  m1()  m2()  m2()  m1()  ()  ()  ()  ()  where k11, k12, k21, k22 represent the rate constants of these propagation reactions, the first number in the subscript indicating the type of active center, and the second, the nature of the monomer that is adding to it", "as long as the chain length is relatively large, the propagation reactions are rate-determining; as in homopoly- merization, a quasistationary state is set up", "it can then be shown that at low conversion (<10%), the relative rates of consumption of the two monomers, and thus their relative amounts (in mol) in the copolymer, m1/m2, can be described by the following copolymerization equation:  m1 m2 \u00bc  m1 m2  \u00bd \u00bd  () ()  r1 m1 \u00bd r2 m2 \u00bd  () \u00fe () \u00fe  \u00bd \u00bd  m2 m1  () ()  ()  ()  ()  (3.18)  k11/k12 and r2 \u00bc  k22/k21 are termed the reactivity ratios (copolymer- in which r1 \u00bc ization parameters)", "[m1] and [m2] represent the molar concentrations of monomer in the reaction mixture", "the composition of a copolymer thus depends on the monomer feed ratio in the polymerization mixture", "since the parameters r1 and r2 are ratios of rate constants, they express the tendency of the growing chains to add either the same or the other monomer", "if r is close to 1 it follows that a particular active chain end adds molecules of monomers m1 and m2 at random with approxi- mately equal facility; r > 1 means that the addition of a monomer to a chain with the same end unit is strongly preferred", "reactivity ratios, being quotients of two rate constants, are not very temperature-dependent, but of course are strictly valid only for a particular polymerization temperature which must, therefore, always be indicated", " in some cases, the reactivity of the growing chain end depends on the nature of the last but one monomer unit", "so, eight propagation constants have to be consid- ered", "this so-called penultimate effect can be the reason why the binary copoly- merization cannot be described precisely enough by eq", "3.18", " by rearranging eq", "3.18 and inserting known values of the reactivity ratios r1 and r2, one can calculate the molar ratio of monomers that must be used in order to arrive at a copolymer with a chosen composition (f  m1/m2):  \u00bc  m1 \u00bd m2 \u00bd  () ()  1  ()  f  1  \u00bc  2  r1  ()  \u00f0  ()  \u00fe \u00fe \u00f0 h  f  2  1  4  r1  r2  ()  \u00fe  \u00fe  ()  ()  0:5  ()  f  i  ()  (3.19)   3.4 copolymerization  229  fig", "3.4 copolymerization diagram for the system styrene (m1)/methyl methacrylate (m2)", "0.46; ii: cationic copolymerization initiated 0.52, r2 \u00bc i: radical copolymerization at 60()c; r1 \u00bc by snbr4 at 25()c; r1 \u00bc 0.1; iii: anionic copolymerization initiated by na in liquid nh3 0.12, r2 \u00bc 50()c; r1 \u00bc at ()  10.5, r2 \u00bc 6.4  the dependence of the composition of the copolymer on the proportions of the monomers in the initial mixture can be portrayed graphically in a so-called copoly- merization diagram (fig", "3.4)", "the mole fraction of one of the two monomeric units in the resulting copolymer is plotted against the mole fraction of this monomer in the original reaction mixture; the curve can also be calculated from the reactivity ratios by means of eq", "3.18", " as can be seen from fig", "3.4, it is very rare for the polymer composition to correspond to that of the monomer mixture", "for this reason the composition of the monomer mixture, and hence also that of the resulting polymer, generally changes as the copolymerization proceeds", "therefore, for the determination of the reactivity ratios one must work at the lowest possible conversion", "in practical situations where, for various reasons, one is forced to polymerize to higher conversions, this leads to a chemical non-uniformity of the copolymers in addition to the usual non- uniformity of molecular weights", " if one wishes to attain high conversion at constant composition, the more reactive monomer must be added in a programmed manner", "the procedure is as follows: from the copolymerization diagram (or from the reactivity ratios) one obtains the monomer composition that will lead, at low conversion, to the desired copolymer composition", "a conversion/time curve is drawn up for this system and the composition of the copolymer determined from time to time", "from this, one can find how much of the more reactive monomer is to be added at given times during the polymerization in order to maintain an approximately constant composition (see example 3.39)", "special computer software has already been developed for this", " from the
