Repository: JonathanOnorato/ChemLP

# ChemLP
A Chemistry Natural Language Processing Tool

File: Bowman/textbook_files/Polymer_Chemistry_by_Koltzsenburg_Maskos_and_Nuyken.json (part 17 of 30)
makromolekulen", "angew chem 76:553-566  scholl  m,  ding  s,  lee  cw,  grubbs  rh  (1999)  synthesis  and  activity  of  a  new  generation  of  ruthenium-  based  olefin  metathesis  catalysts  coordinated  with  1,3-dimesityl-4,5-dihydroxy-imidazol-2-ylidine  ligands", "org let 1:953-956  schrock rr (1986) on the trail of metathesis catalysts", "j organomet chem 300:249-262 schwab p, france mb, ziller jw, grubbs rh (1995) a series of well-defined catalysts, synthesis and applica-  tion of rucl2(=chr')(pr3)2", "angew chem int ed 34:2039  sinn h, kaminsky w (1980) ziegler-natta-catalysis", "adv organomet chem 18:99-149 willock d (2009) molecular symmetry", "wiley, west sussex ziegler  k,  holzkamp  e,  breil  h,  martin  h  (1955)  das  mulheimer  normaldruck-poly\u00e4thylen-verfahren", "  angew chem 67:541-547   321  12  ring-opening  polymerization  12.1   general features - 322  12.2  12.2.1  12.2.2  12.2.3   12.3  12.3.1  12.3.2  12.3.3   12.4  12.4.1  12.4.2  12.4.3    radical ring-opening polymerization - 323  vinyl substituted cyclic compounds - 325  methylene substituted cyclic compounds - 325  double ring-opening - 326  cationic ring-opening polymerization - 327  initiation - 328  chain growth - 332  termination - 335   anionic ring-opening polymerization - 336  initiators - 338  growth - 338  transfer and termination - 339  12.5    ring-opening metathesis polymerization - 342  12.6    ring-opening of phosphazenes - 343  references - 347  \u00a9 springer-verlag berlin heidelberg 2017 s", "koltzenburg et al., polymer chemistry, doi 10.1007/978-3-662-49279-6_12     322  chapter 12 \u00b7 ring-opening polymerization  12.1    general features  ring-opening polymerization (rop) is an important method of polymerization", "it differs  from  radical  polymerization  (7 chap", "9),  ionic  polymerization  (7 chap", "10),  and  step- growth polymerization (7 chap", "8)", "no low-molar-mass by-products are formed, except  during the polymerization of leuchs\u2019 anhydride (", "figs", "12.41 and 12.42)", "furthermore,  the driving force derived from the transformation of c=c double bonds into c-c single  bonds, which offsets the loss of entropy during polymerization, is not available", "a general  feature of rop is that the monomers are rings of varying size", "depending on the size and  type of the ring structure, the ability to polymerize and the corresponding driving force  varies", "small rings (three-, four-, or five-membered rings) can be polymerized because of  the ring strain released when they are open", "as an example, the enthalpy associated with  the ring strain of oxirane is 116 kj/mol", "the release of enthalpy is also the driving force for  the polymerization of seven- and eight-membered lactones and lactams, even though the  ring strain is only about 16 kj/mol for these monomers", "unstrained  six-membered rings  often do not polymerize via rop", "by contrast, the rop of disulfides, silicones, and carbon- ates can be ascribed to the increase in the entropy that occurs during the polymerization  of these monomers", "this increase in entropy is based on the increase in the degrees of  freedom of rotation gained when rings are transformed into open chains", " many polymers that can be synthesized via rop have obtained technical significance,  such  as  polyethylene  oxide,  polyoxymethylene,  polysiloxane,  and  polyphosphazene", " polyglycolides  and  polyactides  have  also  become  significant  in  the  packaging  sector  because of their biocompatibility and degradability", " new metathesis catalysts provide new inspiration for the rop of functionalized cyclic  olefins and therefore create access to unusual polymer structures", " ", "table 12.1 shows a  selection of typical cyclic monomers", " in analogy with the structure of the other parts of this textbook, the following sections  describe  radical  rop  (7 sect", " 12.2),  cationic  rop  (7 sect", " 12.3),  and  anionic  rop    ", "table 12.1  typical cyclic monomers and the mode of their polymerization  structure  ring size  initiator type  name  olefin  ether  thioether  amine  o  s  r  n  o  o c  4, 5, 8  metathesis  3, 4, 5, 7  cationic, anionic  3, 4  cationic, anionic  3, 4, 7  cationic  lactone  4, 6, 7, 8  cationic, anionic  12   12.2 \u00b7 radical ring-opening polymerization  323  12   ", "table 12.1  (continued)  name  structure  ring size  initiator type  thiolactone  4-8  cationic, anionic  lactam  disulfide  cationic, anionic  radical  anhydride  o  o  c  c  o  5 and \u22657  anionic  carbonate  6,7,8 and \u226520  anionic  silicone  6, 8 and \u226510  cationic, anionic  phosphazene  cationic  phosphonite  3, 5, 6, 7  anionic  oxazoline  cationic  o  o  s c  n c  s s  o c  o  o  o si  x x  x x  n  p  p  n  x  p n  x  r p  n  o  o  o  r  \u22654  \u22658  6  5  (7 sect", " 12.4)", " finally,  ring-opening  metathesis  polymerization  (romp;  7 sect", " 12.5)  is  discussed before covering a special case, the polymerization of phosphazenes (7 sect", "12.6)", " 12.2    radical ring-opening polymerization  the interest in rop, and especially radical rop (rrop), derives from the possibility that  polymers can be obtained that have a similar or lower density than the corresponding mono- mers", "these monomers are of interest for application as tooth fillings, coatings, molded elec- tric and electronic tools, and equipment in which a constant volume during the polymerization      324  chapter 12 \u00b7 ring-opening polymerization  process is important", "monomers that expand to give lower-density polymers can, for example,  be polymerized with monomers, such as most vinyl  monomers, which alone yield denser  polymers (7 sect", "9.2.5, footnote 4)", "rrop creates new routes in which polyesters and polyk- etones can be obtained", "vinyl-substituted cyclic compounds are the systems that are most  often described in this context (", "fig", "12.2)", "an unusual group of monomers that can undergo  rrop are the bicyclobutanes and their derivates", "the bridge across the four-membered ring  of the monomer in ", "fig", "12.1 can be seen as a concealed c=c bond", "  ", "fig", "12.1  reaction of a radical  with a bridged cyclobutane  r   +  cn  r  cn  y  z  y  z  r  r  x  p1  n  z  y  x  r  x  (a)  z  y  12  y  z  x  n  x  (b)  r  p2  z  y  z  y  y  z  x  (c)  r  x  (d)  r  x  n  p3  r  r  r  y  z  n  x  p4   ", "fig", "12.2  ring-opening polymerization of vinyl cyclopropane and the competing reactions   12.2 \u00b7 radical ring-opening polymerization  325  12  12.2.1    vinyl substituted cyclic compounds  extensively researched examples of monomers that can be polymerized by rrop are vinyl  cyclopropane and its derivatives", "the three-membered ring of vinyl cyclopropane has a  large ring strain so that the ring-opening competes with a normal radical vinyl polymer- ization so that polymerization takes place as shown in ", "fig", "12.2", " (a) is formed by the addition of r\u2022 to the c=c double bond", "(a) can rearrange to (c)   if the cx-cy bond is broken and (c) can then add a further monomer to form p4", " if the cx-ch2 bond of (a) is broken, (b) is formed, and p1 results if (b) adds another  monomer", "it is, however, possible that (a) can polymerize to p2 via a vinyl polymerization  without the three-membered ring being opened", " another complication is the formation of a four-membered ring (d) from (c) which   can give p3 by the addition of further monomer", " in general, the route to p4 is the favored one", "steric and electronic effects, and thus the  substituents x, y, and z, influence to what extent, p1, p2, and/or p3, as well as p4, are  formed", " polyether structures can be formed from vinyl oxiranes (", "fig", "12.3)", "vinyl cyclobutane rings can also be polymerized using rrop (", "fig", "12.4)", " 12.2.2    methylene substituted cyclic compounds  the ring-opening of ketene acetals is a novel route to polyesters (see ", "fig", "12.5)", "however,  because of their sensitivity to acid hydrolysis, the monomers are difficult to handle", " r   +  ph  o  r  o  o  r  o  ph  n-1  ph  ph  n   ", "fig", "12.3  rrop of vinyl oxiranes", "ph: phenyl   ", "fig", "12.4  rrop of a  substituted vinyl cyclobutane  rooc  coor  rooc  coor  r   +  r  coor  coor  r  r  rooc  coor  n     326  chapter 12 \u00b7 ring-opening polymerization   ", "fig", "12.5  rrop of ketene  acetals  o  r   +  o  (ch2)n  o  r  o  (ch2)n  o  (ch2)n  r  o  o  (ch2)n  r  o  n   ", "fig", "12.6  formation of a  polyketone from  2,2-diphenyl-4-methylene-1,3-di- oxolane  r   +  o ph ph o  r  ph  o  o  ph  -  o  ph  ph  o  r  r  o n   ", "fig", "12.7  monomers which  undergo rrop  12  o  n  o  s  s  s  an interesting secondary reaction yielding a polyketone is observed during the polym-  erization of 2,2-diphenyl-4-methylene-1,3-dioxolane (", "fig", "12.6)", " because benzophenone is eliminated at every polymerization step, a polyketone results   rather than the corresponding polyester, as shown in ", "fig", "12.5", " apart from heterocyclic compounds containing oxygen in the ring, those with nitrogen  or sulfur as the hetero atom can also be polymerized via rrop", "some examples are shown  in ", "fig", "12.7", " 12.2.3    double ring-opening  spiro  orthocarbonates  and  compounds  related  to  them  are  the  subject  of  considerable  interest, especially because of the volume expansion when the crystalline monomers are  polymerized to an amorphous polymer", "if, however, the monomer is first melted and then  polymerized,  a  volume  contraction  takes  place,  typical  for  most  polymerizations", " the  polymerization of a spiro orthocarbonate is shown in ", "fig", "12.8", "  12.3 \u00b7 cationic ring-opening polymerization   ", "fig", "12.8  ring-opening of a  spirocarbonate  327  12  r   +  r  r  o  o  o  o  o  o  o  o  r  o  o  o  o  o  r  o  o  o  o  o  o  o  n   ", "fig", "12.9  spirocompounds  which undergo rrop  o  o  o  o  o  o  o  o  o  o  sn2:  x  ch2  ch2  sn1:  x  ch2  ch2  +  x  ch2  ch2  x  ch2  ch2  x  ch2  ch2  x  ch2  ch2  x  ch2  ch2  x  ch2  ch2  x  ch2  ch2   ", "fig", "12.10  crop as a nucleophilic reaction  other spiro orthoesters (", "fig", "12.9) can also be, essentially, quantitatively polymer-  ized via rop", " 12.3    cationic ring-opening polymerization  two different mechanisms are dealt with in the context of cationic ring-opening polymer- ization (crop)", "first, the reaction of a monomer with an active, positively charged chain  end by an sn2- or sn1-mechanism (", "fig", "12.10)", "second, a mechanism which takes place  because of an activated monomer (", "fig", "12.11)", "    328  chapter 12 \u00b7 ring-opening polymerization  o ch2 ch2  oh  +  h2c  ch2  n  o  ch2  ch2  oh  +  h+  n+1  o  h   ", "fig", "12.11  crop: activated-monomer mechanism  ch2 x +  ch2 x  ch2  ch2  ch2  + x  ch2  ch2 x  +  ch2 x  1", "backbiting  ch2  x  ch2  + x  ch2  2", "separation of rings  ch2 x +  ch2 x  +  x  ch2  ch2  ch2  3", "collapse of counter ion  ch2  + x  ch2  otf =  o s  cf3  o  o  +  - otf  x  ch2  ch2  otf  12   ", "fig", "12.12  typical side reactions during a crop  as can be seen in ", "fig", "12.10, the charge is always at the end of a growing chain for this   first case, whereby x is the hetero atom such as oxygen, nitrogen, or sulfur", " in contrast to this, in the activated-monomer mechanism, protonated monomer mol-  ecules function as charge carriers (", "fig", "12.11)", " several  side  reactions  can  take  place  during  cationic  ring-opening  polymerization   (", "fig", "12.12)", " 12.3.1    initiation  cationic ring-opening polymerization can be initiated by br\u00f8nsted acids, carbenium ions,  onium ions, covalent initiators, lewis acids, and photo-initiators", "  329  12  12.3 \u00b7 cationic ring-opening polymerization   ", "fig", "12.13  mechanism of  proton initiation  +h+  ch2 x ch2  xh  ch2  ch2  xh  +  x  ch2  ch2  ch2  ch2  h x  ch2  ch2  ch2 x  ch2   ", "fig", "12.14  general structure  of a hetero poly-acid  h  x n  m  mt  o y  z  x  = p, si  mt = mo, w, v   ", "fig", "12.15  mechanism of the  initiation of crop with  carbenium ions  r+ +  o  ch2  ch2  + -o  r  ch2  ch2  rh  +  ch2 + o  ch  +r\u2019  + oh-  ch2  ch2  addition  h- transfer  protonation   br\u00f8nsted acids protons  can  initiate  the  polymerization  of  nearly  every  heterocyclic  monomer  (", "fig", "12.13)", "anhydrous br\u00f8nsted acids such as hcl and h2so4, but also more complex  acids such as hclo4 and hoso2cf3, are often used as the proton source", " hetero poly-acids with the general structure shown in ", "fig", "12.14 are a more recent   addition to the group of br\u00f8nsted acid initiators for crop", " such acids are synthesized, for example, from the reaction of phosphoric acid with a  corresponding metal oxide", "these are readily available, stable in air, and soluble in numer- ous  organic  solvents", " the  best-known  representatives  of  these  proton  sources  are  h3pmo12o40 and h3pw12o40", "  carbenium ions r+ = (c6h5)3c+,  (c6h5)2ch+,  (c6h5)ch2 +,  and  (ch3)3c+  have  been  extensively studied", "they can react with cyclic monomers in a variety of different ways as  shown in ", "fig", "12.15", " +,  h2c = ch-ch2     330  chapter 12 \u00b7 ring-opening polymerization   ", "fig", "12.16  mechanism of the  initiation of crop with onium  ions", "z , x can be identical, e.g.,  oxygen  r  r  z r  + x  z  +  r  x  ch2  ch  2  r  r  ch  2  ch2  br +  n  o  r  br-  n  o  +  n o  r  r  n  o  br-  r  n  r  o  n  o  r   ", "fig", "12.17  mechanism of the initiation of crop with covalent initiators   onium ions onium ions can be produced in a separate reaction or in situ", "initiation with onium ions  takes place as shown in ", "fig", "12.16, mostly by transferring an alkyl cation", " trialkyl oxonium ions can initiate the ring-opening of cyclic acetals, ethers, sulfides,   12  lactones, and amines", "  covalent initiators the polymerization of 2-alkyl-2-oxazolines can be initiated using typical alkylating agents  such as benzyl bromide (", "fig", "12.17)", " however, roso2cf3 and roso2f are also suitable initiators", "  lewis acids the lewis acids most often used for crop are bf3 and bf3 \u2219 oet2 but there are also in-  depth studies with pf5, for example for the polymerization of thf (", "fig", "12.18)", "  photoinitiators sulfonium  and  iodonium  salts  have  achieved  industrial  significance  as  cationic  photo-  initiators", "the reaction steps shown in ", "figs", "12.19 and 12.20 have been suggested for the  formation of the cations that initiate the polymerization", "  heterolysis the sulfonium salt is raised to a singlet state (ph3s+) by light and this then relaxes to the  ground state as ph2s and ph+", "the ph+ species react with available rh moieties, which can  be any molecule, such as solvent, polymer, or monomer, to give phr and h+", "  12.3 \u00b7 cationic ring-opening polymerization  331  12   ", "fig", "12.18  crop initiation of  thf with pf5, chain growth in  two directions  2 pf5  +  2  o  f4p  o  (ch2)4 o  - pf6  - f3p  o  f  (ch2)4  o  -  pf6  n o  f  (ch2)4  o  (ch2)4  o  n  pf5  - pf6  -  pf6  o  (ch2)4  o  (ch2)4  o  n-1  - pf6  ph3s+sbf6  1  ph2s + ph+ + sbf6  ph+ +  rh  ph r + h+  ph3s+sbf6 -  h\u03bd  ph3s+ sbf6 -  1  ph3s+ sbf6 -  1  ph2s+  +  ph + sbf6  -  ph  +  rh  ph h r  +  r  + ph2s+  ph2s  +  r+   ", "fig", "12.19  formation of the  active initiator via heterolytic  splitting of a photoinitiator", " 1excited singlet state  ph3s+sbf6  h\u03bd  ph3s+sbf6  1   ", "fig", "12.20  formation of the  active initiator via homolytic  splitting of a photoinitiator     332  chapter 12 \u00b7 ring-opening polymerization   homolysis it has been suggested that, during transition from an excited singlet state into a ground  state, a ph\u2022 is split-off from ph3s+ leaving a radical ion, ph2s+\u2022", "the ph\u2022 can react with rh  to give phh and r\u2022 and the latter reacts with ph2s+\u2022 to become r+ and ph2s", "in this case, the  actual initiator is r+ whereas via a heterolytic splitting h+ takes the role of the initiator", " these types of initiators have proven to be very useful for the cross-linking of hole  conductors1  with  multiple  oxetane  ring  side-chains  used  in  oleds2  (", "figs", " 12.21  and  12.22) (muller et al", "2003)", " if the hole conductor has multiple oxetane side-groups, the ring-opening polymeriza- tion and the linking of the oxetane functional groups lead to the polymeric hole conductor  becoming cross-linked and thus insoluble", "the cross-linked polymer can then simply be  coated with another polymer by spin coating without being dissolved", " to increase their solubility in organic media, the photoinitiators can be modified with   long-chained side groups, as shown for the iodonium salt in ", "fig", "12.23", " 12.3.2    chain growth  onium  ions  such  as  oxonium,  sulfonium,  ammonium,  and  phosphonium  ions  are  the  active species in cationic ring-opening polymerization (", "fig", "12.24)", "  ", "fig", "12.21  crop of oxetanes  (r = polymer chain with oxetane  side groups (for the source of h+;  see, e.g., ", "fig", "12.19))  12  r  o  h  r  o  n  r  o h  r  r  o  h  o n  ph3s+sbf6-/hn  cross-linking  n  n  n  o   ", "fig", "12.22  the cationic cross-linking of a hole defect polyarylamine  1  hole conductor: these can be aromatic amines, for example, which become radical cations after the   transfer of one electron and therefore represent a \u2018hole\u2019 electronically speaking", " 2  oled: organic light emitting diode", "  12.3 \u00b7 cationic ring-opening polymerization  333  12   ", "fig", "12.23  structure of an  iodonium photoinitiator  i  - o c8h17   sbf6   ", "fig", "12.24  structure of typical  growing chain ends during crop  +o  +s  n+  p+  or  +p   ", "table 12.2  structure of the growing chain ends during crop for a variety of monomers  monomer  structure of the growing chain end  o  s  n  o  ch3  o o  o  s  n o  x-  ch3  x  ch2 ch2 n c o ch3  ch2  o  ch2  o o  ch2  o  o  o  these can be determined by nmr spectroscopic analysis", "several examples are listed   in ", "table 12.2", " several reactions have been found to be useful for determining the concentration of   the active chain ends (see, for example, ", "figs", "12.25 and 12.26)", " the  phenolate  end  group  (", "fig", " 12.25)  can  be  quantitatively  identified  using,  for  example, uv- spectroscopy", "for this purpose the phenolate terminated polymer is repre- cipitated several times and thus freed from excess phenolate reagent", " the reaction with pr3 (", "fig", "12.26) takes place quantitatively as pr3 is more nucleo- philic than the monomer", "quantitative determination can be made using 31p{1h}-nmr  spectroscopy", " the growth step of the activated-monomer mechanism can be visualized as shown in   ", "fig", "12.27", " chain growth via an activated monomer rather than an activated chain end can yield   different polymer microstructures as shown in ", "fig", "12.28", " because analysis has shown that structure type iii predominates, it can be concluded   that the polymerization of glycidol proceeds via an activated-monomer mechanism", "    334  chapter 12 \u00b7 ring-opening polymerization   ", "fig", "12.25  termination of  crop by phenolate to permit  quantitative determination of the  growing chains  o  + o  o (ch2)4 o   ", "fig", "12.26  termination of a  crop with a phosphine to allow  quantitative analysis  + o  +  pr3  o (ch2)4  + pr3   ", "fig", "12.27  growth step in the  activated-monomer mechanism  oh + h o  ch2  ch2  o ch2 ch2 oh +  h+  12  ch2  + o  ch ch2oh  +  o  ch2  ch  ch2oh  a  b  ch2oh  h+  o  - h+  ch2  ch  ch2oh  o ch  ch2  o  ch2 oh  o  ch2  ch  o  ch2 oh  ch2  ch  ch2oh  ch2  ch  ch2oh  ch2  o  ch2  ch oh ch2 oh  i  ii  iii  ch2  o  ch2  oh  iv  ch ch2 oh   ", "fig", "12.28  the microstructure of poly-glycidol", "(a) growth via an active chain end", "(b) growth via an  activated-monomer mechanism   12.3 \u00b7 cationic ring-opening polymerization  335  12  initiation  si  si  propagation  termination  si  si  o  +  ha  o  ha  ho si  si a  ho si  si a  +  ho si  si a  ho si  si o si  si a  a step-growth mechanism (first step)  b chain-growth mechanism (first step)  ho si  si a ha  + o  ho si  si o  -    ha2  si  si  si  si  si  si  - ha  si  si  si o  -    ha2  si a + o    ha   ", "fig", "12.29  two alternative propagation routes for the rop of cyclic siloxanes", "(a) step-growth", " (b) chain-growth  for  the  crop  of  cyclic  siloxanes  two  propagation  reactions  have  been  proposed   (", "fig", "12.29)", " in contrast to radical chain growth polymerization, for example, in which a termina- tion  reaction  results  in  chain  growth  being  brought  to  a  halt,  the  boundaries  between  termination and transfer during the polymerization of cyclic siloxanes are less clear", "the  termination reaction shown in ", "fig", "12.29 leads, in the first instance, to the growth of the  chain being stopped", "however, the resulting monomer formed can start the growth of a  new chain as long as monomer is available", "in this case it would be better to refer to the  reaction as a transfer reaction rather that a termination reaction", " the exact mechanism of the polymerization of siloxanes is still a matter for discus- sion  because  the  intermediate  stages  are  very  reactive  and  have  proved  difficult  to   identify", " 12.3.3    termination  some ring-opening polymerizations are living but there is often an intrinsic termination  reaction, namely an inter- or intramolecular alkylation (", "fig", "12.30)", " such reactions become more dominant as the monomer is depleted", "close to complete  conversion,  these  reactions  become  termination  rather  than  transfer  reactions  because  there is no monomer left to allow a new chain to grow", "    336  chapter 12 \u00b7 ring-opening polymerization   ", "fig", "12.30  termination via  alkylation  + o  +  o  polythf  o (ch2)4  + o  o  o  (ch2)4  o  +  + o  12  + o  +  ror  or  +  + or  o  + o  r  r   ", "fig", "12.31  termination with dialkyl ether   ", "fig", "12.32  termination  produced by back-biting  accompanied by ring expansion  o ch2  ch2  o  o  o  ch2  ch2  as well as being terminated by reaction with a polymer chain, polymerization at the  active chain end can also be terminated by the addition of low molar mass compounds  such as diethyl ether (", "fig", "12.31)", " the  growth  of  an  individual  chain  can  also  be  terminated  by  intramolecular  back-  biting  with  ring  expansion,  an  example  of  which  -  the  polymerization  of  oxirane  -  is  shown in ", "fig", "12.32", "the resulting dioxonium ring, in this case, is inert to further chain  growth", " a termination reaction that must always be considered is the collapse or decomposi-  tion of the counterion (", "fig", "12.33)", " 12.4    anionic ring-opening polymerization  anionic ring-opening polymerization (arop) can be described as the nucleophilic reac- tion of an anionic chain end with a heterocyclic monomer (", "fig", "12.34)", " several anionically polymerizable heterocycles and their corresponding chain ends are   shown in ", "table 12.3", "  12.4 \u00b7 anionic ring-opening polymerization   ", "fig", "12.33  termination  produced by collapse of the  counterion  337  12  o ch2  ch2  o  +  bf3oh-  ch2  ch2  o  ch2  ch2  o  ch2  ch2  oh + bf3   ", "fig", "12.34  arop as a  nucleophilic addition reaction  x-  y+  +  x  x  x- y+  x = o, s  ;  y+ = li+, na+, k+, cs+, r4n+, r4p+   ", "table 12.3  anionically polymerizable heterocycles and the corresponding active chain ends  monomer  structure of the growing chain end  o  s  s  h3c  c  o  o  o  o  c  ch3  o  si  si  o  o  si  ch2 ch2 o-  ch2 ch2 s-  ch2 ch2 ch2 s-  ch3 ch c  o  o  o  o  c  ch ch3  si  o  si  o  si  o-     338  chapter 12 \u00b7 ring-opening polymerization  12.4.1    initiators  12.4.2    growth  several  important  initiators  for  anionic  ring-opening  polymerization  are  listed  in   ", "table 12.4 (7 chap", "10)", " for unsymmetrically substituted rings there are formally two ways the monomer ring can  be opened as shown (", "fig", "12.35)", " although not trivial, with careful microstructure and end group analysis the preferred  reaction route can be identified", "additionally, simple consideration of the stability of the    ", "table 12.4  selection of initiators for an arop of heterocycles  description  structure  monomer  radical anion  ethylenoxide propylene sulfide  na+  carbanion  \u2212 li+  c2h5 n-c4h9  \u2212 li+  thietane propylene sulfide hexamethylcyclo-trisiloxane  ethylenoxide  12  k+  h  alcoholate silanolate  ch3o\u2212 k+ (ch3)3sio\u2212 k+  carboxylate  ch3coo\u2212 k+  thiolate  lactam anion  amine  al-trialkoxide  al-monoalkoxide  c2h5s\u2212 k+  o  k+  -n  (c2h5)3n  al(o-t-c3h7)3  (c2h5)2aloch3  styrene oxide \u03b2-propiolactone \u03b5-caprolactone  \u03b2-propiolactone ethylene oxide propylene oxide  propylene sulfide  \u03b5-caprolactam  propylene sulfide  \u03b5-caprolactone  lactide \u03b5-caprolactone   339  12  12.4 \u00b7 anionic ring-opening polymerization   ", "fig", "12.35  two possibilities of  the nucleophilic ring-opening of  asymmetrical heterocycles  r-  +  h2c  ch r'  x  r chr' ch2 x-  r ch2 chr' x-  reaction intermediates can prove helpful", "thus, the carboxylate ion (route \u03b2, ", "fig", "12.36)  is energetically preferred, even for lactones whereby the nucleophilic attack takes place at  the least substituted carbon atom (", "fig", "12.36)", " an additional possibility for determining whether route \u03b1 or \u03b2 (", "fig", "12.35) is pre- ferred  is  to  short  stop  the  polymerization,  e.g.,  with  diphenyl  chlorophosphate  (", "fig", "12.37)", " valuable information about the neighborhood of the phosphorus atom can be obtained  from a detailed analysis of the 31p-nmr spectrum, which enables differentiation between  the two alternative structures ch2-x and chr\u2032-x", " the polymerization of lactams can be initiated by strong bases such as the alkali met-  als, metal hydrides, and metal amides, whereby a lactam anion is formed (", "fig", "12.38)", "the lactam ring is then opened in the propagation step shown in ", "fig", "12.39", "the very reactive, primary amine anion can also abstract a proton from another lac-  tam to yield a new lactam anion (", "fig", "12.40)", " however, the so terminated chain can also react with a lactam anion and continue to   grow", " the leuchs\u2019 anhydride (n-carboxy-\u03b1-amino acid anhydride) is an interesting mole-  cule", "a co2 molecule is split off during every growth step (", "fig", "12.41)", " primary amines can be used as initiators (", "fig", "12.42)", "as expected, the co2 originates solely from c2, as could be proven by using 14c-marked  leuchs\u2019  anhydride", " the  free  electron  pair  of  the  amine  nitrogen  atom  of  the  initiator  attacks the monomer at c5, the carbon atom with the lowest electron density", "then, one  after the other, the c5\u2015o1 and c2-n3 bonds are broken and co2 eliminated", " alternatively, the base b\u2212 abstracts a proton from the anhydride (", "fig", "12.43) to form   the nucleophilic anion which initiates chain growth", " it is also possible to polymerize cyclic siloxanes with arop using alkali metal oxides  or hydroxides as initiators", "the polymerization reaction competes with depolymerizations  so that chains and rings are in equilibrium (", "fig", "12.44)", " for  this  polymerization,  \u03b4h \u2248 0  and  the  reaction  is  entropy  driven  because  \u03b4s = +6.7 j mol\u22121", "this gain in entropy arises from the increase in the degrees of freedom  of the chains compared with that of the rings", " 12.4.3    transfer and termination  reactions that could strictly speaking be seen as transfer reactions have already been  described  in  7 sect", " 12.4.2  (e.g.,  ", "fig", " 12.40)", " the  active  centers  of  ring-opening      340  chapter 12 \u00b7 ring-opening polymerization   ", "fig", "12.36  anionic  ring-opening of a lactone  o  r-  +  c  (ch2)n  o  o  r c  (ch2)n  o-  r  (ch2)n  o c o-   ", "fig", "12.37  polymerization  short stop with diphenyl  chlorophosphate", "alcoholate  x = o, thiolate x = s  ch2 chr' x  +  cl  o  p  oc6h5  oc6h5  ch2  chr'  x  oc6h5 + cl-  o  p  oc6h5  12   ", "fig", "12.38  reaction of  \u03b5-caprolactam with sodium to  yield a lactam anion  o  n  h  +  na  o  n-  na+  +  1/2 h2  o  n-  na+  +  o  n  h  o  n  o  c  (ch2)5  nh- na+   ", "fig", "12.39  ring-opening of a lactam by a lactam anion   12.4 \u00b7 anionic ring-opening polymerization   ", "fig", "12.40  regeneration of  the lactam anion  341  12  o  n  o  c  (ch2)5  nh-  na+  +  o  n h  o  n  o  c  o  (ch2)5  nh2  +  n-  na+   ", "fig", "12.41  formation of  nylon-2 from leuchs\u2018 anhydride  o  hn  o  n  r  o  - n co2  r  n  h  o  n  r'  nh2    +  o  2  nh  3  r  4  1  o  5  o  h n  r'  r  o  +  co2  nh2   ", "fig", "12.42  mechanism of co2 elimination from leuchs\u2018 anhydride  polymerization, such as alcoholates and carboxylates, are not only nucleophilic but  also alkaline", "thus, they can easily abstract protons from monomers", "this reaction  terminates the growing chain but an active anion is also generated so that this is a  transfer and not a termination reaction", " this transfer reaction is the reason why the polymerization of propylene oxide with  alkali metal alkoxides as initiators does not result in high molar mass products", "however,  the reaction can be limited by the addition of crown ethers as complexing agents for the  counterions, which increases the concentration of free, growing chain ions", "these seem to  prefer adding on to the nearest monomer and are less inclined towards h-abstraction than  ion pairs", "    342  chapter 12 \u00b7 ring-opening polymerization   ", "fig", "12.43  formation of the  leuchs\u2019 anhydride anion  o  o  o  nh  +  b-  o  n-  +  bh  o  r  o  r  r  a-  +  r  si  r  o  si  r  si  o  r  r  r  o  si  o  r  a  si o  si o  si o si o-  r  r  r  r  r  r  r  r   ", "fig", "12.44  equilibrium between rings and chains during the arop of cyclic siloxanes", "a\u2212 : ~ si(r)2o\u2212  12.5    ring-opening metathesis polymerization  the fundamentals of metathesis as well as the catalysts used have already been discussed  in 7 sect", "11.7", " historically, the ring-opening metathesis reaction originated in the field of polymer  chemistry: anderson and merckling (dupont) obtained a new, highly unsaturated poly- mer when working with norbornenes and ticl4/etmgbr-catalysts in 1955 (anderson and  merckling 1955)", "several years later the structure of this polymer was precisely described  by eleuterio (1957), a structure which could be explained by the ring-opening of norborn- ene (", "fig", "12.45)", " the driving force behind ring-opening metathesis polymerization is the opening of  the strained ring", "as the number of particles greatly decreases during polymerization, the  positive (\u2212t\u03b4s) has to be compensated for by the negative \u03b4h, according to  \u2206  g  =  \u2206  h t s  \u2206  \u2212     (12.1)  the \u03b4h, \u03b4s, and \u03b4g values of some cyclic olefins are listed in ", "table 12.5", " from this table it can also be seen why cyclohexene cannot be polymerized using a   metathesis reaction at room temperature (positive \u03b4g0)", " the  formation  of  macrocycles  that  is  often  observed  during  the  polymerization  of   cycloolefins can be explained by the phenomenon of back-biting (", "fig 12.46)", " polymers with diverse structures can be produced using romp", "selected examples are   shown in ", "fig", "12.47", " the homopolymerization and copolymerization of various, functionalized cyclic ole- fins via romp has considerably increased the range of available polymers and completely   12   12.6 \u00b7 ring-opening of phosphazenes   ", "fig", "12.45  ziegler-natta  polymerization and romp of  norbornene  343  12  ziegler-natta  polymerization  n  romp  n   ", "table 12.5  thermodynamic parameters for the romp of a selection of liquid monomers to  amorphous polymers at 25 \u00b0c  configuration of the double  bond in the polymer  \u03b4h0   (kj/mol)  \u03b4s0   (j/(mol k))  \u03b4g0   (kj/mol)  monomer  cyclopentene  cyclohexene  cycloheptene  cyclooctene  1,5-cyclooctadiene  cis trans  cis trans  cis trans  cis trans  cis trans  \u221216 \u221220  2 \u22122  \u221216 \u221220  \u221220 \u221222  \u221225 \u221233  \u221246 \u221246  \u221231 \u221228  \u221220 \u221217  \u22122 \u22122  \u22125 \u22125  \u22122.3 \u22126.3  11.2 6.3  \u221210.0 \u221215.0  \u221219.4 \u221221.5  \u221223.5 \u221231.5  new, formally unknown structures have become accessible", "today, metathesis has become  a standard tool for every synthesis and polymer chemist", " the  best-known  industrial  uses  are  the  phillips-triolefin  process,  the  phillips-  neohexene  process,  norsorex  (polynorbornenes)  and  vestenamer  (polycyclooctenes)  (", "figs", "11.32 and 11.33, 7 chap", "11)", " 12.6    ring-opening of phosphazenes  the ring-opening polymerization of phosphazenes results in an interesting and promising  substance class", "more than 300 different polyphosphazenes are described in the literature  (allcock 1988)", "the most thoroughly examined reaction is the polymerization of (pncl2)3  (", "fig", "12.48)", "    344  chapter 12 \u00b7 ring-opening polymerization   ", "fig", "12.46  formation of cyclic  byproducts via back-biting  [m]  r  [m]  +  r  c  d  n  c  o  n  n  r  (ch2)m  o  o  o  o  hooc  cooh  a  b  hooc  cooh  n  n  12   ", "fig", "12.47  functional polymers via romp", "(a) super absorber, after crosslinking", "(b) ion exchange  resin, flocculation aid", "(c) high temperature thermoplastic", "(d) polymer with liquid crystal side chains  (m \u2265 20) (7 chap", "20)   ", "fig", "12.48  ring-opening of  hexachloro triphosphazene at  higher temperature  cl  n  p  cl  n  p  p  n  cl  cl  cl  cl  t  cl  p  cl  n  n  this reaction was first described by liebig and stokes in the nineteenth century (von  liebig 1834; stokes 1897)", "allcock\u2019s work has undoubtedly been responsible for generat- ing renewed interest in this class of polymers (allcock 1972, 1988)", " because  polychlorophosphazene  ((pncl2)n)  is  sensitive  to  moisture,  every  cl  atom  needs to be replaced by an alcoholate or amino group to obtain a material from (pncl2)n    12.6 \u00b7 ring-opening of phosphazenes   ", "fig", "12.49  some substitution  reactions with  polychlorophosphazene  345  12  cl  p  cl  n  n  2  n   r o n a n   n a -   2  c l  2n rnh2  - 2n hcl  2n rm - 2n mcl  or  or  p  n  nhr  p  n  nhr  r  p  r  n  n  n  n  (referred to as \u201cinorganic rubber,\u201d for which no technical use has been found up to now)  that is stable under normal conditions and thus usable (", "fig", "12.49)", " to produce these materials, the cyclic monomer is heated up to roughly 250 \u00b0c in a  closed system for several hours", "conversions of more than 50 % are avoided as these can  result in insoluble products", "in a second step, the stoichiometric reaction with alcoholates,  amines,  or  organometallic  compounds  is  conducted  to  give  stable  products", " the  poly- phosphazenes obtained by substitution with fluorinated alcoholates have become techni- cally  relevant", " they  are  used,  for  example,  in  seals  which  remain  effective  even  at  temperatures of \u221270 \u00b0c and do not swell in oil", "polyphosphazenes are also used in the  medical field as carriers of medicines or as dental fillings", " with heat, hexachlorophosphazene dissociates to a cyclic cation and a chloride anion  as a counterion", "the cation reacts with the free electron pair of the nitrogen atom of a  monomer", "as a result, the p-n single bond of the nitrogen atom under attack is broken  + end is formed", "the formation of ions  and the ring opens", "an active chain with a -p(cl)2 is catalyzed by bcl3", "with increasing conversion the thermally, or bcl3 catalyzed, forma- tion of cations also takes place along the chain and thus triggers the growth of side chains,  which ultimately leads to the formation of insoluble products (", "fig", "12.50)", " many attempts have been made to avoid the modification of the polymer (", "fig", "12.49)  by a corresponding substitution of the monomer", "however, rings with methyl, och2cf3,  oph, or ph instead of cl simply decompose or undergo ring-expansion to rings with 8, 10,  or 12 members instead of the original 6 when heated", " the ring strain is increased by replacing one of the pcl2 groups in the ring with xcl  and thus the temperature at which the ring can be opened is considerably decreased in  comparison to (pncl2)n (", "fig", "12.51) (manners et al", "1989; allcock et al", "1991)", " however, it is just as important in this case, as it is with (pncl2)n, to replace all the cl   with organic groups after polymerization to avoid hydrolysis of the polymer", " another approach to increasing the ring strain in the monomer is shown in ", "fig", "12.52", "    346  chapter 12 \u00b7 ring-opening polymerization  cl  n  p  cl  n  p  p  n  cl  cl  cl  cl  bcl3  - - bcl4  cl  n  p  p  n  cl  cl  n  p  cl  cl  cl  n  p  cl  n  p  p  n  cl  cl  cl  cl  n  n  p  cl  p  cl  cl  cl  n  n  p  cl  n  p  p  n  cl  cl  cl  p  cl  cl  cl   ", "fig", "12.50  cationic polymerization of hexachloro triphosphazene   ", "fig", "12.51  examples of  phosphazene analog monomers  with increased ring strain", "x: c, s  12  cl  x  n  n  p  cl  cl  n  p  cl  cl  120 \u00b0c  n  n  n p  cl  x  cl  p  cl  cl  cl  n   ", "fig", "12.52  synthesis of a  polyphosphazene with a  ferrocene side chain  f  f  fe  n  p  p  n  f  p  n  f  fe  n  p n p n  f  f  f  p  f  n  the substitution of the halogen with, for example, och2cf3, after polymerization  is  also  necessary  in  this  last  case  to  obtain  products  that  are  stable  with  respect  to  hydrolysis", "  347  12  references  references  allcock hr (1972) phosphorus-nitrogen-compounds", "academic press, new york allcock hr (1988) current status of polyphosphazene chemistry", "acs-symp ser 360:250-267 allcock hr, coley sm, manners i, renner g, nuyken o (1991) poly(aryloxycarbophosphazenes): synthesis,   properties and thermal transition behavior", "macromolecules 24:2024-2028  anderson an, merckling ng us 2721189 (1955) du pont de nemours & co", "chem abstr (1956) 50:3008i eleuterio hs us 3074918 (1957) du pont de nemours & co", "chem abstr (1961) 55:16005 manners  i,  renner  g,  nuyken  o,  allcock  hr  (1989)  poly(carbophosphazenes):  a  new  class  of  inorganic-   organic macromolecules", "j am chem soc 111:5478-5480  muller  cd,  falcon  a,  reckefuss  n,  rojahn  m,  wiederhirn  v,  rudati  p,  frohne  h,  nuyken  o,  becker  h,  meerholz  k  (2003)  multi-colour  organic  light-emitting  displays  by  solution  processing", " nature  421:829-832  stokes hn (1897) chloronitrides of phosphorus", "am chem soc 19:782-796 von liebig j (1834) uber phosphorstickstoff", "j liebigs ann chem 11:139   349  13  copolymerization  13.1  13.1.1   13.1.2    mayo-lewis equation of copolymerization - 351  deduction of the mayo-lewis equation   of copolymerization - 351  example: statistical copolymerization of styrene  and acrylonitrile - 354  13.2    copolymerization diagrams and copolymerization  parameters - 354  13.3   alternating copolymerization - 356  13.4    ideal copolymerization - 359  13.5    influencing the inclusion ratio of the monomers - 361  13.6    experimental determination of the   copolymerization parameters - 361  13.7    the q,e schema of alfrey and price - 364  13.8   copolymerization rate - 366  13.9  13.9.1  13.9.2    block and graft copolymers - 369  block copolymers - 369  graft polymers - 372  13.10    technically important
