Repository: JonathanOnorato/ChemLP

# ChemLP
A Chemistry Natural Language Processing Tool

File: Bowman/textbook_files/Polymer_Synthesis_Theory_and_Practice_by_Braun_Cherdron_Rehahn_Ritter_and_Voit.json (part 17 of 28)
copolymerization eq", "3.18 and the copolymerization diagram (fig", "3.4) some special cases can be derived (see table 3.10)", "when the compositions of the   230  3 synthesis of macromolecules by chain growth polymerization  table 3.10 special cases of the copolymerization equation r1 >0  r1r2 <<1  r2 ~0  r1  copolymerization equation m1 m1 m2 m2 () m1 m2 ()  \u00fe  \u00bd \u00bd  () ()  1  1  ()  ~0  ~0  ~0  1/r2  1/r1  ~1  ~1  ~1  ~1  <1  <1  <1  () ()  r1  m1 m2  m1 m2 () () m1 m1 \u00bd m2 m2 () \u00bd normal equation  \u00bd \u00bd () ()  >1  >1  >1  comment m2 has no tendency to give homopolymers  both monomers have no tendency to give homopolymers copolymerization ideal copolymerization without azeotrope  !  alternating  ideal copolymerization with azeotrope  non-ideal copolymerization, r2 m1 r1 m2 \u00bc  azeotrope at  m1 m2  \u00bc  \u00bd \u00bd  () ()  not found yet  1 1  () ()  monomer feed and the resulting copolymer are the same, one speaks of \u201cazeotropic\u201d copolymerization; eq", "3.18 then reduces to:  in such cases the polymerization can be taken to relatively high conversion without change in composition of the copolymer formed (see example 3.37)", "in the copolymerization diagram the azeotrope corresponds to the intersection point of the copolymerization curve with the diagonal", "for example, from fig", "3.4 it may be seen that in the radical copolymerization of styrene and methyl methacrylate the azeotropic composition corresponds to 53 mol% of styrene", " for the case where r2 \u00bc  0, m2 does not add to growing chains having an m2 end unit, so that homopolymerization of m2 is also impossible", "eq", "3.18 then reduces to:  0, k22 \u00bc  m1 m2  \u00bc  \u00bdm1 m2  \u00bd  () ()  \u00bc  r2 r1  1 1  () ()  m1 m2 \u00bc  r1  ()  m1 m2  \u00bd \u00bd  () ()  1  \u00fe  (3.20)  (3.21)  the resulting copolymer can contain at most 50 mol% m2 units, even at high concentration of m2 in the monomer mixture", "this applies, for example, to maleic anhydride, and especially to such \u201cmonomers\u201d as molecular oxygen or sulfur dioxide where, independent of the comonomer used, essentially alternating copolymers are obtained, with almost equal amounts of the two components", " finally there are also cases in which two \u201cmonomers\u201d copolymerize, both \u201cmonomers\u201d being themselves incapable of homopolymerization (k11 \u00bc 0); this results in strict alternation of monomeric units of m1 and m2 in the copolymer (see example 3.38)", " k22 \u00bc   3.4 copolymerization  231  if radical copolymerization is conducted in the presence of complexing agents it is sometimes possible to force monomers into forming alternating copolymers when they would otherwise give random copolymers", "lewis acids such as zinc chloride are especially suitable for this, also organoaluminum compounds", "the reaction mechanism is not yet fully clarified; it is assumed that the additives form electron donor/acceptor complexes with the monomer or the active chain ends, leading to alternating insertion of the two monomers into the growing polymer chains", " it is important to note that the tendency of a monomer towards polymerization and therefore also towards copolymerization is strongly dependent on the nature of the growing chain end", "in radical copolymerization the composition of the copoly- mer obtained from its given monomer feed is independent of the initiating system for a particular monomer pair, but for anionic or cationic initiation this is normally not the case", "one sometimes observes quite different compositions of copolymer depending on the nature of the initiator and especially on the type of counterion", "a dependence of the behavior of the copolymerization on the used catalyst is often observed with ziegler-natta or metallocene catalysts", " in the radical copolymerization of styrene and methyl methacrylate the reactivities are about the same, but for anionic initiation of an equimolar mixture of the two monomers the incorporation of methyl methacrylate is much preferred, while for cationic initiation of the same mixture the copolymer contains mostly styrene (see fig", "3.4 and example 3.35)", "conversely, monomer pairs whose copo- lymerization behavior is well known can be used to test new initiator systems in order to draw conclusions about the polymerization mechanism", " as already indicated, values of reactivity ratios apply only to a given pair of monomers", "there have been many attempts, especially for radical copolymeriza- tion, to derive parameters from the reactivity ratios, representing individual constants for each monomer which can be related to the structure of the monomers, and can be used to make predictions", " the basis of the scheme developed particularly by alfrey and price is the assumption that the activation energies of the propagation reactions, and hence the related rate constants and reactivity ratios, are governed primarily by resonance effects and by the interaction of the charges on the double bonds of the monomers with those in the active radicals", "accordingly, the rate constant of the reaction between a radical and a monomer is represented by:  k12 \u00bc p1  q2  ()  ()  e()  e1  e2  ()  (3.22)  where p1 denotes the reactivity of a radical having an ml unit at the reactive end, q2 is the reactivity of the monomer m2, and e1 and e2 are proportional to the charges on the corresponding species", "it is assumed that the e value of the monomer is the same as that of the corresponding radical", "hence, it follows that:  r1  \u00bc  q1 q2 ()  e()  e1 e1 \u00f0  ()  e2  \u00fe  r2  \u00bc  q2 q1 ()  e()  e2 e2 \u00f0  ()  e1  \u00fe  (3.23)   232  3 synthesis of macromolecules by chain growth polymerization  and hence  e1 \u00bc e2  ()  q1  q2 r2 ()  \u00bc  r2  ln r1 \u00f0  ()  \u00fe () \ufb03\ufb03\ufb03\ufb03\ufb03\ufb03\ufb03\ufb03\ufb03\ufb03\ufb03\ufb03\ufb03\ufb03\ufb03\ufb03\ufb03\ufb03\ufb03\ufb03\ufb03\ufb03\ufb03\ufb03 ln r1 r2 e2 \u00f0  p  ()  \u00fe  ()  p e()  \ufb03\ufb03\ufb03\ufb03\ufb03\ufb03\ufb03\ufb03\ufb03\ufb03\ufb03\ufb03\ufb03\ufb03\ufb03\ufb03  (3.24)  (3.25)  1.0 and e  on this basis, values of q and e can be calculated for each monomer, so long as two arbitrary reference values are assumed", "for this purpose price took the values for styrene as q 0.8", "q and e values can then be obtained for all monomers that are copolymerizable with styrene", "these monomers in their turn can serve as reference compounds for further determinations with other monomers that do not copolymerize with styrene", "one of the main advantages of the so-called q,e scheme is that the data can be presented in the form of a diagram instead of very complex tables of reactivity ratios", " \u00bc ()  \u00bc  obviously the precision of this procedure is not very great, since the assu- mptions underlying the calculations of q and e values can be regarded as best as semiquantitative", "however, it has been shown that when the reactivity ratios are back-calculated from the q,e values, quite good agreement is obtained with the experimental values, so that it is possible to make useful predictions of reactivity ratios for monomer pairs not previously investigated", "on the other hand, it is questionable whether any theoretical conclusions should be drawn from the q and e values concerning the behavior of different monomers", "thus, the e value of a monomer as a measure of the charge should be dependent on the nature of the solvent used for polymerization; but it has been shown, for example, that the copolymerization of styrene with methyl methacrylate in solvents of different dielectric constant (benzene 2.28, methanol 33.7, acetonitrile 38.8) give the same reactivity ratios, which should not really be the case if the foregoing assumptions are correct", "a broadening of the basis of the q,e scheme has therefore been suggested by various people", "these further considerations permit somewhat deeper theoretical conclusions", " in most cases one of the two monomers is preferentially incorporated into the copolymer, so that the composition of the monomer mixture changes with increas- ing conversion, as also does the composition of the polymer chains", "therefore it is important, when determining reactivity ratios, to work at low conversions, so that at the end of the experiment the ratio of monomer concentrations is essentially the same as at the beginning", "however, if high conversions are needed for preparative purposes, constant composition can be achieved by adding the more reactive monomer in a programmed manner (see example 3.39)", " the determination of the reactivity ratios requires a knowledge of the composi- tion of the copolymers made from particular monomer mixtures; numerous analyt- ical methods are available (see sect", "2.3.2)", "in principle, it is possible to calculate r1 and r2, using eq", "3.18, from the composition of only two copolymers that have been obtained from two different mixtures of the two monomers ml and m2", "however, it   3.4 copolymerization  233  is more precise to determine the composition of the copolymers from several monomer mixtures and to calculate, for each individual experiment, values of r2 that would correspond to arbitrarily chosen values of r1 from the rearranged copolymerization equation:  r2 \u00bc  m2 m1  : ()  \u00bdm1 m2 \u00bd  () ()  1 ()  \u00fe  m1 \u00bd m2 \u00bd  () ()  :r1  1  () ()  ()  (3.26)  r2 is then plotted against r1, for each experiment to obtain a series of lines intersecting at the actual values of r2 and r1", "in practice the lines do not intersect precisely at a point so that r1 and r2 are taken as the center of the smallest area that is cut or touched by all the lines", "the size of this area allows an estimate of the limits of error", " a simpler method for determining the reactivity ratios is that of fineman and  ross, in which the copolymerization eq", "3.18 is rearranged to:  or  f f ()  f  \u00f0  1  ()  \u00fe \u00bc  r1  f2 f ()  ()  r2  f  1  () f \u00bc ()  r2  ()  f f2 \u00fe  r1  (3.27)  (3.28)  where f  and f  m1 m2  \u00bc  m1 m2  \u00bd \u00bd  () ()  \u00bc  ()  r2 on the ordinate", "alternatively, a plot of (f  (f/f)(f-1) is plotted against (f2/f) to give a straight line (eq", "3.27), of slope r1 and 1)/f against f/f2 according intercept to eq", "3.28 gives a line of slope r2 and intercept r1 on the ordinate", "the limits of error of r1 and r2 can be determined from the scatter of the points by the method of least squares", "besides these two classical methods, a number of further publications has recently appeared concerning the evaluation of copolymerization data", "among these, worthy of mention are not only the method of kelen and t\u20acud\u20acos which is a graphical linear procedure, and perhaps the most ambitious but also the most exact method of tidwell and mortimer", " ()  ()  under the condition that the reaction capability is only affected by the nature of the last monomer unit of the growing polymer chain end (terminal model, bernoulli statistics), the copolymerization equation can be transformed according to kelen and t\u20acud\u20acos:  ()  r1  x  ()  ()  \u00bc  r2  x  \u00fe  ()  ()  1 \u00f0 a  (3.29)  where a is a arbitrarily chosen constant (a > 0)", "the variable x can only adopt values between 0 and 1; z is plotted against x to a straight line with ( r2/a) as the ordinate (x 1", "choosing the constant as  0) and the reactivity ratio r1 where x  ()  \u00bc  \u00bc   234  3 synthesis of macromolecules by chain growth polymerization  the geometric middle of the smallest (fmin) and the largest (fmax) f value, a homogeneous distribution of the x-values of the interval (0.1) is achieved:  a \u00bc  fmin  fmax  () \ufb03\ufb03\ufb03\ufb03\ufb03\ufb03\ufb03\ufb03\ufb03\ufb03\ufb03\ufb03\ufb03\ufb03\ufb03\ufb03\ufb03\ufb03\ufb03\ufb03\ufb03\ufb03\ufb03  p  (3.30)  because eq", "3.26 is based on the differential form of the copolymerization equation, it is strongly valid only for infinitely low conversions, but this cannot be realized in real life", "for higher conversions one has to start with an integrated form of the copolymerization equation", "fortunately, kelen and t\u20acud\u20acos developed an elegant method of iteration", "it allows the use of the earlier suggested method without the loss of graphical clearness", " in the literature one can find extensive compilations of reactivity ratios for numerous monomer pairs", "for evaluation of the copolymerization experiments and for calculating the reactivity ratios, there is now extensive software available", "in copolymerizations of three monomers there are nine growing steps to be taken into account", "from these, six reactivity ratios can be derived", "they are difficult to obtain from terpolymerizations and are therefore taken from binary copolymerizations", " the statistical (random) copolymerization is an often used possibility in indus- try to change the properties of a polymeric compound", "by incorporation of small amounts of a comonomer, the mechanical properties (hardness, stiffness) are almost maintained but other properties can intentionally be changed", "thus, by incorporation of small amounts of vinyl acetate into poly(vinyl chloride), the glass transition temperature is slightly lowered and an internal plasticization is achieved", "the ability of synthetic fibers to take up dyes can be improved by incorporation of small amounts of comonomers with functional groups that confer a greater affinity towards organic dyestuffs", "polar groups also improve the printability of films and the stability of aqueous copolymer lattices", "significant differences in solubility between copolymers and the corresponding homopolymers are usually observed", "the incorporation of larger amounts of comonomers leads then to larger changes in the mechanical properties", "thus, while polyethylene and isotactic polypropylene are crystalline polymers with the characteristic properties of a thermoplastic material, copolymers of ethylene and propylene are over a wide range of composi- tion amorphous, rubber-elastic products", " alternating copolymerization is a rare event", "but when it occurs, the resulting copolymers exhibit unusual properties provided a 100% alternation was achieved (see sect", "2.4)  crosslinking copolymerization is also of great practical importance", "such copo- lymerization is achieved by taking compounds with two or more polymerizable double bonds and copolymerizing them with simple unsaturated monomers to form three-dimensional network materials", "for example, crosslinked polystyrene is prepared by copolymerizing styrene with small amounts of divinylbenzene (exam- ple 3.41)", "these crosslinked polymers are insoluble and nonfusible; however, depending on the degree of crosslinking, they swell to a limited extent in organic   3.4 copolymerization  235  solvents and find application, for example, in the preparation of ion-exchange resins (see sect", "5.2)", "the copolymerization of unsaturated polyesters (made from maleic or fumaric acid) with styrene is also a crosslinking copolymerization", "some non- conjugated dienes can polymerize radically via a cyclization propagation step to yield linear chains containing cyclic repeat units (so-called cyclopolymerization)", "thus, in the polymerization of acrylic anhydride this tendency to ring formation is so great that the intramolecular reaction occurs almost to the exclusion of the intermolecular crosslinking reaction:  r  o  o  o  o  o  o  the rates and degrees of polymerizations in radical copolymerizations conform essentially to the same laws as for radical homopolymerization (see sect", "3.1)", "raising the initiator concentration causes an increase in the rate of polymerization and at the same time a decrease in the molecular weight; a temperature rise has the same effect", "however, these assertions are valid only for a given monomer compo- sition; in many cases the copolymerization rate depends very much on monomer composition and can pass through a pronounced minimum or maximum", " as already discussed for homopolymerization, radical copolymerizations can be carried out in bulk, in solution, and in dispersion", "the composition of the copolymer obtained in suspension or emulsion may be different from that obtained by poly- merization in bulk or solution if one of the monomers is more soluble in water than the other", "in such a case the composition of the monomer mixture in the organic phase, or in the micelles where the copolymerization takes place, is not the same as the original composition", " there are no essential differences in experimental technique required for ionic copolymerizations, as compared with ionic homopolymerizations", "however, the type of initiator and the solvent have a potential influence on the course of ionic copolymerizations as well as on the composition of the copolymers so that the optimum conditions for each monomer pair must be individually determined", " finally, it should be mentioned that there exist two other routes for the synthesis of copolymers", "first the partial chemical conversion of homopolymers (see sect", "5.1), for example, the partial hydrolysis of poly(vinyl acetate)", "secondly, by homopoly- merization of correspondingly built monomers", "an example for these macromolec- ular compounds, sometimes called pseudo-copolymers, is the alternating copolymer of formaldehyde and ethylene oxide synthesized by ring-opening polymerization of 1,3-dioxolane", " n  o  o  o  o  n  it should be pointed out that in both cases the copolymers cannot be obtained via  \u201cnormal\u201d copolymerization of the corresponding monomers", "  236  3 synthesis of macromolecules by chain growth polymerization  example 3.35 copolymerization of styrene with methyl methacrylate (dependence on type of initiation) safety precautions: before this experiment is carried out, sect", "2.2.5 must be read as well as the material safety data sheets (msds) for all chemicals and products used", " styrene and methyl methacrylate are destabilized and dried", "a mixture of 8.00 g (76.8 mmol) of styrene and 7.68 g (76.8 mmol) of methyl methacrylate is then prepared in a dry receiver (see sect", "2.2.5.3) under nitrogen and kept in a refrigera- tor until required", "(a) radical copolymerization  16 mg (0.1 mmol) of aibn are weighed into a 50 ml flask and the air is displaced by evacuation and filling with nitrogen, using a suitable adapter (see sect", "2.2.5.3)", "5 ml of the prepared monomer mixture are then pipetted in, the flask removed under a slight positive pressure of nitrogen and immediately closed with a ground glass stopper secured with springs", "the flask is now placed in a thermostat at 60()c, after 4 h it is cooled quickly in ice, and the reaction mixture is diluted with 25 ml of toluene", "the solution is added dropwise to 200-250 ml of petroleum ether; the copolymer precipitates in the form of small flakes that tend to stick together somewhat (for this reason methanol is less suitable as precipitant)", "the copolymer is filtered off into a sintered glass crucible, washed with petroleum ether, and dried to constant weight in vacuum at 50()c", "yield: 10-20% with respect to the monomer mixture", "(b) anionic copolymerization  the initiator solution is prepared as follows", "phenylmagnesium bromide is prepared from 12 g (76.5 mmol) of bromobenzene and 1.86 g of magnesium in 30 ml of pure dry thf (see example 3.19)", "the apparatus must be carefully dried (all openings being protected by drying tubes); exclusion of atmospheric oxygen is not absolutely necessary", "the magnesium should be converted as completely as possible by gentle warming towards the end of the reaction", " the copolymerization is carried out as follows: 5 ml of the monomer mixture (preparation see above) are pipetted into a 50 ml round-bottomed flask that has previously been flamed under vacuum and filled with nitrogen using an adapter", "the flask is closed with a self-sealing closure (see sect", "2.2.5.3) and, after cooling 50()c, 2 ml of freshly prepared phenylmagnesium bromide solution are injected to by means of a hypodermic syringe", "after 90 min at 50()c the mixture is diluted with 25 ml of toluene and the copolymer precipitated by dropping the solution into 200 ml of methanol containing about 10 ml of 2 m hydrochloric acid or sulfuric acid", "further treatment is as described under (a)", "yield: 10-20% with respect to the monomer mixture", " ()  ()  the anionic polymerization can only be carried out at low temperature, since at higher temperature the grignard compound can also react with the ester group of methyl methacrylate", "(c) cationic copolymerization  a 100 ml flask is fitted with an adapter (see sect", "2.2.5.3), flamed under vacuum using an oil pump, and filled with nitrogen", "5 ml of the prepared monomer mixture   3.4 copolymerization  237  (see above) are pipetted in, followed by 40 ml of an initiator solution prepared from 50 ml of pure dry nitrobenzene (see example 3.40) and 300 mg (2.25 mmol) of anhydrous aluminum trichloride", "the flask is now removed from the adapter under a slight positive pressure of nitrogen and immediately closed with a ground glass stopper", "the flask is briefly shaken and allowed to stand at room temperature for 1 h", "the solution is then dropped into methanol and the copolymer worked up as described above", "yield: 40-50% with respect to the monomer mixture", " cationic copolymerization precedes under the above conditions at such a rate that even at much lower initiator concentration almost half the monomer mixture is polymerized in less than 1 h", "the reaction comes to an end after 50% conversion since with cationic initiators, the copolymer consists almost entirely of styrene units", "(d) characterization of the copolymers  from the behavior on precipitation of the copolymers prepared by the three different methods, it may already be suspected that, in spite of the common starting mixture, one is dealing with different kinds of polymer", "in order to prove this the following solubility tests are carried out", " 50 mg of each of the three copolymers, as well as a mixture of equal parts polystyrene and poly(methyl methacrylate), are warmed with about 5 ml of the following solvents: 1", "mixture of acetone and methanol (volume ratio 2:1), 2", "acetonitrile, 3", "mixture of cyclohexane and toluene (volume ratio 4:1)", " if any material remains undissolved, the supernatant liquid is decanted and  dropped into methanol in order to precipitate the dissolved portion", " solvents 1 and 2 are known to be good solvents for poly(methyl methacrylate); solvent 3 readily dissolves polystyrene", "the solubility tests show that the radically polymerized sample is insoluble in all three solvents", "the solubility is thus different from that of both poly(methyl methacrylate) and polystyrene", "the anionically polymerized product dissolves on warming in the acetone/methanol mixture and also in acetonitrile; it is insoluble in cyclohexane/toluene", "the solubility is thus similar to that of poly(methyl methacrylate)", "for the cationically initiated polymer- ization the product is only slightly soluble in acetone/methanol, insoluble in acetonitrile, but very readily soluble in cyclohexane/toluene", "the solubility thus resembles that of polystyrene", " in addition to the solubility tests, the structures of the polymers can be deter-  mined easily from the ir and 1h-nmr spectra", " example 3.36 radical copolymerization of styrene with 4-chlorostyrene (determination of the reactivity ratios) safety precautions: before this experiment is carried out, sect", "2.2.5 must be read as well as the material safety data sheets (msds) for all chemicals and products used", " 20 mg (0.12 mmol) of aibn are placed in each of nine test tubes fitted with together with the approximate amounts of destabilized styrene and  joints,   238  batch # 1 2 3 4 5 6 7 8 9  3 synthesis of macromolecules by chain growth polymerization  table 3.11 test series for example 3.36  styrene [g] 3.0 2.6 2.3 1.6 1.1 0.7 0.3 0.1 0  [mmol] 29 25 22 15 11 7 3 1 0  p-chlorostyrene [g] 0 0.4 0.7 1.4 1.9 2.3 2,7 2.9 3.0  [mmol] 0 3 5 10 14 17 19 21 22  4-chlorostyrene indicated in table 3.11, weighed accurately to three decimal places", "if the samples cannot be polymerized on the same day they must be stored in a refrigerator", " the vessels are cooled in a methanol/dry ice bath, evacuated through an adapter (see sect", "2.2.5.2) and, after thawing, filled with nitrogen; this procedure is repeated twice more", "the tubes are now withdrawn from the adapter under a slight positive pressure of nitrogen, immediately closed with ground glass stoppers (secured with springs), and brought to 50()c in a thermostat", "after 8 h the tubes are quickly cooled, the contents diluted with 5 ml of toluene and dropped into about 80 ml of stirred methanol", "the copolymers are filtered off, reprecipitated twice and dried to con- stant weight in vacuum at 50()c", "the yield under these conditions is about 300 mg (10%)", " the chlorine content of the dried copolymers can be determined gravimetrically according to the method of wurtzschmitt, and their composition derived", "the copolymerization diagram is drawn and the reactivity ratios are calculated", " example 3.37 radical copolymerization of styrene with acrylonitrile (azeotropic copolymerization) safety precautions: before this experiment is carried out, sect", "2.2.5 must be read as well as the material safety data sheets (msds) for all chemicals and products used", " the following experiment is designed to show the independence of the compo- sition of a copolymer on the yield in the copolymerization of an \u201cazeotropic\u201d mixture", "3.23 g (31 mmol) of styrene, 1.01 g (19.0 mmol) of acrylonitrile, and 12.1 mg (0.05 mmol) of bpo are weighed into each of five tubes with joints, degassed, and polymerized under nitrogen at 60()c", "the tubes are removed succes- sively from the thermostat after 2, 4, 6, 8, and 10 h, and immediately quenched in a cold bath", "the contents are dissolved in dmf", "this can best be done as follows: the samples that are still fluid are washed out with 20 ml of dmf to which a little hydroquinone has been added; where the samples have solidified the tubes are broken open and the polymer is dissolved in 500 ml of dmf with vigorous stirring", "  3.4 copolymerization  239  the copolymers are precipitated by dropping into 500 ml or 1 l of methanol, respectively, filtered and dried", "the yield in wt% is plotted against polymerization time; the reasons for the deviation from linearity should be considered", "the copolymers are reprecipitated once more from dmf into methanol, washed several times with methanol and dried", "the compositions are determined by nitrogen analysis or spectroscopically", " example 3.38 radical copolymerization of styrene with maleic anhydride (alternating copolymerization) 300 ml of distilled toluene, 10.4 g (0.1 mol) of destabilized styrene (see example 3.1), 9.8 g (0.1 mol) of pure maleic anhydride, and 0.1 g (0.4 mmol) of dibenzoyl peroxide are placed in a 500 ml standard apparatus (round bottom flask, several inlets for stirrer, reflux condenser, nitrogen flux or vaccum, thermometer, heating bath) and stirred at room temperature until a clear solution is obtained", "the reaction mixture is continuously stirred and heated to boiling on a water bath; the copolymer gradually precipitates", "after 1 h the mixture is cooled, the solid polymer filtered off, and dried to constant weight in vacuum at 60()c", "yield: 19-20 g", " the 1:1 copolymer so obtained has alternating monomeric units of styrene and maleic anhydride", "this can be verified by nmr spectroscopy", "it is insoluble toluene, and methanol, but soluble in in carbon tetrachloride, chloroform, thf, 1,4-dioxane, and dmf", "it can be hydrolyzed to a polymeric acid (see example 5.3)  example 3.39 radical copolymerization of methacrylic acid with n-butyl acrylate in emulsion (continous monomer addition) safety precautions: before this experiment is carried out, sect", "2.2.5 must be read as well as the material safety data sheets (msds) for all chemicals and products used", " 200 ml of distilled water are filled into a 500 ml standard apparatus (round bottom flask, several inlets for stirrer, reflux condenser, nitrogen flux or vaccum, thermom- eter, heating bath) three-necked flask equipped with dropping funnel, stirrer, ther- mometer, and nitrogen inlet tube", "then, 400 mg potassium peroxodisulfate (1 wt%) and 400 mg dodecyl sulfate are added", "oxygen is removed by passing nitrogen through the solution and heating to 80()c", "under a slight flow of nitrogen, 40 ml of a mixture made from 16 g methacrylic acid and 24 g n-butyl acrylate are added dropwise over a period of 1 h", "a slight increase of temperature is observed", "the contents of the flask appear milky turbid", "looking from the side, a pale blue color, induced by daylight scattering, is observed", "on the other hand, a reddish color is observed by direct view from a high intensity, colorless background illumination", "the copolymer can be isolated by adding dropwise the emulsion to sodium chloride solution or to dilute hydrochloric acid", "additionally, the emulsion should become almost clear with a strong increase of viscosity in alkaline medium", "from this aqueous solution, the copolymer can be precipitated by the addition of ca salts", "yield: quantitative", "  240  3 synthesis of macromolecules by chain growth polymerization  please note: due to differences in the copolymerization parameters of n-butyl acrylate and methacrylic acid a continuous addition of the monomer mixture is necessary in order to achieve a homogeneous composition of the copolymer product", " copolymer emulsions with free carboxylic acid groups are useful, for example, for paper refinement as well as for coating of polar particles like pigments, fillers, or fibers", "for this purpose, the particles to be coated are added under stirring to the weakly alkaline emulsion", "then, polyvalent salts or acids are added to separate out the copolymer dispersion which deposits almost quantitatively on the surface of the particles", " example 3.40 cationic copolymerization of 1,3,5-trioxane with 1,3-dioxolane (ring-opening copolymerization) safety precautions: before this experiment is carried out, sect", "2.2.5 must be read as well as the material safety data sheets (msds) for all chemicals and products used", " 1,3,5-trioxane and 1,3-dioxolane are purified as in example 3.24 or by refluxing for a day over calcium hydride followed by fractional distillation", "nitrobenzene is refluxed over p4o10 and distilled", " 90 g (1 mol) of 1,3,5-trioxane and 9 g (0.12 mol) of 1,3-dioxolane are dissolved in 300 ml of nitrobenzene in a 500 ml flask that has been flamed under vacuum and filled with dry nitrogen or air", "0.18 ml (1.4 mmol) of boron trifluoride etherate (dissolved in 10 ml of nitrobenzene) are injected through a self-sealing closure (see sect", "2.2.5.2)", "the mixture is now warmed to 45()c", "the copolymer begins to precipitate within a few minutes", "after 2 h the product is stirred with acetone, filtered off and washed well with acetone", "in order to remove initiator and nitro- benzene residues, the polymer is boiled for 30 min with 1 l of ethanol, containing 1 wt% of tributylamine", "it is then filtered off, washed with acetone, and sucked dry", "about 90 g of a pure white copolymer are obtained containing about 30 -o-ch2- units for every -o-ch2-ch2- unit", "it melts at 156-159()c and has a molecular weight of about 30,000 (corresponding to an hsp/c value of about 0.04 l/g in dmf at 140()c)", "the thermal stability at 190()c (see example 5.13) is compared with that of a homopolymer of 1,3,5-trioxane (see example 3.24)", " example 3.41 radical copolymerization of styrene with 1,4-divinylbenzene in aqueous suspension (crosslinking copolymerization) safety precautions: before this experiment is carried out, sect", "2.2.5 must be read as well as the material safety data sheets (msds) for all chemicals and products used", " styrene and 1,4-divinylbenzene (the latter as 50-60% solution in ethylbenzene)  are destabilized and distilled as described in example 3.1", " a standard apparatus (round bottom flask, several inlets for stirrer, reflux condenser, nitrogen flux or vaccum, thermometer, heating bath) fitted with a stirrer (preferably with revolution counter) is evacuated and filled with nitrogen three   3.4 copolymerization  241  times", "250 mg of poly(vinyl alcohol) are placed in the flask (see example 5.1) and dissolved in 150 ml of deaerated water at 50()c", "a freshly prepared solution of 0.25 g (1.03 mmol) of dibenzoyl peroxide in 25 ml (0.22 mmol) of styrene and 2 ml (7 mmol) of 1,4-divinylbenzene is added with constant stirring in order to produce an emulsion of fine droplets of monomer in water", "this mixture is heated to 90()c on a water bath while maintaining a constant rate of stirring and passing a gentle stream of nitrogen through the reaction vessel", "after about 1 h (about 5% conver- sion) the crosslinking becomes noticeable (gelation)", "stirring is continued for another 7 h at 90()c, the reaction mixture then being allowed to cool to room temperature with stirring", "the supernatant liquid is decanted from the beads which are washed several times with methanol and finally stirred for another 2 h with 200 ml of methanol", "the polymer is filtered off and dried overnight in vacuum at 50()c", "yield: practically quantitative", "the crosslinked copolymer of styrene and 1,4-divinylbenzene so obtained can be used for the preparation of an ion-exchange resin (see examples 5.9 and 5.10)", " the swellability is determined by placing 1 g of the dried polymer in contact with toluene for 3 days in a closed 250 ml flask", "the swollen beads are collected on a sintered glass filter (porosity g1), suction is applied for 5 min and the filter immediately weighed", "the percentage increase in the weight of the beads can then be calculated", "the size of the swollen and unswollen beads can be compared under the microscope", " example 3.42 copolymerization of styrene with methyl acrylate (internal plasticization) safety precautions: before this experiment is carried out, sect", "2.2.5 must be read as well as the material safety data sheets (msds) for all chemicals and products used", " 16.4 mg (0.1 mmol) aibn are added to 4 ml of toluene in a thick-walled test tube with ground joint", "then, 0.01 mol of a monomer mixture consisting of styrene and methyl acrylate are added according to table 3.12", "to remove oxygen, the solution is bubbled with nitrogen via a pasteur pipette for 30 s", "the test tubes are sealed and maintained at 65()c for 3 h in a thermostatted water bath", "the polymeri- zation is terminated by cooling the test tubes in a cooling bath (ice/water)", "then, 5 ml of toluene are added to the content of each test tube", " samples 1 and 2 are precipitated by adding 50 ml of methanol containing 3 drops of concentrated hydrochloric acid", "all other samples are precipitated by the addi- tion of n-hexane", "all of the precipitants should be cooled with an ice/water mixture", "the yields have to be calculated", " to investigate the internal plasticization of polystyrene (tg \u00bc  105()c) by inser- 4()c), the samples are run on a dsc", "therefore, tion of methyl acrylate (tg \u00bc approximately 15 mg of each of the well dried polymers are weighed into small aluminum pans and measured by two heat-cool runs in a dsc apparatus", "the glass transition is found as a characteristic jump in the heat capacity in the system", "the glass transition temperature is evaluated after the second heating from the dsc plot", "  242  3 synthesis of macromolecules by chain growth polymerization  table 3.12 test series for example 3.42  sample# 1 2 3 4 5 6 7 8 9 10 11 12  () ms ()\u00fe\u00bd  ()  mma \u00bd mma \u00bd 0.00 0.10 0.25 0.35 0.45 0.55 0.65 0.75 0.85 0.90 0.95 1.00  ma [g] 0 0.430 1.076 1.507 1.937 2.367 2.798 3.228 3.659 3.874 4.089 4.305  s [g] 5.208 4.687 3.906 3.385 2.864 2.343 1.823 1.302 0.781 0.521 0.260 0  example 3.43 three-step synthesis of core/double shell particles of methyl methacrylate/butyl/acrylate/methyl methacrylate safety precautions: before this experiment is carried out, sect", "2.2.5 must be read as well as the material safety data sheets (msds) for all chemicals and products used", "this example describes the concept of core/shell impact modifiers for ther- moplastic polymers (see sect", "5.51)", "(a) pmma core synthesis by crosslinking copolymerization  in a reaction vessel equipped with mechanic propeller stirrer, argon inlet, and reflux condenser an emulsion is prepared of distilled water (300 ml), methyl methac- rylate (mma; 9.5 g), allyl methacrylate (alma; 0.5 g) and sodium dodecyl sulfate (sds; 50 mg)", "the emulsion is heated (75()c), and ammonium peroxodisulfate (aps; 0.6 g) dissolved in water (5 ml) is added", "after 50 min a mixture of mma (28.5 g) and alma (1.5 g) is added dropwise (within 1 h)", "subsequently, a \u201cmonomer emulsion\u201d formed by water (250 ml), sds (1.1 g), mma (252 g), alma (8 g), and aps (0.5 g) is added continuously (within 225 min) to the reaction mixture", "after complete addition, stirring is continued for further 1 h at 75()c and for further 2 h at 85()c", "finally, the emulsion is allowed to cool down to room temperature", "(b) synthesis of the first (elastomeric) shell via crosslinking copolymerization  in a reaction vessel, the above pmma latex (163 g) and water (175 g) are stirred and heated (75()c)", "a solution of aps (0.5 g) in water (5 ml) is added", "then, a mixture of butyl acrylate (ba) and alma (0.4 g) is added continuously (within 30 min)", "subsequently, a \u201cmonomer emulsion\u201d of water (90 ml), sds (0.57 g), ba (120.5 g) alma (2.5 g), and aps (0.3 g) is added continuously, within 200 min", "after complete addition, the polymerization is finished by stirring the mixture for further 1 h at 75()c and for further 2 h at 85()c", "finally, the mixture is allowed to cool down to room temperature", "  3.4 copolymerization  243  fig", "3.5 tem image of a cut through a san matrix with incorporated core/double shell particles", "dark core: pmma; bright area: pba shell; diameter of the particles of the first shell: about 220 nm; the second pmma shell is compatible with san matrix, therefore the contrast is very weak (details see bibliography)  (c) synthesis of the second (thermoplastic) shell by homopolymerization of mma in a reaction vessel, the above pmma-pba latex (400 g) and water (75 ml) are stirred and heated to 75()c", "a solution of aps (0.35 g) in water (5 ml) is added", "then, mma (10 g) is added to the reaction mixture slowly, within 45 min", "followed by a \u201cmonomer emulsion\u201d of water (35 ml), sds (0.25 g), mma (50 g) and aps (0.15 g) which is added slowly and continuously as well (within 2 h)", "after complete addition, stirring is continued for a further 1 h at 75()c and for further 2 h at 85()c", "finally, the emulsion is allowed to cool down to room temperature", " isolation of the polymer particals see example 3.2 and 3.3", "figure 3.5 shows a tem picture of the core/double shell  latex particles incorporated into an styrene/acrylonitrile (san) copolymer matrix (thin cut through the particle-filled matrix)", "the particles are very homogeneous in size and can also be used to prepare artifical opals", " example 3.44 radical copolymerization of butadien with styrene in emulsion safety precautions: before this experiment is carried out, sect", "2.2.5 must be read as well as the material safety data sheets (msds)
