Repository: JonathanOnorato/ChemLP

# ChemLP
A Chemistry Natural Language Processing Tool

File: Bowman/textbook_files/Principles_of_Polymer_Chemistry_by_Ravve.json (part 17 of 49)
crystalline polymers was reported for vinylcyclohexane, allylcyclohexane, and 4-phenyl-1-butene. Styrene does not polymerize at all. Isoprene forms a trans-1,4-polymer [262].  4.5.8  Isomerization Polymerizations with Coordination Catalysts  Polymerizations of many internal ole\ufb01ns, like 2-butene, 2-pentene, 3-heptene, 4-methyl-2-pentene, 4- phenyl-2-butene and others, with Ziegler\u2013Natta catalysts are accompanied by monomer rearrangements. The isomerizations take place before insertions into the chains [311\u2013318]:  R  n  CH2R  n  CH2R  The double bonds migrate from the internal to the a-positions:  \f4.6 Polymerization of Aldehydes  221  The products consist exclusively of poly(1-ole\ufb01n) units. Polymerizations of 2, 3 and 4 octenes with TiCl3/Al(C2H5)3 at 80(cid:5)C for instance, result in the same high molecular weight homopolymer, poly (1-octene) [319].  Also, it was reported that addition of some transition metal compounds of Group VIII to Ziegler\u2013Natta catalysts enhances isomerization of 2-ole\ufb01ns [321, 329]. When nickel compounds are added to TiCl3\u2013(C2H5)3Al they react and form TiCl3\u2013NiX2\u2013(C2H5)3Al. X can be a chloride, an acetylacetonate, or a dimethyl glyoximate [328]. The product is an ef\ufb01cient isomerization catalyst.  4.6 Polymerization of Aldehydes  Aldehyde polymers were probably known well over 100 years ago [322\u2013324]. In spite of that, polyoxymethylene is the only product from aldehyde polymerization that is produced in large commercial quantities. Formaldehyde polymerizes by both cationic and anionic mechanisms. An oxonium ion acts as the propagating species in cationic polymerizations [322, 323]. In the anionic ones, the propagation is via an alkoxide ion.  Most polymerizations of aldehydes are conducted in aprotic anhydrous solvents because proton- yielding impurities are very ef\ufb01cient chain transferring agents. Polymerization of formaldehyde can be looked upon as an exception [323]. When protonic solvents are used, however, the resultant polymer has a very wide molecular weight distribution. Usually, therefore, solvents with low dielectric constants are preferred. In all cases of aldehyde polymerizations, the polymers precipitate from solution as they form. Choice of low dielectric solvents contributes to this. In spite of that, the polymerizations often keep on going as rapidly as the monomers are added to the reaction mixtures. In addition, only low molecular weight polyoxymethylene forms in some high dielectric solvents, like dimethylformamide, and the reaction is quite sluggish. Higher aldehydes fail to polymerize in dimethylformamide.  As stated above, the propagation reaction continues after polymer precipitation. That is due to the fact that the precipitated macromolecules are highly swollen by the monomers. This was shown in polymerizations of n-butyraldehyde in heptane [326]. The physical state of the polymers and the surface areas of their crystalline domains, therefore, in\ufb02uence the paths of the polymerizations.  The solubility of the initiators in the solvents can affect strongly the molecular weights of the resultant products and their bulk densities [323]. The whole reaction can even be affected by small changes in the chemical structures of the initiators or by changes in the counterions [323]. Chain transferring is the most important termination step in aldehyde polymerizations.  4.6.1 Cationic Polymerization of Aldehydes  The cationic polymerizations of formaldehyde can be carried out in anhydrous media with typical cationic initiators. Initiation takes place by an electrophilic addition of the initiating species to the carbonyl oxygens. This results in formations of oxonium ions [323]:  O+R  R  O  R  CH2  O  The oxonium ions may react as oxygen-carbon cations. The propagation steps consist of attacks by the electrophilic carbon atoms upon the carbonyl oxygens of the highly polar formaldehyde molecules:  R  O  + O  R  O  O  \f222  4 Ionic Chain-Growth Polymerization  In these polymerizations, the propagating oxonium ions are probably further solvated [226]:  O  CH2  O  CH2  O  CH2  O  Terminations of chain growths occur through recombinations, reactions with impurities, and by  chain transfers:  O  O  O  MeXn  + RX  + H2O  O  CH2X  + MXn-1  O  CH2X  + R  O  CH2OH + O  H  where, MnXn is a Lewis acid.  Formaldehyde can polymerize in an anhydrous form in all three physical states of matter: as a gas, as a liquid, or as a solid [322]. It also polymerizes in water with acid catalysts. Many Lewis acids are ef\ufb01cient catalysts for this reaction. In addition, some protonic acids are also effective. Among them are perchloric and sulfuric acids and monoesters of sulfuric acid [322].  The activity of the initiators is independent of the solvents in cationic polymerizations of formaldehyde [322]. There are, however, differences in the performance of the initiators. With BF3 the reaction reaches equilibrium at 30% conversion and stops. Much higher conversions are achieved with SnCl4 and SnBr4 [322]. Both Lewis acids yield polyoxymethylenes that are very similar to those formed by anionic mechanism [324\u2013327].  Higher aldehydes can be polymerized by Lewis acids, Bronsted acids, and acidic metal salts [322]. Initiation and propagation reactions consist of repeated nucleophilic attacks by the carbonyl oxygens on the electrophiles and formations of carbon-oxonium ions [328]:  R  + O  R  O  R'  + O  R  R'  O  R  R'  R'  R'  R'  R'  R'  O  O  n  O  R  O  O  O n  The counterions are not shown in the above equations. When the initiators are protonic acids the  reactions can be illustrated as follows (additional monomers are not shown):  H  A  + O  H  O  R  A  R  R  H  A  O  O  n  R'  R'  R  Many aldehydes trimerize in acidic conditions. Paraldehyde and many other trimers fail to undergo further polymerizations to high molecular weight, linear polymers. The trimer of formalde- hyde, trioxane, however, is unique. It polymerizes by a mechanism of ring opening polymerization. This is discussed in Chap. 5. To avoid trimer formations, low dielectric solvents must be used at low temperatures. In addition, the initiator must be carefully selected.  \f4.6 Polymerization of Aldehydes  223  Potentially, atactic, isotactic, and syndiotactic polymers should form from higher aldehydes. Catalysts, like Al2O3, CrO3, MoO3 and SiO2, form high molecular weight atactic polyacetaldehyde at (cid:1)78(cid:5)C [329]. These are solid catalysts that yield polymers under heterogeneous conditions [330]. Some alumina can be converted into ef\ufb01cient catalysts by treating the surface with HCl, F3CCOOH, or BF3 [331]. Acetaldehyde is polymerized by a variety of soluble initiators, such as H3PO4, HCl, HBO3, F3CCOOH, AsF3, AsCl3, ZnCl2, ZrCl4 and Cl3COOH [332]. Polymerization reactions require good solvent if weak cationic initiators are used. When strong initiators are employed, the reactions are dif\ufb01cult to control. Low temperatures can be maintained by such techniques as boiling off low boiling solvents. Formation of pure isotactic polyacetaldehyde was reported. It forms in small quantities in the  presence of an atactic polymer obtained with crystalline BF3-etherate [332].  4.6.2 Anionic Polymerization of Aldehydes  Many patents describe polymerizations of anhydrous formaldehyde by anionic mechanism. The initiators included amines, phosphines, and metal alcoholates. Kern pictured initiations of formaldehyde polymerizations by tertiary amines as direct addition reactions [332, 334]:  R3N \u00fe CH2O ! R3N(cid:7) (cid:1)(cid:1) CH2 (cid:1)(cid:1) O  (cid:8)  Earlier, however, Machacek suggested [335\u2013337] that the initiations take place with the help of  protonic impurities:  R3N  + H2O  R3N  H  OH  R3N  H  OH  +  O  NR3  HO  O  H  Much of the evidence presented since favors the Machacek mechanism of initiation [335]. By contrast, tertiary phosphines apparently do initiate such polymerizations by a zwitter ion mechanism [338]. This may, perhaps, be due to higher nucleophilicity and lower basicity than that of the tertiary amines. Phosphorus incorporates into the polymer [338] in the process.  The propagation reactions in tertiary amine initiated polymerizations can be pictured as follows [339]:  HO  O  O  n  N3R  H  +  O  HO  O  O  n +1  N3R  H  The terminations, probably, result from chain transferring [241]:  HO  O  O  n+1  N3R  H  +  R'OH  HO  O  CH2OH  n+1  +  R3N  OR'  H  The newly formed active species can initiate new polymerizations. Metal alkyls and metal alcoholates are very effective anionic initiators for higher aldehydes. Aldol condensation can occur, however, in the presence of strong bases. Thus, while some such initiators yield high molecular weight polymers from formaldehyde, they only yield low molecular weight polymers from higher aldehydes. Initiations by metal alkyls result from additions to the carbonyl group:  \f224  4 Ionic Chain-Growth Polymerization  R  O  + R'Me  R'  R  Me  O  Where, Me represents a metal group. The propagation reaction is a series of successive nucleo-  philic additions [340], with the alkoxide ion as the propagating species:  R  R'  Me  O  R  n  +  O  R  R  R'  O  n  O  Me  There are indications that many aldehyde polymerizations result in formations of \u201cliving\u201d polymers similarly to anionic polymerizations of vinyl compounds. Termination can occur through hydride transfer via a form of a crossed Cannizzaro reaction:  R  O  O  Me  RCHO  R  R  O  H  O  O  Me  R  R  O  O  +  Me  O  The alkyl substituent has a tendency to destabilize the propagating anion by increasing the charge  density on the oxygen:  C  H  O R  As a result, weak bases, like amines, fail to initiate polymerizations of higher aldehydes. A stereospeci\ufb01c anionic polymerization of acetaldehyde was originally reported in 1960 [343, 344]. Two alkali metal compounds [341] and an organozinc [342] one were used as the initiators. Trialkylaluminum and triarylaluminum in heptane also yield crystalline, isotactic polymers from acetaldehyde, heptaldehyde, and propionaldehyde at (cid:1)80(cid:5)C [343]. Aluminum oxide, activated by diethylzinc, yields stereoblock crystalline polymers from various aldehydes [342, 344]. Lithium alkoxide formed polyacetaldehyde is insoluble in common solvents. It melts at 165(cid:5)C [341].  The mechanism of stereoregulation is still debated. Some concepts are presented in the rest of this section. Natta [343] believed that polymerizations initiated by organoaluminum compounds proceed by coordinated anionic mechanism. The aluminum atoms were seen as forming complexes with the oxygen atoms on the penultimate units:  O  Al  +  O  O  Al  O  O  O  Al  The activated complexes, which form, have steric con\ufb01gurations that allow minimum amounts of non- bonded interactions. Other mechanisms were proposed since. For instance, Furukawa et al. [344] concluded that metal alkyl compounds must become metal alkoxides through reactions with the aldehydes:  R'  O  + MeR  R'  R  O  Me  where, Me means metal.  \f4.6 Polymerization of Aldehydes  225  His polymerization mechanism, therefore, is based on known reactions of metal alkoxides with carbonyl compounds. Side reactions, like a Meerwein-Ponndorf or a Tischenko, should be expected and were included into the reaction scheme:  Main Reaction  Side Reaction  MeR  O  R  R  Me  O  O  O  Me  O  R  O  O  Me  O  Me  O  Meerwin-Ponndorf  Oppenauer  R  O  O  Me  R  O  O  R  O  O  Me  O  R  O  O  O  Me  etc  \f226  4 Ionic Chain-Growth Polymerization  Each monomer addition to the growing chain requires a transfer of the alkoxide anion to the carbonyl group. This results in a formation of a new alkoxide anion. (A hydride transfer from the alkoxide group to the carbon atom of the aldehyde can take place by the Meerwein-Ponndorf reduction.) Chain growth takes place by repetition of the coordination of the aldehyde, and subsequent transfer of the alkoxide anion.  In the Vogl and Bryant [345] mechanism, four oxygens are coordinated to the metal atom. These oxygens are from the penultimate and ultimate units of the growing chains and from two monomers:  R  Me  O  O  2 RCHO  R R  O  O  O  Me  O  R  R  O  O  R  Me  R  O  O  R  R  O  O  O  Me  O  R  R  R  O  Me  O  O  O  R  A simultaneous coordination of the two aldehydes prior to addition may explain the observed  sequence of isotactic dyads.  Yashida and Tani derived their mechanism from investigations of  isotactic aldehyde polymerizations by [R2AlOCR0NC6H5] catalysts [346\u2013348]. The bulkiness of the substituent group is considered to be the most important factor in steric control. The catalyst enhances the degree of stereoregulation by controlling the mode of approach through coordination. Also, the Lewis acidity of the catalyst must be con\ufb01ned to a narrow range for each particular aldehyde to yield isotactic polymers [347, 348]. If the acidity is too strong, an amorphous polymer forms. If it is too weak, no polymerization takes place [348]. In addition, special techniques, like high pressures, for instance, can result in formations of isotactic butyraldehyde and heptaldehyde [349].  4.6.3 Polymerization of Unsaturated Aldehydes  Unsaturated aldehydes are unique, because they polymerize in special ways. Much of the effort in acrolein polymerizations is to form products with the aldehyde groups in tact. This means, the reactions must be con\ufb01ned to the carbon to carbon double bond portions of the molecules [350\u2013356]. Organometallic catalysts like n-butylmagnesium bromide, however, are also initiators for polymerizations through the carbonyl groups. In fact, unsaturated aldehyde monomers can be polymerized in four ways similar to dienes. The placement can be through carbon to carbon double bond, or through the carbonyl group, or it can be 1,4:  1     2    3    4  O  1,4  ladder structure 1,2 and 3.4  O  n  O  O  O   1,2  n  O  3,4  O n  \f4.6 Polymerization of Aldehydes  227  Because acrolein polymerizes by free-radical and by ionic mechanisms, all of the above reactions are possible, and the products are quite complex. The structures of the materials include linkages from both vinyl and carbonyl groups. In addition, tetrahydropyran rings, as shown above, can also form [357].  Coordination complexes, like CdI2(pyridine)2, also initiate polymerizations of acrolein. Propaga-  tion reactions precede through both, vinyl and carbonyl groups [358]:  O  O  n  O  The ratio of vinyl to carbonyl placement depends upon the nature of the complex. Polymers formed by complexes of metallic salts with triphenylphosphine contain considerably less aldehyde groups than those formed with triphenylphosphine alone [358].  Polymerization of propionaldehyde (CH(cid:13)C\u2013CH\u00bcO) is also unique. In dimethylformamide at 0(cid:5)C with sodium cyanide or with tri-n-butyl phosphine catalysts the reactions yield polymers composed of two different structural units. One is a polyaldehyde and the other one is a polyacetylene [355]. The reaction in tetrahydrofuran, however, at (cid:1)78(cid:5)C with sodium cyanide catalyst results in a crystalline poly(ethynyl oxymethylene) [359]. Radical initiated polymerizations of this monomer at 60(cid:5)C, on the other hand, proceed through the acetylenic group only.  Crotonaldehyde, like acrolein can be expected to yield polymers with structures derived from 1,2;  3,4; or 1,4 additions. Anionic catalysts, however, yield predominantly polyacetal structures [360].  4.6.4 Polymerizations of Di Aldehydes  As one might expect, di aldehydes can be polymerized to yield polymers with cyclic ether linkages. This resembles polymerizations of non-conjugated dienes [361]:  R  O  +  O  O  R  O  O  O  R  etc  Cationic polymerizations can take place by either one of three paths: stepwise additions, intermediate-type additions, and concerted additions. When phthalaldehyde is polymerized by cationic mechanism or by g-irradiation at (cid:1)78(cid:5)C, the products consist of dioxyphthalan units [362]:  R +  n phthalaldehyde  H  C  C H  C  C H  H OR  O  O  O  H O  R  C  C  O  H  n  Aromatic aldehydes usually polymerize with dif\ufb01culty. The enhanced polymerizability of  phthalaldehyde is due to formation of intermediates from concerted propagation reactions [362].  In the above illustration, the anhydride rings can be either cis or trans in con\ufb01guration. Cationic polymerizations yield polymers with high cis content. Anionic catalysts and particularly coordination catalysts, like triethylaluminum-transition metal halides, yield high trans polymers [363].  \f228  4 Ionic Chain-Growth Polymerization  4.7 Polymerization of Ketones and Isocyanates  In spite of many attempts to prepare useful polymers from ketones, so far, this is not very successful. Acetone polymerizes with the aid of magnesium [364]. The reaction requires high vacuum. Vapors of magnesium metal and dry acetone condense simultaneously in vacuum on a surface cooled by liquid nitrogen. The white elastic polymer that forms possesses a polyketal structure:  n  O  O  n  Like low molecular weight ketals, the polymer is unstable and decomposes even at room temperature. Acetone also polymerizes upon irradiation in a frozen state under high vacuum. The product is a yellow, rubbery material [364]. Infrared spectra show presence of both, C\u2013O\u2013C linkages and carbonyl groups. Monobromoacetone polymerizes in the same manner, by irradiation in the frozen state. The hard resinous polymer that forms is more stable than polyacetone [364].  Polymerizations of ketenes yield varieties of structures because monomer placements are possible through either the carbon to carbon double bond or through the carbon to oxygen double bond. Dimethylketene polymerizes by anionic mechanism to a polymer with the following structures [46]:  n  O  O  m  O  o  O  O  p  Polar solvents increase formations of ether groups. Non-polar solvents, used with lithium, magne- sium, or aluminum counterions, yield products that are high in ketones [46]. The same solvents, used with sodium or potassium counterions, form polymers with predominately polyester units [46].  Isocyanates polymerize through the carbon to nitrogen double bonds by anionic mechanism. Reactions can be catalyzed by sodium or potassium cyanide at (cid:1)58(cid:5)C [365]. N,N0-dimethyl- formamide is a good solvent for this reaction. Other anionic catalysts, ranging from alkali salts of various carboxylic acids [344] to sodium-naphthalene, are also effective [367]. In addition, polymerizations can be carried out by cationic [368], thermal [369], and radiation-induced [369] methods. Although anionic polymerizations yield very high molecular weight polymers, there is a tendency to depolymerize at high temperatures. The products of anionic polymerization are substituted polyamides [365] (for more information see Chap. 7).  4.8 Copolymerizations by Ionic Mechanism  Ionic copolymerizations are more complicated than free-radical ones. Various complicating factors arise from effects of the counterions and from in\ufb02uences of the solvents. These affect the reactivity ratios. In addition, monomer reactivity is affected by the substituents. They in\ufb02uence the electron densities of the double bonds and in cationic polymerizations the resonance stabilization of the resultant carbon cations. Also, the effects of the counter-ions, the solvents, and even the reaction temperatures can even be greater than that of the substituents in cationic polymerizations. There are only a few studies reported in the literature, where the reactivity ratios were determined for different  \f4.8 Copolymerizations by Ionic Mechanism  229  monomers, using the same temperature, solvent, and counterion. One such study was carried out on cationic copolymerizations of styrene with two substituted styrenes. These were a-methylstyrene, and with chlorostyrene [370\u2013372]. The relative reactivity ratios of these substituted styrenes were correlated with Hammett rs values. The effect of the substituents on reactivity of styrene falls in the following order:  p - OCH3>p - CH3>p - H>p - Cl>m - Cl>m - OH  This information, however, is useful only for copolymerizations of substituted styrene monomers. in cationic Copolymerization studies demonstrated that steric factors are very important copolymerizations [373\u2013375]. For instance, b-methyl styrene is less reactive than styrene. Also, trans-b-methylstyrene is more reactive than the cis isomer.  The effect of solvents on the reactivity ratios in cationic copolymerizations can be seen from copolymerizations of isobutylene with p-chlorostyrene, using aluminum bromide as the initiator [376]. The r1 and r2 values in hexane for isobutylene and chlorostyrene copolymerization are both equal to 1.0. In nitrobenzene, however, r1 is equal to 14.7 and r2 is equal to 0.15.  In copolymerization of styrene with p-methylstyrene catalyzed by SbCl5, AlX3, TiCl4, SnCl4, BF3 \u2022 OEt2, SbCl3, Cl3COOH, and iodine, the copolymer composition depends upon the solvent and on the acid strength of the catalysts. There is no difference in copolymer composition in highly polar solvents, except when SbCl5 is used [377]. Generally, the amount of styrene in the copolymer decreases as the solvent polarity increases. In solvents of low polarity, on the other hand, the amount of styrene in the copolymer decreases with a decrease in the strength of the Lewis acids. This depends upon the amount of solvation of the ion pair, and on the complexation of the solvent and monomer with the ion pair. With an increase in the tightness of the ion pairs in less polar solvents, selectivity increases. Because p-methylstyrene is more polar it complexes to a greater extent than does styrene. Polymerization temperature in cationic polymerizations affects monomer reactivity strongly. This effect is considerably greater in cationic copolymerizations than in free-radical ones. No general trend, however, appears to have been established, so far.  Electron withdrawing substituents in anionic polymerizations enhance electron density at the double bonds or stabilize the carbanions by resonance. Anionic copolymerizations in many respects behave similarly to the cationic ones. For some comonomer pairs steric effects give rise to a tendency to alternate [378]. The reactivities of the monomers in copolymerizations and the compositions of the resultant copolymers are subject to solvent polarity and to the effects of the counterions. The two, just like in cationic polymerizations, cannot be considered independently from each other. This, again, is due to the tightness of the ion pairs and to the amount of solvation. Furthermore, only monomers that possess similar polarity can be copolymerized by anionic mechanism. Thus, for instance, styrene derivatives copolymer- ize with each other. Styrene, however, is unable to add to a methyl methacrylate anion [379\u2013381], though it copolymerizes with butadiene and isoprene. In copolymerizations initiated by n-butyllithium in toluene and in tetrahydrofuran at (cid:1)78(cid:5)C, the following order of reactivity with methyl methacrylate anions was observed [382]. In toluene the order is: diphenylmethyl methacrylate > benzyl methacrylate > methyl methacrylate > ethyl methacrylate > a-methylbenzyl methacrylate > isopropyl methacrylate > t- butyl methacrylate > trityl methacrylate > a,a0-di-methylbenzyl methacrylate. In tetrahydrofuran the order changes to: trityl methacrylate > benzyl methacrylate > methyl methacrylate > diphenylmethyl methacrylate > ethyl methacrylate > a-methylbenzyl methacrylate > isopropyl methacrylate > a,a0- dimethylbenzyl methacrylate > t-butyl methacrylate.  Copolymerizations of styrene with butadiene in hydrocarbon solvents, using lithium alkyls initiators initially yield copolymers containing mainly butadiene. The amount of styrene in the copolymer increases considerably, however, in tetrahydrofuran solvent.  Hashimoto and coworkers studied anionic living copolymerization by ionic mechanism of two monomers, styrene and isoprene in a dilute benzene solution with the aid of combined time-resolved  \f230  4 Ionic Chain-Growth Polymerization  measurements of small angle neutron scattering, NMR spectroscopy, size exclusion chromatography, and ultraviolet\u2013visible spectroscopy [383]. They reported observing structural changes of living chains during the polymerization process. They also found that copolymerization process is divided into two time regions, de\ufb01ned by regions I and II. In region I, the copolymerization of styrene and isoprene monomers occurred and all I monomers were consumed at the end of region I, while in region II, pure polystyrene block chains were formed. In the beginning of region II, living polymers with terminal isoprenyl anion started to add styrene monomer rapidly and changed into chains with terminal styryl anions. This was followed by a slow change from polyisoprene to polystyrene in the latter part of region II. As a consequence of the polymerization of styrene monomers in the presence of polyisoprene and polystyrene, they found an increase in Mw/Mn. In addition. they also found that the conversion rate of styrene monomers at these conditions is slow compared with one in homopolymerization.  Anionic copolymerizations are very useful in forming block copolymers (see Chap. 9 for discus- sion). Ziegler\u2013Natta catalysts also form block copolymers, similarly to anionic initiators. Much work on copolymerization with coordinated anionic initiators was done to develop ethylene propylene copolymers. Ethylene is considerably more reactive in these copolymerizations. To form random copolymers, soluble Ziegler\u2013Natta catalysts are used. This is aided further by carefully controlling the monomer feed [384].  The 1,2-disubstituted ole\ufb01nic monomers will usually not homopolymerize with the Ziegler\u2013Natta catalysts. They can, however, be copolymerized with ethylene and some a-ole\ufb01ns [384]. Due to poorer reactivity, the monomer feed must consist of higher ratios of the 1,2-disubstituted ole\ufb01ns than of the other comonomers. Copolymers of cis-2 butene with ethylene, where portions of the macromolecules are crystalline, form with vanadium based catalysts. The products have alternating structures, with the pendant methyl groups in erythrodiisotactic arrangements [197]. Similarly, vanadium based catalysts yield alternating copolymers of ethylene and butadiene, where the butadi- ene placement is predominantly trans-1,4 [197].  Giuronett and Mecking carried out copolymerizations of ethylene with 1-ole\ufb01ns in supercritical carbon dioxide by electron poor nickel complexes [385]. The catalyst can be illustrated as follows:  F3C  N  O  Ni  N  O CF3  F3C  F3C  CF3  CF3  They reported that the catalyst showed high activity in supercritical CO2 yielding high molecular  weight copolymers of ethylene with 1-hexene and with norbornene [385].  Copolymerizations of aldehydes take place by both anionic and cationic mechanisms. An elastic copolymer of formaldehyde and acetaldehyde forms with triisobutylaluminum. The rate of copoly- merization is very rapid at (cid:1)78(cid:5)C. The reaction is complete within 30 min [364]. The product, however, is crosslinked. Aldehydes also copolymerize with some vinyl monomers [386]. An acetone block copolymer forms [387] with propylene when Ziegler\u2013Natta catalysts are used at (cid:1)78(cid:5)C. Copolymers of acetone with other ole\ufb01ns and with formaldehyde were also prepared [388, 389]. Many initiators are effective in copolymerizations of aldehydes, ketones, and epoxies [387, 390].  \f4.9 Group Transfer Polymerization  231  O\u2019Driscoll [407] developed the kinetics of ionic copolymerization of dissimilar monomers. It is based on the assumption, that the ratio of monomers in the copolymer d[M1]/d[M2] is directly proportional to the square of the initial monomer rate ([M1]/[M2])2 in the copolymerization reaction.  d\u00bdM1(cid:3)=d\u00bdM2(cid:3) \u00bc \u00f0k1=k2\u00de\u00f0k11=k22\u00de\u00f0\u00bdM1(cid:3)=\u00bdM2(cid:3)\u00de2  The above shown equation was derived on the assumption that initial homopropagation is fast, relative to the propagation. Also, that the crossover reaction is negligible at the beginning of the copolymerization.  4.9 Group Transfer Polymerization  This technology offers considerable promise for commercial preparations of living polymers of methyl methacrylate without resorting to low temperature anionic polymerizations. Although the mechanism or polymerization is not completely explained, the propagation is generally believed to be covalent in character. A silyl ketene acetal is the initiator. It forms from an ester enolate [391]:  O  OCH3  +  Si  Cl  N  Li  2  O  Si  OCH3  O  Li  OCH3  The initiation, that is catalyzed by either a nucleophilic or by a Lewis acid catalyst, was explained  as consisting of a concerted attack by the ketene acetal on the monomer [392]:  O  O  OCH3  OCH3  O  Si  O  O  Si  OCH3  This results in a transfer of the silyl ketene acetal center to the monomer. The process is repeated in  each step of the propagation. The ketone double bond acts as the propagating center [391].  O  OCH3  O  n  O  OCH3  O  Si  O  O  OCH3  Si  O  n +1  O  OCH3  \f232  4 Ionic Chain-Growth Polymerization  The above mechanism shows each step of chain-growth involving transfer of the trialkylsilyl group from the silyl ketene acetal at the chain end to the carbonyl group of the incoming monomer. This is disputed because it excludes silyl exchange between growing chains [393]. Such an exchange, however, was observed [392] and led to a suggestion that the mechanism can involve ester enolate anion intermediates. These are reversibly complexed with silyl ketene acetal chain ends, as the propagating species [394]. It should be noted, however, that the results do not exclude the possibility of transfer reactions occurring as well.  Difunctional initiators cause chain growth to proceed from each end [395]. Because group-transfer polymerizations are \u201cliving\u201d polymerization, once all the monomer has been consumed, a different monomer can be added and block copolymers can be formed.  The most effective nucleophilic catalysts for this reaction are bi\ufb02uoride (HF2  (cid:1)) and \ufb02uoride ions. They can be generated from soluble reagents like tris(dimethylamino)sulfonium bi\ufb02uoride. Other nucleophiles, like CN(cid:1) and nitrophenolate have also been used. These nucleophilic catalysts function by assisting the displacement of the trialkylsilyl group. They are effective in concentrations below 0.1 mol% of the initiator. Among electrophilic catalysts are Lewis acids, like zinc chloride, zinc bromide, zinc iodide, and dialkylaluminum chloride. Such catalysts probably function by coordinating with the carbonyl oxygens of the monomers and increasing the electrophilicity of the double bonds. This makes them more reactive with nucleophilic reagents. They must be used, however, in much higher concentrations.  Water and compounds with active hydrogen must be excluded from the reaction medium. Oxygen, on the other hand, does not interfere with the reaction. Tetrahydrofuran, acetonitrile, and aromatic solvents are commonly used in polymerizations catalyzed by nucleophiles. Chlorinated solvents and dimethylformamide are utilized in many reactions catalyzed by electrophiles. Living polymerizations of methacrylate esters can be carried out at 0\u201350(cid:5)C. The acrylate esters, however, require temperatures below 0(cid:5)C for living, group-transfer polymerizations, because they are more reactive and can undergo side reactions.  Weakly acidic compounds, such as methyl a-phenylacetate or a-phenylpropionitrile, are added to terminate the reaction. They are effective with anionic catalysts [396]. The trialkylsilyl group is transferred from the chain end to the transfer agent:  O  Si  OCH3  HF2  + AH (acid)  O  +  A  Si  OCH3  Group-transfer polymerizations yield very narrow molecular weight distribution polymers. When mixtures of monomers are used, random copolymers form. The polymerization reaction is very tolerant of other functional groups in the monomer. Thus, for instance, p-vinylbenzyl methacrylate is converted to poly(p-vinylbenzyl methacrylate) without the polymerization of the vinyl group [397]. In addition, it is possible to form polymers with high syndiotactic content.  An example of copolymerization is that of methyl methacrylate with methyl a-phenylacrylate [398]. While no homopolymer formed from methyl a-phenylacrylate, alternating copolymers were obtained from mixtures of the two. Equimolar incorporation of monomers was reported even with methyl methacrylate in excess, as long as methyl a-phenylacrylate is present in the reaction mixture. The propagation constants were found to decrease in the order k12 (cid:14) k11>k21 (cid:14) k22. Block copolymers with an alternating block and a poly(methyl methacrylate) block are formed from a monomer feed having MMA in excess [398].  A variation on the group transfer polymerization of n-butyl acrylate was reported [399]. Here, 1-methoxy-1(trimethylsiloxy)-2-methyl-1-propene was used as an initiator and HgI2 as a catalyst. This differs from the nucleophilic-catalyzed group transfer polymerizations described above.  \f4.9 Group Transfer Polymerization  233  The half-lives were reported to be in the range of minutes to hours. Induction periods were observed. Formation of trimethylsilyl iodide was proposed to be the cause of an induction period [399]. The polymerization follows \ufb01rst-order kinetics with respect to the concentrations of the initiator and the catalyst. With respect to concentration of the monomer the reaction is described as being \ufb01rst-order internally. It follows, however, an external reaction order of 1.52 due to the higher polarity of the reaction medium at higher monomer concentrations. The authors tentatively propose that the active species are formed from initiator, catalyst and trimethylsilyl iodide [399]:  OSi(CH3)3  HgI2  OCH3  I  I  Hg  OSi(CH3)3  OCH3  HgI  O  OCH3  OHgI  OCH3  +  (CH3)3SiH  Part of the proposed mechanism is that TMSI forms from MTS and iodine. It is assumed, therefore, that TMSI forms a complex with HgI2, which in turn activates MTS to form an active center capable of initiating the polymerization [399]:  (CH3)3SiI + HgI2  (CH3)3Si  I  HgI2  k1  OSi(CH3)3  OCH3  +  (CH3)3Si  I  HgI2  k2  (CH3)3Si  I  Hg  I  I  O Si(CH3)3  OCH3  Because group transfer polymerization is another form of a living polymerization, attempts have been made to write kinetic equations to include all forms of such polymerizations in one uni\ufb01ed scheme. Livinenko and Muller [400] carried out a general kinetic analysis and compared molecular weight distributions for various mechanisms of activity exchange in living polymerizations. They concluded that molecular weight distributions in many living, e.g. anionic, group transfer, cationic, and radical polymerizations strongly depend on the dynamics of various equilibria between chain ends of different reactivity [400]. They also concluded that a very important special case is the equilibria between active and dormant centers [400]. Mechanisms that include uni- and bimolecular isomerizations (or activations/deactivations), aggregation, direct bimolecular activity exchange, and for both fast and slow monomer addition can be uni\ufb01ed. The averages of the molecular weight distributions and polydispersity indexes, Pw/Pn were derived by them and the dependencies of these averages on three universal parameters were analyzed: (1) on the reactivity ratio of the two species, l \u00bc k0 p, (2) on the fraction of the more active species, a \u00bc P*/I0, which is determined by the initial concentrations of reagents, and (3) on a generalized exchange rate parameter, b, which quanti\ufb01es the rate of exchange relative to that of propagation. The dependence of b on the initial concentrations of reagents is de\ufb01ned by the mechanism of exchange and can be used as a mechanistic criterion to distinguish between various possible mechanisms. Livinenko and Miller concluded that for the cases where b > 1, the polydispersity indexes decrease with monomer conversions. This is a common observation in many living polymerizations where, 10 < b < 100. At full conversions, a simple relation, Pw=Pn (cid:15) 1 \u00fe Y=b, is valid, where Y depends on a and l. For the common cases where one  p=k(cid:4)  \f234  4 Ionic Chain-Growth Polymerization  type of species are dormant this was simpli\ufb01ed further to Pw=Pn (cid:15) 1 \u00fe 1=b. Generally, the molecular weight distributions are narrower if the monomer is added slowly [400].  Y \u00bc a2\u00f01 (cid:1) a\u00de\u00f01 (cid:1) l\u00de=\u00bda \u00fe l\u00f01 (cid:1) a\u00de(cid:3)2; Y<1  Scholten et al. [401] reported that N-heterocyclic carbenes are potent catalysts for group transfer  polymerization of acrylic esters. The reaction is illustrated as follows:  R  O  +  O  O  Si  O  R  R  R  n  O  O  H  O  O  O  O  N  N  or  N  N  0.1\u20130.5 moles of catalyst are used in tetrahydrofuran. The reaction is quenched with methyl  alcohol. The product had a narrow molecular weight distribution.  4.10 Con\ufb01gurational Statistics and the Propagation Mechanism  in Chain-Growth Polymerization  Analyses of polymers to determine stereosequence distributions and understand the propagation mechanism can be carried out with NMR spectroscopy aided by statistical propagation models [222, 402, 403]. A detailed discussion of the subject is beyond this book. The following is a brief explanation of the concepts. The Bernoulli, Markov, Colman-Fox, models describe propagation reactions with chain end control over monomer placement. The Bernoulli model assumes that the last monomer unit in the propagating chain end determines the stereochemistry of the polymer. No consideration is given to the penultimate unit or other units further back. In such an event, two modes of propagation are possible, meso and racemic:  The statistical probabilities, Pm and Pr, which are called conditional probabilities or transitions, of  forming meso or racemic dyads are de\ufb01ned by the following equations:  Pm  Pr  Pm \u00bc Rm=\u00f0Rm \u00fe Rr\u00de  Pr \u00bc Rr=\u00f0Rm \u00fe Rr\u00de  Pm \u00fe Pr \u00bc 1  \f4.10 Con\ufb01gurational Statistics and the Propagation Mechanism in Chain-Growth Polymerization  235  where Rm and Rr are the rates of meso and racemic dyad placement. These dyads can be isotactic or syndiotactic to one another. Such dyads are more frequently called meso and racemic:  isotactic (meso)  syndiotactic (racemic)  The probabilities represent the dyad tactic fractions m and r. The triad tacticity represent isotactic, syndiotactic, and heterotactic (or atactic) arrangements. They are designated as mm, rr, and mr respectively. One way to understand these de\ufb01nitions is by examining a representation of a section of a polymeric chain which has a total of 9 repeating units but only 8 dyads and 7 triads, as shown below:  In the above segment there are 2 racemic dyads and 6 meso dyads. In addition, there are also 4  isotactic, 1 syndiotactic, and 2 atactic dyads.  The triads are de\ufb01ned as follows:  \u00f0mm\u00de \u00bc P2 m  \u00f0mr\u00de \u00bc 2Pm\u00f01 (cid:1) Pm\u00de  \u00f0rr\u00de \u00bc \u00f01 (cid:1) Pm\u00de2  Note that the atactic triad can be produced in two ways, as mr and rm. The tetrad probabilities can be de\ufb01ned as:  \u00f0mmm\u00de \u00bc P3 m;  \u00f0mrm\u00de \u00bc P2  m\u00f01 (cid:1) Pm\u00de  \u00f0mmr\u00de \u00bc 2P2  m\u00f01 (cid:1) Pm\u00de;  \u00f0rrm\u00de \u00bc 2Pm\u00f01 (cid:1) Pm\u00de2  \u00f0rmr\u00de \u00bc Pm\u00f01 (cid:1) Pm\u00de2;
