Repository: JonathanOnorato/ChemLP

# ChemLP
A Chemistry Natural Language Processing Tool

File: Bowman/textbook_files/Polymer_Chemistry_by_Koltzsenburg_Maskos_and_Nuyken.json (part 18 of 30)
copolymers - 378  13.11    structural elucidation of statistical copolymers,   block and graft copolymers - 379  references - 380  \u00a9 springer-verlag berlin heidelberg 2017 s", "koltzenburg et al., polymer chemistry, doi 10.1007/978-3-662-49279-6_13     350  chapter 13 \u00b7 copolymerization  if two different monomers, m1 and m2, are polymerized together, the structures shown in  ", "fig", "13.1 result", " in  the  case  of  copolymers,  we  are  not  dealing  with  mixtures  of  the  individual   homopolymers but instead with products in which both monomers are covalently incor- porated in the individual molecules", "although alternating and statistical copolymers can  indeed be produced by polymerizing two different monomers together (simultaneously),  the syntheses of block and graft copolymers require special methods", "to differentiate the  products, the following nomenclature has emerged:  5 statistical copolymer: poly(m1-stat-m2)  5 alternating copolymer: poly(m1-alt-m2)  5 block copolymer: poly(m1-block-m2)  5 graft copolymer: poly(m1-graft-m2)  if it is not intended to distinguish the specific copolymer architecture, the general term   is poly(m1-co-m2)", " copolymerization allows us to synthesize a virtually infinite number of different prod- ucts", " if  one  assumes  the  existence  of  50  technically  interesting  vinyl  monomers,  there  are  (50 \u00b7 49)/2 = 1225 possible combinations of two different monomers", "this number increases  further by a large multiple if we vary the mixtures between 1 mol% and 99 mol% and take into  account that for each monomer combination there are various possible copolymer architec-  m1 + m2  m1  m2  m1  m2  m1  m2  m1  m2  m1  m1  m1  m2  m1  m2  m2  m1  m1  m1  m1  m1  m2  m2  m2  m2  m1  m1  m1  m1  m1  m1  alternating copolymer  statistical copolymer  block copolymer  m1  m2  m2  m2  m2  graft polymer  m1  m2  m2  m2  m2   ", "fig", "13.1  structures of alternating, statistical, block, and graft copolymers  13   13.1 \u00b7 mayo-lewis equation of copolymerization  351  13  tures", "when copolymers are formed of more than two building blocks,1 the number of com- binations reaches vast proportions", "an example of a group of copolymers that have become  industrially very important is abs-terpolymers of acrylonitrile, butadiene, and styrene", " copolymerization has the great advantage that the attributes of the homopolymers can  be deliberately combined", "taking the example of polystyrene, which is brittle and hard and  has only moderate solvent resistance, it can be seen how, by introducing comonomers into  the polymer, the service range of polymers based on styrene can be expanded", "copolymers  with styrene as comonomer can be thermoplasts [e.g., poly(styrene-co- acrylonitrile), san]  or elastomers [poly(styrene-co-butadiene) sbr,2 and poly(styrene-block-butadiene-block- styrene), sbs] (7 sect", "14.5.3)", "for example, by incorporating acrylonitrile, the strength and  ductility of san-polymers is improved and the resistance against aliphatic hydrocarbons  and mineral oils is enhanced compared with polystyrene", "san polymers with a wide varia- tion in composition are available commercially", " 13.1    mayo-lewis equation of copolymerization  the compositions of statistical copolymers are determined by the monomer composition  and the relative reactivity of the comonomers", "in the following, the corresponding rules  are derived using the example of radical copolymerization", " 13.1.1    deduction of the mayo-lewis equation  of copolymerization  if the radical polymerization is initiated in the presence of two different monomers, m1 and  m2, the polymerization goes through all the individual phases of a radical polymerization;  that  is,  the  polymerization  is  initiated  by  the  disintegration  of  the  initiator,  the  primary  radical  reacts  with  the  monomer  (m1  or  m2),  and  the  chains  grow  until  they  terminate  (7 sect", "9.2.1)", "other than in the polymerization with only one monomer m1, in the case of  copolymerization,  four  different  phases  of  growth,  rather  than  one,  need  to  be  distin- guished", "a growing chain end derived from m1 can react with either m1 or m2", "two further  possibilities  of  growth  emerge  when  the  growing  chain  ends  are  derived  from  m2  (", "fig", "13.2)", " as the monomers are only consumed by chain growth, the following equations can be   formulated for monomer consumption:  \uf8ee d m \uf8f0 dt  1  \uf8f9 \uf8fb =  \uf8ee d m \uf8f0  2  \uf8f9 \uf8fb =  dt  \u2212  \u2212  k 11  \u223c  \uf8ee \uf8f0  \u2022 \uf8f9 m m 1 \uf8fb  \uf8ee \uf8f0  1  \uf8f9 \uf8fb +  k  21  \u223c  \uf8ee \uf8f0  \u2022 \uf8f9 m m 2 \uf8fb  \uf8ee \uf8f0  1  \uf8f9 \uf8fb     k  22  \u223c  \uf8ee \uf8f0  \u2022 \uf8f9 m m 2 \uf8fb  \uf8ee \uf8f0  2  \uf8f9 \uf8fb  +  k 12  \u223c  \uf8ee \uf8f0  \u2022 \uf8f9 m m 1 \uf8fb  \uf8ee \uf8f0  2  \uf8f9 \uf8fb     (13.1)  (13.2)  1  polymers resulting from the copolymerization of more than two monomers are called terpolymers", "2   the abbreviation sbr derives from \u201cstyrene-butadiene rubber\u201d reflecting the elastomeric properties  of the copolymers", "    352  chapter 13 \u00b7 copolymerization   ", "fig", "13.2  chain growth  during a radical polymerization  of two monomers m1 and m2  (27) m1 +  (27) m2 +  m1  m2  m1  m2  k11  k12  k21  k22  (27) m1  (27) m2  (27) m1  (27) m2  v11 = k11[~m1 ] [m1]  (27)  v12 = k12[~m1 ] [m2]  (27)  v21 = k21[~m2 ] [m1]  (27)  v22 = k22[~m2 ] [m2]  (27)  furthermore, assuming a stationary state with respect to the number of radicals (as   described in 7 chap", "9), it follows that  k 12  \u223c  \uf8ee \uf8f0  \u2022 \uf8f9 m m 1 \uf8fb  \uf8ee \uf8f0  2  \uf8f9 \uf8fb  =  k  21  \u223c  \uf8ee \uf8f0  \u2022 \uf8f9 m m 2 \uf8fb  \uf8ee \uf8f0  1  \uf8f9 \uf8fb    and  \u223c  \uf8ee \uf8f0  m  \u2022 1  \uf8f9 \uf8fb =  k  21  \u223c  \u2022 \uf8f9 \uf8ee m m 2 \uf8fb \uf8f0 \uf8ee k m 12 \uf8f0  \uf8ee \uf8f0 \uf8f9 \uf8fb  2  \uf8f9 \uf8fb  1  t     the division of (13.1) by (13.2) yields  ] + ] +  1  2  k  21  kk 12  ~  ~  \uf8fb[ \u2022 m m \uf8f9 2 \uf8fb[ \u2022 m m \uf8f9 1  ] ]    1  2  [ d m [ d m  1  2  ] ]  =  k 11  k  22  ~  \uf8ee \uf8f0 ~ \uf8ee \uf8f0  m  \u223c  =  m  [ [ m  1  2  ] ]  \u22c5  k 11  k  22  \uf8ee \uf8f0 \uf8ee \uf8f0  \uf8fb[ \u2022 m m \uf8f9 1 \uf8fb[ \u2022 m m \uf8f9 2 k  \u2022 1  21  \uf8f9 \uf8fb + \uf8f9 \uf8fb +  \uf8ee \uf8f0 \uf8ee \uf8f0  \u223c  m  \u2022 2  \u223c  m  \u2022 2  k 12  \u223c  m  \u2022 1     \uf8ee \uf8f0 \uf8ee \uf8f0  \uf8f9 \uf8fb \uf8f9 \uf8fb  \uf8ee d m \uf8f0 \uf8ee d m \uf8f0  1  2  \uf8f9 \uf8fb \uf8f9 \uf8fb  =  m  m  \uf8ee \uf8f0 \uf8ee \uf8f0  1  2  \uf8f9 \uf8fb \uf8f9 \uf8fb  \u22c5  k 11  \u22c5  k  21  \u223c  \uf8ee \uf8f0  \u2022 \uf8f9 m m 2 \uf8fb  1  \uf8f9 \uf8fb  \uf8ee \uf8f0 \uf8f9 \uf8fb  \uf8ee k m 12 \uf8f0  2  ++  k  21  \u223c  m  \uf8ee \uf8f0  \u2022 2  \uf8f9 \uf8fb  k  22  \uf8ee \uf8f0  \u223c  m  \u2022 2  \uf8f9 \uf8fb +  k 12  \u22c5  k  21  \u223c  \uf8ee \uf8f0  \u2022 2  \uf8f9 m m \uf8fb  1  \uf8f9 \uf8fb  \uf8ee \uf8f0 \uf8f9 \uf8fb  \uf8ee k m 12 \uf8f0  2     which can be simplified to  [ d m [ d m  1  2  ] ]  =  m  [ [ m  1  2  ] ]  \u22c5  k 11  \u22c5  21  k k 12  \u22c5  [ m [ m  k  22  k  +  \u22c5  21  k  +  21  1  ] ] 2 [ m [ m  ] ]]  1  2     (13.3)  (13.4)  (13.5)  (13.6)  (13.7)  13  the expression d[m1]/d[m2] is a measure of the rate at which the monomers m1 and m2  are incorporated into the growing polymer chains at any moment during the polymeriza- tion", "thus, this expression describes the chemical composition of the copolymers formed  at any one moment in time", "introducing (13.4) into (13.5) gives   13.1 \u00b7 mayo-lewis equation of copolymerization  353  13  by multiplying the second quotient in (13.7) by [m2]/k21 and simplifying one obtains ]  [  [  ]  1  2  2  [ d m [ d m  1  2  ] ]  =  m  [ [ m  1  2  ] ]  \u22c5  k 11  \u22c5  [ k m 21 [ k m 12 ] [ m k  2  21  ] ]  \u22c5  2  m k  k  +  21  21 [ m [ m  \u22c5  ] ]  1  2  [  \u22c5  m k m k  2  21  21 ]  k  222  k  +  21  =  =  m  [ [ m  1  2  ] ]  \u22c5  k 11 k 12 kk 22 k  21  \u22c5[  m  ] +[  1  m  2  ]  m  [  2  ] +[  m  ]  1  equation (13.8) can be further simplified by introducing the so-called copolymerization  parameters r1 and r2", "these are defined as follows:     (13.8)  r 1  =  r 2  =  k 11 k 12 k 22 k  21        (13.9)  (13.10)  (13.11)  the copolymerization parameters, the reactivity ratios r1 and r2, are very important parame- ters", "they describe the relative reactivity of the radicals towards the monomers m1 and m2", "if  r1 > 1, then a polymer radical derived from m1 preferably reacts with the monomer m1", "in this  case, homopolymerization is favored over heteropolymerization", "moreover, only these two  parameters are necessary to describe the copolymerization instead of the four rate constants", "by inserting the parameters r1 and r2 into (13.8) one obtains the mayo-lewis copoly-  merization equation:  [ d m [ d m  1  2  ] ]  =  m 1 m 2  =  m  [ [ m  1  2  ] ]  \u22c5  [ r m 1 1 [ r m 2  2  ] +[ ] +[  m  2 m  1  ] ]     m1  m2  [m1]  [m2]  r1, r2   concentration of m1 in the newly formed polymer3 concentration of m2 in the newly formed polymer concentration of m1 in the reaction mixture concentration of m2 in the reaction mixture copolymerization parameters  equation (13.11) describes the composition of the polymer formed at any one time as  a function of the monomer composition at that time", "during most copolymerizations, as  the reaction progresses, and depending on the reactivity of the individual comonomers,   3   the proportion of m1 and m2 incorporated into the polymer at any one time cannot be determined  simply from the composition of the polymer", "however, if the copolymerization is prematurely  stopped at conversions p < 5 %, the difference between the composition at the time of stopping the  reaction and the integral, experimentally obtained, copolymer is negligible", "it should be noted that  all the concentrations mentioned here are molar concentrations", "    354  chapter 13 \u00b7 copolymerization  a  more  or  less  dramatic  change  in  the  proportion  of  the  comonomers  in  the  reaction  mixture occurs", "thus, the copolymers produced after different reaction times, i.e., at dif- ferent  conversions,  may  be  chemically  different", " only  at  extremely  low  conversions  of  less than 5 % can the relative monomer concentrations be assumed to be approximately  constant; at this stage, (13.11) gives a good first approximation of the copolymer compo- sition", " if a copolymerization is allowed to continue to complete conversion, the average com- position of all the polymer chains naturally corresponds to the initial monomer composi- tion", "however, in this case the product also contains a large number of chemically different  macromolecules", " 13.1.2    example: statistical copolymerization of styrene  and acrylonitrile  to copolymerize styrene with acrylonitrile, both monomers are mixed in different mole  fractions (here: 0.1 \u2264 x1 \u2264 0.9) and polymerized up to a conversion of max", "5 %", "the poly- mer is separated from the residual monomer by precipitation and its chemical composi- tion analyzed", "the method of analysis of the copolymers is determined by the nature of the  components", " in  the  case  of  styrene  and  acrylonitrile,  1h-nmr-spectroscopy,  ir-  spectroscopy (typical cn- and phenyl bands), uv-spectroscopy (absorption of the phenyl  ring), and elementary analysis (acrylonitrile concentration via nitrogen analysis) are all  appropriate", " a typical copolymerization of styrene (m1) and acrylonitrile (m2), conducted without   a solvent, delivers the following data (", "table 13.1)", " a plot of the mole fraction of the monomer (m1) in the polymer m1/(m1 + m2) against  the mole fraction of the monomer (m1) in the initial monomer mixture shows clearly that  rather  than  a  simple  linear  relationship  between  m1/(m1 + m2)  and  [m1]/[(m1] + [m2]),  their interdependence is more complicated (", "fig", "13.3)", "this is discussed in more detail  in the next section", " 13.2    copolymerization diagrams and copolymerization  parameters  a graph plotting the monomer composition in the polymer as a function of the initial4  concentration of the monomers in the reaction mixture shown in ", "fig", "13.3 is referred to  as a copolymerization diagram", " the intersection of the curve in ", "fig", "13.3 with the diagonal dotted line is referred to  as  the  azeotrope", " at  this  point  the  copolymer  composition  and  the  composition  of  the  monomer mixture are identical", "this is the only point at which the composition of the  original  monomer  mixture  does  not  change  despite  further  conversion,  i.e.,  chemically  identical polymers are produced throughout the entire polymerization process", "the mix- ture with this basic composition can therefore be fully polymerized without altering the   4  at very low conversion the actual monomer composition hardly differs from that of the initial   composition so the initial mole fraction is used", " 13   13.2 \u00b7 copolymerization diagrams and copolymerization parameters  355  13   ", "table 13.1  mole fractions of the monomers in the initial reaction mixture and in the polymer  formed via a radical polymerization of styrene (m1) and acrylonitrile (m2), initiated with aibn,  t = 48 \u00b0ca  [ m 1 ] +[  ] m  1  ]  2  m  [  0.1  0.2  0.3  0.4  0.5  0.6  0.7  0.8  0.9  m 1 2+ m m  1  0.30  0.40  0.43  0.46  0.47  0.49  0.54  0.60  0.70  aafter a conversion of ca", "5 %, the copolymer is separated from the residual monomers by precipita- tion", "this polymer composition was determined by 1h-nmr- spectroscopy", " copolymer  composition  with  increasing  conversion", " for  all  other  monomer  composi- tions,  either   styrene  (in  the  example  given  here)  is  preferentially  incorporated  into  the  polymer (below or to the left of the azeotrope) or acrylonitrile (above or to the right of the  azeotrope)", " this  leads  to  the  remaining  monomer  composition  moving  away  from  the  azeotrope as the polymerization proceeds and a chemically inhomogeneous material is  obtained", "by making monomer additions of the monomer being preferentially incorpo- rated during the polymerization, this effect can be corrected", " if the copolymerization parameters r1 and r2 are known, the azeotrope can be calcu-  lated using (13.11):  m 1 m 2  =  m  [ [ m  1  2  ] ]  \u22c5  [ r m 1 1 [ r m 2  2  ] +[ ] +[  m  2 m  1  ] ]     at the azeotrope:  m 1 m 2  =  m  [ [ m  1  2  ] ]     inserting (13.12) into (13.11) gives  1  =  [ r m 1 1 [ r m 2  2  ] +[ ] +[  m  2 m  1  ] ]     (13.11)  (13.12)  (13.13)     356  chapter 13 \u00b7 copolymerization   ", "fig", "13.3  instantaneous  copolymer composition as a  function of the initial monomer  composition using the example  of the copolymerization of  styrene (m1) and acrylonitrile  (m2)  1  m  2     m + 1     m  1  0.9  0.8  0.7  0.6  0.5  0.4  0.3  0.2  0.1  0  0  0.1 0.2 0.3 0.4 0.5 0.6  0.7 0.8 0.9  1  [m1] [m1] + [m2]  this can easily be transformed into  m  [ [ m  1  2  ] ]  =  r 2 r 1  1 1  \u2212 \u2212     (13.14)  13  an azeotrope exists if r1 and r2 are both smaller than 1 (preferred heteropolymeriza- tion)", "this case is true for the radical copolymerization of styrene/acrylonitrile under the  circumstances mentioned here (r1 = 0.40; r2 = 0.17)", "this is also referred to as a statistical  copolymerization", "", "table 13.2 offers an overview of the combination of copolymerization  parameters for each type of copolymerization", " in  relation  to  the  copolymerization  parameters,  we  can  distinguish  between  five    different types of copolymerization (", "table 13.2)", " typical curves analogous to ", "fig", "13.3 for the different cases given above are shown in  ", "fig", "13.4", "a detailed discussion of the individual cases can to be found in the subsequent  sections of this chapter", " in ", "table 13.3 some examples of copolymerization parameters for selected monomer   pairs are compiled", " 13.3    alternating copolymerization  in  some  cases  it  is  not  possible  for  a  monomer  to  add  a  growing  radical  derived  from  another molecule of the same monomer", "thus, the parameters r1 and r2 = 0, as well as k11  and k22 = 0 (", "fig", "13.5)", "  13.3 \u00b7 alternating copolymerization  357  13   ", "table 13.2  combination of copolymerization parameters and the resulting class of copolymer  a  b  c  d  e  r1 < 1  r1 = 1  r1 > 1  r1 < 1  r1 = 0  r1 > 1  r2 < 1  r2 = 1  r2 < 1  r2 > 1  r2 = 0  r2 > 1  copolymerization class  statistical (7 sect", "13.1)  ideal (7 sect", "13.4)  ideal, if r1 \u2219 r2 = 1  alternating (7 sect", "13.3)  unknown  (a)  r1  and  r2  are  both  less  than  1", " in  this  case,  the  copolymerization  diagram  has  an  azeotrope  (", "fig", "13.3)", "(b) r1 and r2 both equal 1", "it follows from the definition of the copolymerization parameters that both  monomers are built into the growing polymer chain with the same rate constants and are therefore  indistinguishable", "in this case, the composition of the copolymers corresponds to that of the original  monomer mixture", "this copolymerization is referred to as ideal azeotropic copolymerization", "(c) r1 is less than 1, r2 is greater than 1 (or reversed)", "in this case one of the two monomers is always  preferentially  incorporated", " if  the  product  of  the  copolymerization  parameters  equals  1,  this  is  referred to as an ideal non-azeotropic copolymerization", "in this case the two polymer radicals react  with the two monomers with identical ratios, i.e., the reactivity of the two radicals is the same in  relation to the two monomers", "(d) r1 and r2 both equal 0", "this situation implies that one active chain end subsequently always adds  the other monomer", "as a result, an alternating copolymer is formed", "(e) r1 and r2 are both greater than 1", "in this case homopolymerization is kinetically favored over  heteropolymerization", "however, there are no examples of this case", "  ", "fig", "13.4  typical  copolymerization curves  (a) r1 < 1, r2 < 1, (b) r1 = 1, r2 = 1,  (c) r1 > 1, r2 < 1, (d) r1 = r2 = 0  1  m  2     m + 1     m  1  0.9  0.8  0.7  0.6  0.5  0.4  0.3  0.2  0.1  0  c  b  a  d  0  0.1 0.2 0.3 0.4 0.5 0.6  0.7 0.8 0.9  1  [m1] [m1] + [m2]     358  chapter 13 \u00b7 copolymerization   ", "table 13.3  examples of copolymerization parametersa  methyl methacrylate  vinylidene chloride  m1  styrene  styrene  styrene  acrylonitrile  styrene  r1  0.84  0.58  56  0.05  5.5  0.40  m2  butadiene  vinyl acetate  vinyl acetate  acrylonitrile  r2  0.99  1.35  0.01  0.06  0.17  type  a, ~b  c  c  c  a  maleic acid anhydride  0.005  ~d  athe  parameters  are  for  radical  polymerizations", " these  parameters  are  hardly  affected  by  the   temperature  at  which  the  polymerization  takes  place  and,  apart  from  a  few  exceptions  (cf.,  for  example 7 sect", "13.5), are almost independent of the solvent", "  ", "fig", "13.5  formation of an  alternating copolymer from the  exclusive addition of the  growing chain end to a  monomer different from the  monomer from which it was  derived  m1 + m1  m2 + m2  m1 + m2  m2 + m1  k11  k22  k12  k21  m1m1  m2m2  m1m2  m2m1  13  this  means  that  the  corresponding  homopolymerization  steps  do  not  take  place  and the monomer sequence is alternating", "independent of the monomer composition, a  polymer of the molar composition  m 1 + m m 2  1  m 2 + m m 2  1  = ", "0 5  = ", "0 5        (13.15)  (13.16)  with an alternating succession of the monomers m1 and m2 is produced", " alternating  copolymers  are  often  the  result  if  donor-acceptor  complexes  are  formed  from  polar  interactions  between  m1  and  m2  and  these  polymerize  in  pairs  (", "fig", "13.6)", "  359  13  13.4 \u00b7 ideal copolymerization   ", "fig", "13.6  donor-acceptor  complex from vinyl ether and  maleic acid anhydride  \u03b4-  \u03b4+  ro  o  o  o  alternating copolymer  13.4    ideal copolymerization  a copolymerization with r1 ", "r2 = 1 is often referred to as an ideal copolymerization", "if both  parameters r1 and r2 = 1, this makes sense as it follows from (13.11) that for this case:  such systems are rare but these monomer pairs can be quantitatively copolymerized to  give copolymers having the same composition as that of the original monomer mixture", " such copolymerizations are thus easy to conduct-as opposed to statistical copolymeriza- tion,  in  which  the  disproportionately  incorporated  comonomer  has  to  be  continually  replaced to obtain a homogeneous product", " systems with the values r1 > 1, r2 < 1 (", "table 13.2, case c) can also meet the condition   r1 ", "r2 = 1", "in this case, by inserting (13.9) and (13.10) and rearranging one obtains  according  to  the  above,  the  relative  rates  at  which  m1  and  m2  (second  numeral  of  the  (27) subscript) react with the active chains ends  \u223c m1  (first numeral of the sub- script) are the same and independent of the nature of the active chain end", "as a result, eq", " (13.11) can be simplified to  (27)  and  \u223c m 2  m 1 m 2  =  m  [ [ m  1  2  ] ]     k 11 k 12  =  k k  21  22     m 1 m 2  =  1 r 2  \u22c5  m  [ [ m  1  2  ] ]     (13.17)  (13.18)  (13.19)  for the experimental determination of r2, various mixtures [m1]/[m2] are polymerized up  to a conversion of max", "5 %", "thereafter, the copolymers are separated from the residual  monomer, for example, by precipitation, and then analyzed", "from a graph of m1/m2 = f([m1]/ [m2]), 1/r2 or r1 is given by the gradient of the straight line (", "fig", "13.7)", " the  validity  of  the  assumption  r1 ", "r2 = 1  should  always  be  verified", " to  this  end,  the  parameters  should  also  be  analyzed  using  the  mayo-lewis  and/or  the  fineman-ross  equations (7 sect", "13.6)", " the  copolymerization  diagrams  of  systems  with  r1 ", "r2 = 1  can  nevertheless  assume   extremely varied forms (", "fig", "13.8)", "    360  chapter 13 \u00b7 copolymerization   ", "fig", "13.7  determination of  the copolymerization parameter  r2 for an ideal copolymerization  (r1 ", "r2 = 1)  1  2  m  m  1 r2  [m1] [m2]   ", "fig", "13.8  copolymerization  diagrams for ideal  copolymerizations with r1 = 0,  1, \u2026, 10 (r1 ", "r2 = 1)  13  1  m  2     m + 1     m  1  0.9  0.8  0.7  0.6  0.5  0.4  0.3  0.2  0.1  0  r1 = 10  5  2  1  0.5  0.2  0.1  [m1] [m1] + [m2]  0  0.1 0.2 0.3 0.4 0.5 0.6  0.7 0.8 0.9  1   13.6 \u00b7 experimental determination of the copolymerization parameters  361  13   ", "table 13.4  copolymerization parameters for the radical copolymerization of acrylic acid (m1)  and mma (m2) in different solvents at 50 \u00b0c  solvent  n,n-dimethyl formamide  tetrahydrofuran  dioxan  acetonitrile  bulk (without solvent)  r1  0.24  0.25  0.30  0.33  0.24  r2  2.89  2.46  2.32  2.17  1.89  polar solvents interfere to varying degrees with the formation of the hydrogen bonded dimers of  acrylic acid", " 13.5    influencing the inclusion ratio of the monomers  an influence of the solvent on the reactivity of the monomers can generally be neglected", " nevertheless,  a systematic variation of the copolymerization parameters for the radical  copolymerization  of  acrylic  acid  with  methyl  methacrylate  (mma)  has  been  observed  which depends on the propensity of the solvent to form hydrogen bonds (", "table 13.4)  (glamann 1969)", " furthermore,  the  copolymerization  behavior  of  monomers  can  be  influenced  by  a  change in the electron density of the c-c double bond", "for example, if acrylic acid methyl  ester is copolymerized instead of acrylic acid:  styrene (m1)/acrylic acid (m2): r1 = 0.15; r2 = 0.25 styrene (m1)/acrylic acid methyl ester (m2): r1 = 0.75; r2 = 0.18 the rate of propagation can also be drastically altered by complexation", "thus, the reac- tivity of acrylonitrile is changed considerably, e.g., by zncl2 or al(ch3)3 and is forced into  an alternating copolymerization with ethylene", "a change in mechanism from a radical to  a  cationic  or  anionic  copolymerization  has  equally  drastic  consequences", " for  example,  although the copolymerization of styrene and mma results in statistical copolymers via a  radical  mechanism,  homo-polystyrene  is  the  sole  product  from  a  cationic  initiation  because  mma  does  not  polymerize  cationically", " via  an  anionic  polymerization  almost  pure pmma is produced initially before styrene is also incorporated in the polymer, i.e.,  in the ideal case poly(mma-block-styrene) is produced", " 13.6    experimental determination of the copolymerization  parameters  as  previously  discussed  in  7 sect", "13.1.2,  the  composition  of  the  copolymers  m1/ (m1 + m2)  is  determined  for  various  [m1]/([m1] + [m2])  at  a  conversion  of  less  than  5 %  and,  from  the  results,  the  copolymerization  diagram  drawn  (", "fig", " 13.3)", "     362  chapter 13 \u00b7 copolymerization  mathematically, according to mayo and lewis, (13.11) is transformed to give r2 = f(r1,  [m1], [ m2], m1, m2):  r 2  =  m  [ [ m  1  2  2 ] 2 ]  \u22c5  m 2 m 1  r \u22c5 + 1  m  [ [ m  1  2  ] ]  \u22c5  m 2 m 1  \u2212  m  [ [ m  1  2  ] ]     with  and  a  =  m  [ [ m  1  2  ] ]     b  m = 2 m 1    it follows from (13.20) that  r 2  = \u22c5 r a b a b a 1  \u22c5 + \u22c5 \u2212  2     as [m1] and [m2] are given and m1 and m2 can be determined experimentally, an equation  is obtained with two unknowns, r1 and r2", "a second experiment with altered [m1] and  [m2] and thus alternative values for m1 and m2 provides a second conditional equation", "a  graph of r2 = f(r1) results in straight lines for both experiments, the intersection of which  yields the values for the required parameters r1 and r2", "the reliability of the values deter- mined increases with the number of experiments (", "fig", "13.9)", " 13   ", "fig", "13.9  determining the  copolymerization parameters  using the method of mayo and  lewis  2 r  experiment 4  experiment 3  experiment 2  experiment 1  (13.20)  (13.21)  (13.22)  (13.23)  r1   13.6 \u00b7 experimental determination of the copolymerization parameters  363  13   ", "fig", "13.10  determining the  copolymerization parameters  using the method of fineman  and ross  y  r1  x  (13.24)  (13.25)  (13.26)  (13.27)  (13.28)  depending on the accuracy with which m1 and m2 can be determined, there is often a  larger  or  smaller  deviation  from  the  theoretically  expected,  common  intersection", " alternatively, r1 and r2 can be determined from the gradient and the intercept of a graph  of the so-called fineman and ross copolymerization equation (13.24); 7 see fig", "13.10", " by  extending  the  term  on  both  sides  of  (13.11)  with  +1,  the  mole  fraction  variant  of  the  mayo-lewis equation is obtained", "using definitions (13.25) to (13.30) and several transfor- mations, the conditional equation for r1 and r2 in the form of equation (13.24) can be obtained", " -r2  y  =  \u22121 r x  r 2    f 1  =  [ m 1 ] +[  ] m  [  m  1  ]    2  f  2  =  [ m 2 ] +[  ] m  [  m  1  ]    2  f 1  =  m 1 + m m 2  1  f 2  =  m 2 + m m 2  1        and by combining f1, f2, f1, and f2 into x and y:     364  chapter 13 \u00b7 copolymerization  y  =  x  =  f 1  1 )  \u2212  2  ( f 1 \u22c5 f f 1 2     2 f 1  1 \u2212(  f 1  ) \u22c5 2 \u22c5 f f 2 1     from  a  series  of  experiments  with  different  [m1]/([m1] + [m2])  a  set  of  x,  y  pairs  is  obtained, which can be plotted to give a straight line", "the gradient of the straight line is r1  and r2 the y-intercept (", "fig", "13.10)", " by introducing the auxiliary variable h = fmin/fmax from (13.27) or (13.28), extreme  monomer ratios can be given greater statistical weight (kelen et al", "1980) and the influ- ence of those measurements particularly prone to error can be reduced so that the reli- ability of the values of r1 and r2 is improved", "by dividing (13.24) by h + x one obtains  y h x +  =  r x r \u2212 + 1 2 h x +  = \u2212  +  r 1  +  r 2 h  \uf8eb \uf8ec \uf8ed  r 2 h  \uf8f6 \uf8f7 \u22c5 \uf8f8  x h x +     the r1-, r2-parameters compiled in tables (kelen et al", "1980) have often been optimized  using this method", " 13.7    the q,e schema of alfrey and price  the copolymerization parameters are specific to a particular monomer pair", "as stated in  the  introduction  to  this  chapter,  n  monomers  produce  (n ", "(n \u2212 1))/2  combinations  in  binary systems (\u00bd, as a ", "b = b ", "a)", "for 100 technically interesting monomers, this leads to  (100 ", "99)/2 = 4950  parameter  combinations  of  which  many  are  compiled  in  reference  works such as the polymer handbook by j", "brandrup and e.h", "immergut (brandrup and  immergut 1989)", " alfrey and price developed a method to determine monomer rather than pair specific  parameters using an empirical approach", "in this method they describe the r-parameters in  terms of four parameters for the reactivity and polarity of each individual monomer:  13  k 12  =  p q e e e 2 1  \u22c5 \u2212  \u22c5  1 2     p1  q2  e1  e2   (27) reactivity of  \u223c m1 reactivity of m2 (27) measurement for the polarity of  \u223c m1 (27) measurement for the polarity of  \u223c m2  and m1    and m2  by analogy:  k 11  =  p q e e e 1 1  \u22c5 \u2212  \u22c5  1 1     thus, for r1 from eq", "(13.10): \u2212 e e 1 1  r 1  =  k 11 k 12  =  p q e 1 1  \u22c5  \u22c5  p q e 2 1  \u22c5  \u22c5  \u2212  e e 1 2  =  q 1 q 2  \u2212  e e 1 1  \u2212(  e 2  )  \u22c5  e     (13.29)  (13.30)  (13.31)  (13.32)  (13.33)  (13.34)   365  13  (13.35)  13.7 \u00b7 the q,e schema of alfrey and price  again, by analogy, for r2 from eq", "(13.11):  r 2  =  k 22 k  21  =  p q e 2  2  \u22c5  \u22c5  p q e 2  1  \u22c5  \u22c5  \u2212  e e 2 2  \u2212  e e 2 1  =  q 2 q 1  \u2212  e e 2 2  \u2212(  e 1  )  \u22c5  e     if  r1  and  r2  have  been  determined  experimentally,  only  two  conditional  equations  are  available to provide values for the four unknowns q1, q2, e1, and e2", " to solve the problem, the reactivity q and the polarity e of the monomer styrene are   arbitrarily defined: qstyrene = 1.00, estyrene   = \u22120.80", " with these numbers, the values for q and e of other comonomers can be calculated", " high values of q represent high reactivity of the corresponding monomer", "strongly nega- tive values of e indicate an electron-rich double bond", " the values of q and e for selected monomers are compiled in ", "table 13.5", "in ", "fig", "13.11, the q, e scheme is visualized as a \u201cmap\u201d", "this map should be interpreted as follows:   1", " copolymerization  of  monomers  with  extremely  different  values  of  q  is  difficult   (e.g., vinyl chloride/styrene)   2", " monomers with similar q values (e.g., styrene/butadiene) can be copolymerized more    3", " systems with similar q and extremely different e values tend to yield alternating    ", "table 13.5  q- and e-values for a selection of monomers (brandrup and immergut 1989)  easily  copolymers  monomer  styrene  acrylonitrile  1,3-butadiene  isobutylene  ethylene  isoprene  maleic acid anhydride  methyl methacrylate  \u03b1-methyl styrene  propylene  vinyl acetate  vinyl chloride  q  1.00  0.48  1.70  0.023  0.016  1.99  0.86  0.78  0.79  0.009  0.026  0.056  e  \u22120.80  \u226a23  \u22120.50  \u22121.20  0.05  \u22120.55  3,69  0.40  \u22120.81  0.88  0.88  0.16  with these data, the copolymerization parameters for monomer pairs which haven\u2019t been exper- imentally determined can be predicted", "however, although the q, e scheme is a very useful, it is  no  more  than  an  empirical  concept  so  that  a  more  thorough,  theoretical  interpretation  is  not  worthwhile; these parameters should be regarded simply as semi- quantitative indicators for the  corresponding monomer", "    366  chapter 13 \u00b7 copolymerization  iii  i  maleic acid anhydride  diethyl fumarate  4  3  2  -1  -2  o-chlorostyrene  e  1  2,5-dichlorostyrene  acrylonitrile  methyl vinyl ketone  methyl acrylate  acrylamide  methylacrylonitrile methyl methacrylate  vinylidenechloride  m-nitrostyrene  0  vinyl chloride allyl chloride  vinyl bromide  vinyl acetate  isobutene  iv  ii  m-bromostyrene  m-methylstyrene  2-vinylpyridine  p-methylstyrene  1,3-butadiene  p-chlorostyrene p-bromostyrene  styrene  p-cyanstyrene  m-chlorostyrene  p-methoxystyrene  13  q  0  0.3  0.5  1  1.5  2  2.5  3  3.5   ", "fig", "13.11  q, e scheme developed by alfrey and price  copolymerization  of  monomers  with  different  reactivity  from  quadrants  iii  or  iv with monomers from quadrants i or ii is not favorable, whereas monomers from  the  same  quadrant  usually  copolymerize  very  well", " copolymerization  of  monomers  from quadrant i with monomers from quadrant ii tends to yield alternating copoly- mers", " 13.8    copolymerization rate  as for homopolymerization, chain initiation, growth, and termination are identified as  the copolymerization steps", "here, too, the monomer is also consumed almost exclusively  by the copolymer chain growth", "  13.8 \u00b7 copolymerization rate  367  13  [ d m  1  \u2212  ]  2  d m  ] + [ dt  =  k 11  ~  \uf8ee \uf8f0  1  \uf8fb[ \u2022 m m \uf8f9 1 [ \u2022 mm \uf8f9 2 \uf8fb  m  ~  \uf8ee \uf8f0  ] +  k 12  ~  \uf8ee \uf8f0  ] +  k  2  21  ]  2  \uf8fb[ \u2022 m m \uf8f9 1 \uf8fb[ \u2022 m m \uf8f9 2  ~  \uf8ee \uf8f0  k  +  22  ]  1     with the termination reactions5 given in ", "fig", "13.12 (kab12 \u2261 kab21) and assuming a quasi-  stationary state for the radical concentration  k  21  ~  \uf8ee \uf8f0  \uf8fb[ \u2022 m m \uf8f9 2  ] =  1  k 12  ~  \uf8ee \uf8f0  \uf8fb[ \u2022 m m \uf8f9 1  ]  2       if  the  rate  of  initiation  is  introduced  using  \u03bd tion ~ rate of termination):  i = vab  (stationary  state \u21d2 the  rate  of  initia-  v i  =  2  k  ab  11  ~  m  \u2022 1  \uf8ee \uf8f0  2  \uf8f9 \uf8fb +  2  k  ab  12  ~  m  \uf8ee \uf8f0  \u2022 1  \uf8f9 \uf8fb  \uf8ee \uf8f0  ~  m  \u2022 2  \uf8f9 \uf8fb +  2  k  ab  22  ~  m  \uf8ee \uf8f0  2  \u2022 2  \uf8f9 \uf8fb     the radical concentration in eq", "(13.16) can now be eliminated to give an equation for the  6: overall rate of polymerization vbr ] [ d m  d m  1  2  ] + [ dt  v br  = \u2212  =  ( [  [ r m 1  1  2 ] + [ 2  ][ m m 1  2  ] + [ r m 2  2  v i  2 r 1  2 d 1  m  1  2 ]] + \u22c5  2 \u03c6 r r \u22c5 1 2  \u22c5  d d 1 2  [  ][ m m 1  2  2 r d 2  2 2  m  [  2  2 ]     2 ]  ) \u22c5 ] +  in eq", "(13.8):  d1  =  d 2  =  \u03c6 =  2  k  11  ab 2 k 11     2  k  22  ab 2 k 22  k  ab     12 \u22c5  k  2  \u22c5  k  ab  11  ab  22     the \u03b4-values are the reciprocals of the  k ing radical homopolymerizations (7 sect", "9.3.1)", " w  /  k  ab   values known from the correspond-  the result of an evaluation using (13.38) is given in ", "fig", "13.13", "at  \u03c6 > 1,  cross-termination  is  more  important  than  homo-termination  (vab11 + vab  22   \u226a vab12 + vab21) and with \u03c6 = 6 the experimental curve can be best described", "it can be   5  as well as the terminations involving radical combination given in ", "fig", "13.12, termination via   disproportionation or indeed other mechanisms is possible but, however, does not influence the  kinetic analysis", "the symbol for the overall rate of the polymerization vbr has not been changed from the original  text", "the subscript \u201cbr\u201d is derived from the german brutto", " 6   (13.36)  (13.3)  (13.37)  (13.38)  (13.39)  (13.40)  (13.41)     368  chapter 13 \u00b7 copolymerization  m1\u00b0 + \u00b0m1  m1\u00b0 + \u00b0m2  m2\u00b0 + \u00b0m2  m1-m1  recombination of m1  m1-m2  cross recombination  m2-m2  recombination of m2   ", "fig", "13.12  termination reactions during a copolymerization  kt,11  kt,12  kt,22  f = 6  f = 1  20  15  10  5  1 - s   1 - l   l  o m    /   6 0 1    ", "   r b  v  13  0  0  0.2  0.4  0.6  0.8  1  [m1] [m1] + [m2]   ", "fig", "13.13  radical copolymerization of styrene (m1) and methacrylonitrile (m2) at 60 \u00b0c (ito 1978)  concluded from the experimental data that an average rate for a copolymerization cannot,  or at least can very rarely, be derived from the average rate of polymerization of the two  homopolymerizations (", "table 13.6)", "  369  13   ", "table 13.6  \u03c6-values for a selection of monomer pairs  13.9 \u00b7 block and graft copolymers  monomer pair  styrene-butyl acrylate  styrene-methyl acrylate  styrene-methyl methacrylate  styrene-methacrylonitrile  styrene-p-methoxy styrene  \u03c6  150  50  13  6  1  it is surprising that the fairly complex experimental curve in ", "fig", "13.13 can be described rather  well by only five parameters r1, r2, \u03b4  2 and \u03c6  1, \u03b4  13.9    block and graft copolymers  the main focus of this section is on methods of radical polymerization which lead to block and  graft copolymers", "both polymer classes are not accessible via simultaneous radical polymeriza- tion of two or more monomers", "special methods are needed for such syntheses", "alternative  methods for synthesizing block or graft polymers are described in 7 chaps", "9 and 10", " 13.9.1    block copolymers  block copolymers are distinguished from statistical copolymers by the monomer distribu- tion", "in the simplest block polymers, a longer sequence of repeating units (-m1m1m1-) is  joined with that of a sequence of different repeating units (-m2m2m2-)", "such products are  also referred to as ab block copolymers (", "fig", "13.1)", "if the sequences are repeated mul- tiple times, they are called (ab)n-block copolymers", "an aba block copolymer is shown in  ", "fig", "10.58", "in contrast to statistical copolymers, whose attributes, to a reasonable approx- imation, are averages of the corresponding homopolymer properties, block copolymers  often have multi-phase morphologies and thus have the attributes of all elements from  which they are formed", "this makes them very interesting materials", " 13.9.1.1    block copolymers by controlled radical  polymerization (crp)  methods such as atrp, nmp, raft, and polymerization in the presence of 1,1 diphenyl  ethylene have given strong impulses to the synthesis of block copolymers with radicals as  chain transfer agents", "these methods have already been discussed in 7 sect", "9.5 and there- fore are not discussed here", "  end group functionalized polymers (telechelics)  13.9.1.2  oligomers  or  polymers  with  well-defined  end  groups  (functional  groups,  subsequently  denoted fg) can be joined together via these groups to build block copolymers (", "fig", "13.14)", " this is why methods of radical synthesis which result in such components are presented  here", "the joining of the components is obviously a step-growth reaction (7 chap", "8)", "  n fg1  fg1  + n  fg2  -  -  fg2  fg1 fg2  n   ", "fig", "13.14  coupling oligomers or polymers with functional end groups to form block copolymers    370  chapter 13 \u00b7 copolymerization  fg1, fg2 = functional groups e.g", "fg1 = cooh fg2 = oh   ", "fig", "13.15  synthesis of  telechelics by dead-end-  polymerization  i  (27) r   + n m  (27) rmn  + r  (27)  2r(27)  (27) rmn  rmnr  (27)  (27) rmn +  mmr  rmn+mr   ", "fig", "13.16  functionalized  aibn derivatives  13  fg  (ch2)2  c n n c (ch2)2  fg  cn  cn  ch3  ch3  fg = -cooh, -ch2oh  functionalized initiators radical polymerization in the presence of high initiator concentrations leads to the so-  called  dead-end  polymerization  and  products  which  carry  the  functional  group  of  the  initiator fragment at their head and tail ends (", "fig", "13.15)", " the primary radicals r\u2022 add to the
