Repository: JonathanOnorato/ChemLP

# ChemLP
A Chemistry Natural Language Processing Tool

File: Bowman/textbook_files/Polymer_Synthesis_Theory_and_Practice_by_Braun_Cherdron_Rehahn_Ritter_and_Voit.json (part 18 of 28)
for all chemicals and products used", " caution: all work is to be undertaken behind a protective screen; hands should also be protected with safety gloves in order to avoid cuts should one of the flasks explode (internal pressure 3 bar)", "  244  3 synthesis of macromolecules by chain growth polymerization  monomeric styrene is destabilized (see example 3.1) and distilled into a suitable receiver (see sect", "2.2.5.3) under nitrogen", "butadiene from a cylinder is condensed under nitrogen atmosphere into a trap cooled in a methanol/dry ice bath", "a 500-ml pressure bottle is evacuated and filled with nitrogen", "a solution of 5 g of sodium oleate (or sodium dodecyl sulfate) is then made up in 200 ml of deaerated water, and 0.25 g (0.93 mmol) of potassium peroxodisulfate is added; the mixture is shaken until everything has dissolved", "the ph is adjusted to a value of 10-10.5 with dilute sodium hydroxide, 30 g (0.29 mol) of styrene containing 0.5 g of dodecylmercaptane as regulator, and 70 g (1.30 mol) of butadiene are added under nitrogen, and the bottle is sealed", "the best procedure is to cool the pressure bottle in an ice/salt mixture, place it on a balance scale and then, under a hood, pour in a small excess of butadiene from the cold trap; the excess butadiene is allowed to evaporate on the balance until the correct weight is reached", "the sealed bottle is allowed to warm to room temperature behind a safety screen, wrapped with a towel and vigorously shaken to emulsify the contents", "it is then placed in a bath at 50()c and should be shaken or rotated continuously", "(if a suitable apparatus is not available, the bottle can be shaken again vigorously after 1 h)", "the bottle is held at 50()c for 15 h behind a safety screen, then allowed to cool to room temperature and finally cooled in ice", "it is weighed again to check whether any butadiene has escaped", "the latex is then slowly poured into about 500 ml of stirred ethanol contained in a beaker under a hood; to the ethanol has previously been added 2 g n-phenyl-b-naphthylamine, this being the amount required to protect the copoly- mer against oxidation", "most of the unconverted butadiene evaporates and the copolymer is obtained as loosely coherent crumbs that are dried for 1-2 days in vacuum at 50-70()c", "the composition of the copolymer can be calculated from the analytically determined double bond content or from the spectroscopically deter- mined content of styrene units (see sect", "2.3.2); the arrangement of the butadiene monomeric units can be found from the ir spectrum (see example 3.21)", "by vulcanization (see example 5.8) the copolymer can be converted into an insoluble, highly elastic product", "it finds application in tires", " example 3.45 radical copolymerization of butadiene with acrylonitrile in emulsion safety precautions: before this experiment is carried out, sect", "2.2.5 must be read as well as the material safety data sheets (msds) for all chemicals and products used", " monomeric acrylonitrile is distilled under nitrogen into a suitable receiver (see sect", "2.2.5.3)", "butadiene from a cylinder is condensed under nitrogen atmosphere into a trap cooled in a methanol/dry ice bath", " as described in example 3.44, a mixture of 10 g (0.19 mol) of acrylonitrile containing 0.1 g dodecylmercaptane as regulator and 25 g (0.46 mol) of butadiene is polymerized in 50 ml of a 5% aqueous solution of sodium oleate (or sodium dodecyl sulfate) containing 0.25 g (0.93 mmol) of potassium peroxodisulfate as initiator", "after 18 h the pressure bottle is allowed to cool to room temperature and is finally cooled in ice", "it is now weighed again to confirm that no butadiene has been lost by leakage", "the bottle is carefully opened, the latex poured into a beaker and   3.4 copolymerization  245  table 3.13 test series for example 3.46  batch 1 23 ml 684 mg 756 mg (8.8 mmol) 31.5 g (0.30 mol) 31.5 g (0.27 mol)  batch 3 batch 2 23 ml 23 ml distilled water emulsifiera 684 mg 450 mg 756 mg 756 mg methacrylic (8.8 mmol) (8.8 mmol) acid 40.95 g (0.39 mol) 31.5 g (0.30 mol) 31.5 g (0.30 mol) styrene 22.05 g (0.17 mol) 31.5 g (0.27 mol) 31.5 g (0.27 mol) butyl acrylate acommercial alkylbenzene sulfonic acid sodium salt (linear c10-c13 alkyl chains, 70% in water), (e.g., from sasol)  batch 4 23 ml 594 mg 1.26 g (14.6 mmol)  0.5 g of n-phenyl- b-naphthylamine stirred in as antioxidant", "a solution of 5 wt% of sodium chloride in 2% sulfuric acid is now added dropwise with stirring until the copolymer flocculates", "it is filtered off, stirred vigorously with water several times in a beaker, filtered again and dried in vacuum at 65-70()c", "the composition of the copolymer is determined from the nitrogen content determined according to the kjeldahl method or from the double bond content", "the arrangement of the butadi- ene monomeric units is found by ir spectroscopy (see example 3.21)", " copolymers of butadiene and acrylonitrile are soluble in aromatic or chlorinated hydrocarbons but insoluble in aliphatic hydrocarbons", "therefore they find use in oil-resistant rubber articles (hoses, sealings etc.)  example 3.46 preparation of a styrene/butyl acrylate/methacrylic acid terpolymer dispersion (influence of emulsifier) safety precautions: before this experiment is carried out, sect", "2.2.5 must be read as well as the material safety data sheets (msds) for all chemicals and products used", " the following experiment should demonstrate the influence of particle size and minimal film-formation temperature (which is connected with the glass transition temperature and therefore with the chemical structure of the polymers) on the properties of films, prepared from aqueous dispersions", " four 250 ml standard apparatus (round bottom flask, several inlets for stirrer, reflux condenser, nitrogen flux or vaccum, thermometer, heating bath) are filled each with 38 ml of distilled water and 405 mg (1.8 mmol) ammonium pero- xodisulfate", "to the fourth flask, additionally 90 mg of an alkylbenzene sulfonic acid sodium salt emulsifier (linear c10-c13 alkyl chains, 70% in water) are added", "after reaching an internal temperature of 80()c, 3 g of a monomer emulsion (prepared according to table 3.13) are added to each of the four batches", "within an induction phase of 15 min the reactions start", "this is visualized by the pale blue coloration of the content of the flasks", "then the remaining monomer emulsion is added over a period of 3 h", "the internal temperature has to be maintained at 80()c during the whole reaction", "after all monomer emulsion has been added, the batches are heated at 80()c for another 30 min", "then, the flasks are allowed to cool to room temperature", "now the reaction mixtures are adjusted to ph 8.5 by addition of 5% naoh solution", "  246  3 synthesis of macromolecules by chain growth polymerization  the contents of batch 2 and batch 4 are spread on a glass plate and dried at 35()c for 24 h", "then, the glass plates with the dried films are placed into water", "run 2 (particle size approx", "270 nm) becomes turbid very rapidly, whereas run 4 (particle size approx", "150 nm) stays clear", " batch 1 and batch 3 are spread on a glass plate and dried at room temperature", "batch 1 gives a clear film without cracks (minimal film-forming temperature below room temperature) whereas batch 3 gives no coherent, crack-free film (minimal film-forming temperature above room temperature)", " 3.4.2 block and graft copolymerization  conventional copolymerizations yield macromolecules mostly with random distri- bution and only very seldom with alternating distribution of the monomer units", "in order to synthesize block or graft polymers, special methods must be used, of which some are described in the following sections", " 3.4.2.1 block copolymers in the simplest case, block copolymers consist of successive series (blocks or segments) of a and b units", "depending on the number of linked blocks, one distinguishes diblock, triblock and multiblock copolymers: diblock (a-a-a) - (b-b-b) triblock (a-a-a) - (b-b-b) - (a-a-a) multiblock (-a-a-a) - (b-b-b) - (a-a-a) - (b-b-b-)", "", "", " for the synthesis of block copolymers chain addition polymerization (ionic or radical) as well as condensation polymerization and stepwise addition polymeriza- tion can be used", " well developed is the anionic polymerization for the preparation of olefin/ diolefin - block copolymers using the techniques of \u201cliving polymerization\u201d (see sect", "3.2.1.2)", "one route makes use of the different reactivities of the two monomers in anionic polymerization with butyllithium as initiator", "thus, when butyllithium is added to a mixture of butadiene and styrene, the butadiene is first polymerized almost completely", "after its consumption stryrene adds on to the living chain ends, which can be recognized by a color change from almost colorless to yellow to brown (depending on the initiator concentration)", "thus, after the styrene has been used up and the chains are finally terminated, one obtains a two- block copolymer of butadiene and styrene:  oxidative degradation by splitting off the double bonds in the butadiene blocks allows the styrene blocks to be isolated", "the degradation of the chains can be followed by molecular weight determinations or viscosity measurements (see examples 3.47, 5.12, 5.14, and 5.15)", "  x  + n  x  3.4 copolymerization  247  buli  li+  x-1  li+  x  n-1  chain stopper  a second route is termed sequential anionic polymerization", "more recently, also controlled radical techniques can be applied successfully for the sequential prepa- ration of block copolymers but still with a less narrow molar mass distribution of the segments and the final product", "in both cases, one starts with the polymerization of monomer a", "after it is finished, monomer b is added and after this monomer is polymerized completely again monomer a is fed into the reaction mixture", "this procedure is applied for the production of styrene/butadiene/styrene and styrene/ isoprene/styrene triblock copolymers on industrial scale", "it can also be used for the preparation of multiblock copolymers", " li+  +    (n-1)  li+  n-1  n  x-1  li+  chain stopper  a variation of the sequential anionic polymerization is the use of dianions as initiator, like sodium naphthalene", "one starts with the polymerization of monomer a", "then monomer b is fed to the reaction mixture which adds immediately to the \u201cliving\u201d anions at each end of block a and thus leads to a triblock copolymer with an a-middle block and two b-outer blocks", "this triblock copolymer is still \u201calive\u201d and repetition of the above procedure results in a multiblock copolymer (see example 3.49)", "  248  3 synthesis of macromolecules by chain growth polymerization  +     na  _  +     na  _  _  2  +   2  2  + 2  _  green  _  2  _  _  2n  _  _  n  n  deep red  n  n  2x  n  _  x-1  n+1  n+1  x-1  _  new monomer or chain stopper  n  n  condensation polymerization and stepwise addition polymerization are, for example, applied for the preparation of block polyesters", "the synthesis concepts are different from those of chain polymerization in that at least one \u201cmonomer\u201d is an oligomer with one or two functional end groups, for example polytetrahy- drofurane with a molecular weight of several hundred and oh-end groups (see example 3.23)", "if this oligomer partially replaces butandiol in the condensation polymerization with terephthalic acid (compare examples 4.1 and 4.2), a poly(ether ester) is obtained with hard polyester segments and soft polyether segments and with the properties of a thermoplastic elastomer", " stepwise addition polymerization is used in the preparation of segmented polyurethanes (compare sect", "4.2.1), e.g., poly(ester ether) urethanes which also find applications in thermoplastic elastomers", "here, both blocks are preformed separately and are linked together by reaction with isocyanates:   3.4 copolymerization  249  n  ho  oh +     2n   ocn     nco  n  ocn  u  u nco  oh--oh  +  ocn     nco  +  ho--oh  +                                                                     +  ho--oh  u nco  ocn  u  u nco   +  +   ocn  u  u u--u     u--u     u  u     u--u     u  hard                           soft                      hard  in segmented polyurethanes as well as in many other block copolymers incom- patible polymer segments are combined", "this incompatibility of different crus means that block copolymers often form multiphase systems (see tem-picture in sect", "2.3.5.14) that are distinguished by special properties", "they are already used in so-called thermoplastic elastomers (tpe)", "they consist of thermoplastic hard segments and of rubber-elastic soft segments, for example, styrene/butadiene/ styrene block copolymers or segmented polyurethanes", "they are not crosslinked via covalent bonds, but by formation of domains by the hard segments", "on the other hand, they fulfill the requirements for rubber-elastic properties", "this physical crosslinking is thermally reversible, so that these elastomers - in contrast covalently crosslinked elastomers - can be thermally processed", "it must be stressed that in case of styrene/butadiene/styrene, the triblock composition is absolutely mandatory for obtaining tpe properties", "both styrene blocks must be terminal", " example 3.47 preparation of a butadiene/styrene diblock copolymer safety precautions: before this experiment is carried out, sect", "2.2.5 must be read as well as the material safety data sheets (msds) for all chemicals and products used", "(a) preparation  a 500 ml two-necked flask, fitted with ground glass stopper and tap, is dried for 2 h at 110()c", "into the still warm flask are distilled 200 ml of toluene under nitrogen, a moderate stream of nitrogen (3 l/min) is then being passed through the solvent for 3 min, using a delivery tube with a sintered glass disk", "the flask is immediately closed with a self-sealing rubber cap and the pressure reduced to 0.3-0.5 bar nitrogen", "with the aid of a dry hypodermic syringe, 6 g (6.7 ml) of dry, stabilizer-free styrene are added, together with 14 g (23 ml) of dry, stabilizer-free butadiene from a vessel provided with an injection needle (the materials must be cooled to a suitable temperature)", "the flask is well shaken and placed in a suitable   250  3 synthesis of macromolecules by chain growth polymerization  wire basket", "finally, as initiator, 8-10 ml of a 0.1 m solution of butyllithium in hexane are injected with a hypodermic syringe", "the necessary initiator concentra- tion depends on the water content of the reaction mixture and must be determined by trial and error", " the flask in its wire basket is placed in a water bath at 50()c", "after 5 h the polymerization has finished and the color of the solution is then yellow", "after cooling to room temperature, 1 ml of 2-propanol is injected and the excess pressure released by insertion of an injection needle", "the flask is opened, 0.5 g of 2,6-di-tert- butyl-4-methylphenol added as stabilizer, and the polymer precipitated in a three- fold volume of methanol", "the viscous product is dried in vacuum at 50()c", "the yield is quantitative", "the limiting viscosity number is determined in toluene at 25()c", "(b) oxidative degradation of the diblock copolymer of butadiene and styrene  6.0 g of the polymer are swollen or dissolved in 600 ml of 1,2-dichlorobenzene at room temperature, heated for 10 min at 120()c and then cooled to 95()c", "90 ml of tert-butyl hydroperoxide (80%) are added, the temperature brought back to 95()c, and 15 ml of a solution of 0.08 wt% of osmium tetroxide in distilled toluene is then added", "the temperature rises a few degrees", "after 20 min the reaction mixture is cooled to room temperature and shaken three times in a separating funnel with 600 ml of a mixture of 1,500 ml of methanol and 500 ml of water", "the lower phase is the 1,2-dichlorobenzene solution", "the 1,2-dichlorobenzene is distilled off under vacuum at 60()c (oil pump) and the residue weighed", "about 2.4 g of a deep yellow, highly viscous mass are obtained", "this can be decolorized by taking it up in toluene and warming with activated charcoal", "the polymer then precipitates well in metha- nol", "the reaction products of the degraded butadiene sequences, and also the styrene sequences having a molecular weight less than 500, are removed by this treatment", "the limiting viscosity number of the residue is now determined in toluene at 25()c and the molecular weight of the styrene sequences determined", "the ir spectrum of the residue from degradation corresponds very closely to that of polystyrene", "the amount of styrene sequences is only slightly less than the amount of styrene in the block copolymer since only a small proportion of the styrene is present within short chain lengths containing both monomeric units, which form the junction points of the two-block sequences", " !  acrylic acid/styrene/acrylic acid) triblock copolymer  example 3.48 preparation of a t-butyl methacrylate/styrene/t-butyl methacrylate ( safety precautions: before this experiment is carried out, sect", "2.2.5 must be read and the material safety data sheets (msds) for all chemicals and products examined", "general: the triblock copolymer is prepared by anionic polymerization", "as in example 3.19, the greatest care must be taken to exclude air and moisture", "also all transfers have to be carried out under rigorous exclusion of air, either in a glove box or using schlenck techniques", "tetrahydrofurane is dried as described in example 3.19", "the monomers are dried for 24 h over calcium hydride and then distilled under vacuum at room temperature", "1,1-diphenyl ethylene (dpe) is dried by dropwise addition of n-butyl lithium until a stable dark-red color appears", "the dpe is then distilled in vacuo at 120()c", "naphthalene (best purity) can be used as obtained", "  3.4 copolymerization  251  ()  lithium naphthalene is prepared by adding, under argon, lithium metal to a solution of naphthalene (3 wt%) in thf (1 equiv", "li with respect to naphthalene)", "the mixture is stirred for 7 h at room temperature until all lithium has disappeared and an intensively green solution is obtained", "the true concentration of the thus obtained solution of lithium naphthalene can be determined by carrying out a model styrene polymerization and determining the resulting degree of polymerization", "when carefully sealed and put under an atmosphere of argon, this solution is stable for several months at  30()c", " ()  ()  lithium naphthalene (0.5 mmol) in thf is added quickly to a cooled (  78()c) solution of styrene (5 g) in thf (50 ml)", "the mixture immediately turns orange", "stirring at 78()c is continued for 30 min", "a small sample may be taken from the mixture with a syringe and quenched in degassed methanol", "this sample can be used to measure the molar mass of the styrene block (by gpc)", "the mixture is allowed to warm to 18()c, then a solution of 1,1-diphenylethylene (108 mg, 0.6 mmol) in thf (1 ml) is added whereupon the color immediately changes to an intensive red", "now tert-butylmeth-acrylate (t-bma; 5 g) is added quickly", "the 18()c for further 60 min", "degassed color disappears, and stirring is continued at methanol (1 ml) is added to terminate the reaction", "after allowing the mixture to warm to room temperature, the obtained polymer is precipitated by pouring the whole mixture into methanol (500 ml)", "the precipitate is filtered off, washed with methanol, and dried in vacuo to constant weight", "the molar mass of this triblock copolymer may again be measured by gpc", " ()  ()  hydrolysis of the poly(t-bma) blocks is achieved by dissolving the triblock copolymer (1 g) in dioxane (100 ml) at room temperature", "conc", "hydrochloric acid (1.5 ml) is added, and the resulting mixture is heated (100()c) and stirred for 18 h", "after cooling to room temperature the solution is concentrated down to approx", "10 ml which are poured into cold (0()c) diethylether (100 ml)", "the precipitate is filtered off, washed with methanol and dried in vacuo to constant weight", "the result is an acrylic acid-b-styrene-b-acrylic acid triblock copolymer", " the parent triblock copolymer t-bma-b-s-b-t-bma and the hydrolyzed triblock copolymer acrylic acid-b-styrene-b-acrylic acid should be analyzed by ir spectros- copy", "the ester and acid carbonyl peaks indicate the saponification (see sect", "2.3.2.2) the two products differ in polarity and thus in hydrophilicity", "the acrylic acid-b- styrene-b-acrylic acid triblock copolymer exhibits amphiphilic properties and forms an emulsion in dilute sodium hydroxide solution where the acid groups are neutralized", " example 3.49 preparation of a multiblock copolymer of 4-vinylpyridine and styrene by anionic polymerization safety precautions: before this experiment is carried out, sect", "2.2.5 must be read as well as the material safety data sheets (msds) for all chemicals and products used", "the block copolymer is prepared by anionic polymerization", "as in example  3.19, the greatest care must be taken to exclude air and moisture", " monomeric styrene is destabilized as in example 3.1 and pre-dried with calcium chloride", "the monomer is now allowed to stand over calcium hydride for 24 h and then distilled under reduced pressure of nitrogen into a previously flamed out   252  3 synthesis of macromolecules by chain growth polymerization  schlenk tube", "pure 4-vinylpyridine is distilled twice over koh pellets in vacuum", "it is then vacuum distilled under nitrogen through a column packed with raschig rings into a previously flamed out schlenk tube (bp 62()c/12 torr)", "the closed schlenk tubes containing the monomers are stored in a refrigerator until required", "the preparation of the initiator solution (sodium naphthalene) is described in example 3.19", " the polymerization is carried out as follows: a schlenk tube that has been flamed out and filled with nitrogen, is charged with 50 ml of pure thf and 1 ml of sodium naphthalene (see example 3.19)", "using a nitrogen-filled syringe, 4.6 ml (40 mmol) of styrene are added to this solution at room temperature with vigorous agitation, while nitrogen is passed through the tube", "the closed tube containing the red polymerizing mixture is allowed to stand for 15 min at room temperature", " to 5.3 g of 4-vinylpyridine is added to thf up to a volume of 50 ml; 5 ml of this solution (containing 5 mmol 4-vinyl pyridine) are added in the same way to the above solution containing the \u201cliving\u201d polystyrene, with vigorous agitation", "after 15 min another 40 mmol of styrene are added, followed 15 min later by another 5 mmol of 4-vinylpyridine; this operation is repeated once more", "15 min after the last addition of monomer the block copolymer is precipitated by dropping the solution into a mixture of 300 ml of diethyl ether and 300 ml of petroleum ether", "the polymer is filtered, washed with ether, filtered again, and dried in vacuum at room temperature", " the blocks of 4-vinylpyridine must not be too long, otherwise the polymer is no longer completely soluble in thf", "this can easily be observed when 20 ml lots of 4-vinylpyridine are used instead of 5 ml; the solution then becomes cloudy, but after fresh addition of styrene it turns clear again", " for comparison, polystyrene and poly(4-vinylpyridine) are prepared by anionic polymerization with sodium naphthalene as initiator", "poly(4-vinylpyridine) precipitates from thf; the mixture is poured into 200 ml of diethyl ether and the polymer filtered off", "the polymer is then reprecipitated from pyridine solution into a tenfold amount of diethyl ether and dried in vacuum", " the ir spectra of all three polymers are recorded and compared with one another", "the incorporation of monomeric units of 4-vinylpyridine can also be demonstrated by nitrogen analysis of the block copolymer", "the solubility behavior is also determined", "poly(4-vinylpyridine) is soluble in pyridine, methanol, and chloroform, but insoluble in toluene and diethyl ether; it swells considerably in water", "on the other hand, the block copolymer, like polystyrene, is soluble in pyridine, chloroform, and toluene; but unlike polystyrene, it swells significantly in methanol", " 3.4.2.2 graft copolymers block copolymers are linear, but graft copolymers are branched, with the main chain generally consisting of a homopolymer or a random copolymer, while the grafted side chains are composed of either the same or another monomer or several monomers:   3.4 copolymerization  253  a a a a a a a a a a a a a a  b b b b b b b  b b b b b b b b b  the numerous ways for the synthesis of graft copolymers can be divided into  three categories", " to the first category belong the homo- and copolymerization of macromonomers", "for this purpose, macromolecules with only one polymerizable end group are needed", "such macromonomers are made, for example, by anionic polymerization where the reactive chain end is modified with a reactive vinyl monomer", "also methacrylic acid esters of long-chain aliphatic alcohols or monofunctional polyeth- ylene oxides or polytetrahydrofurane belong to the class of macromonomers", " ", " r (or r- or  r+)  +   m2  an example for polystyrene macromonomer synthesis:  li+  n-1  o  1", " cl  o  2", " n  o  o  the second possible route is called \u201cgrafting from\u201d", "this means that active sites are generated at the polymer backbone a which initiate the polymerization of monomer b, thus leading to long-chain branches:  i  i  i  i  m1  i \u00bc azo or peroxo group (free radical polymerization), ch2cl or nitroxy group (controlled radical polymerization),   254  3 synthesis of macromolecules by chain growth polymerization  ch2cl (cationic polymerization, e.g., of oxazolines), halogens + li (anionic polymerization)", "in order to create a radical center on the backbone one may irradiate with ultraviolet radiation (see sect", "3.1.4) or with high energy radiation", "autoxidation leads to hydroperoxide groups whose decomposition can also lead to suitable radical centers", " of particular interest are certain ionic graft copolymerizations in which the polymerization reaction is initiated only on the macromolecular framework and no homopolymer is formed", "an example is provided by the formation of polymeric carbonium ions from chloride-containing polymers, such as poly(vinylchloride), in the presence of diethylaluminum chloride:  cl  cl  cl  cl  cl  etalcl2  n  cl ph  ph  ph  etalcl2  the polymer cations can then initiate the polymerization of cationically  polymerizable monomers such as styrene or isobutylene", " the third possibility to prepare graft copolymers is termed \u201cgrafting onto\u201d", "this means that a growing chain b attacks the polymer backbone a with formation of a long branch", "this attack can be a chain-transfer reaction or a \u201ccopolymerization\u201d with unsaturated groups, for example, in polydienes", " these reactions play an important role in the preparation of high impact polysty- rene (see example 5.23) and of abs-polymers (made from acrylonitrile, butadiene, and styrene), whereby grafting occurs in situ at the beginning of the polymerization process", "the formed graft copolymers act in two ways: as emulsifiers during the polymerization process and, secondly, in the solid end product as compatibilizer between the thermoplastic hard phase and the rubber-elastic dispersed phase (already in concentrations below 3%)", " last but not  least, \u201cgrafting onto\u201d can also be achieved by reaction of monofunctional oligomers with the reactive side groups of a polymer backbone", "the esterification of (co)polymers of methacrylic acid chloride with polyethylene oxides or polytetrahydrofuranes bearing only one oh-group belongs to this category", " x  y  x  y  x  y  x  y   3.4 copolymerization  255  it has to be kept in mind that in most of the recipes for the preparation of graft  copolymers, mentioned above, larger amounts of homopolymers b are formed", " in general, graft copolymers play often a role as compatibilizer in polymer  blends (see sect", "5.5)", " the characterization of block or graft copolymers is generally much more difficult than that of random copolymers (see sect", "2.3.2.7)", "especially, dsc measurements are useful for the characterization of the different segments (deter- mination of tg)", "also dynamic-mechanical measurements are used to distinguish statistical copolymers from those with block or graft structure", " the properties of these types of copolymer depend markedly on the number and length of the blocks and side chains, as well as on the structure of the monomeric units and their molar ratio", "in general, graft and block copolymers combine addi- tively the properties of the corresponding homopolymers, while random copolymers normally exhibit the average of the properties of the two homopolymers", "this can be recognized very well from the glass transition temperatures: statistical copolymers show only one tg which is often found in the region between the tg values of the two corresponding homopolymers", "in contrast to this, block and graft copolymers show, because of the microphase-separation, two tg values that correspond to the individ- ual homopolymers", " there is,  therefore,  the possibility of preparing copolymers with desired combinations of properties", "this can generally not be achieved by blending the corresponding homopolymers, since chemically different polymers are rarely com- patible with one another", " example 3.50 graft copolymerization of styrene on polyethylene safety precautions: before this experiment is carried out, sect", "2.2.5 must be read as well as the material safety data sheets (msds) for all chemicals and products used", " a dry, weighed polyethylene film (length 50 mm, breadth 25 mm, thickness 0.1-0.2 mm) is placed in a tube (about 70 ml capacity) fitted with a ground glass joint and stopcock", "after addition of some crystals of benzophenone (as sensitizer) the sample is heated for 1 h on a water bath at 60()c", "the outside of the tube is dried, the stopcock closed, and the tube exposed to 15 min irradiation from a mercury lamp (maximum of emission in the region of l  253-254 nm)", " while the sample is being irradiated a second tube is filled with 50 ml of destabilized styrene (see example 3.1) and 0.1 ml of tetraethylenepentamine, the tube then being evacuated and filled with nitrogen", "with the aid of a large syringe 40 ml of this solution are injected through the bore of the stopcock into the tube containing the film", "the tube is now evacuated, filled with nitrogen, and the closed vessel maintained at 60()c in a thermostat for 2 h", "the grafted polyethylene foil is then extracted in a soxhlet apparatus for 1 h with ethyl acetate, dried to constant weight in vacuum at 50()c and weighed", "the extract is added dropwise to about 400 ml of methanol; the precipitated homopolymer of styrene is filtered off through a sintered glass filter, dried in vacuum at 50()c, and weighed", " \u00bc   256  3 synthesis of macromolecules by chain growth polymerization  the amount of grafted styrene is given by the increase in weight of the film", "it may also be calculated quite well from the densities of polyethylene (d1), polysty- rene (d2), and the graft copolymer (d3) according to the following eq", "3.31:  100  x d1 \u00fe  ()  x d2 \u00bc  100 d3  (3.31)  where x is the weight percentage of grafted polystyrene, relative to the weight of the grafted film", "the density of polystyrene (d2) may be taken as 1.05 g/cm3; the densities d1 and d3 can be determined on small pieces (0.2-0.5 cm2) of the polyethylene and grafted films by the flotation method using ethanol/water mixtures (see sect", "2.3.5.1)", "in addition, the ratio of grafted polystyrene and homopolymer of styrene is determined", " example 3.51 radical graft copolymerization of vinylpyrrolidone onto poly(vinylalcohol) safety precautions: before this experiment is carried out, sect", "2.2.5 must be read as well as the material safety data sheets (msds) for all chemicals and products used", " an initiator solution is prepared by dissolving 0.625 g of 2,2-azobis (2-aminopropene) dihydrochloride in 6 ml water", "the solution is transferred under argon into a syringe", " a standard apparatus (250 ml, three-neck round-bottom flask, thermometer, heating bath) is equipped with magnetic stirrer, reflux condenser, dropping funnel with pressure release, and one neck is sealed with a septum which can be used for thermometer inlet but also addition of initiator solution using a syringe; the apparatus is flushed with argon", "under argon atmosphere one adds 8.3 g of a 30-wt% polyvinylalcohol aqueous solution (2.5 g of pva, molar mass about 30,000 g/mol), 1/5 of the vinylpyrrolidone amount (4.5 g), and about 3 drops of the initiator", " under slow argon stream (inlet via dropping funnel, outlet via condensor) the mixture in the flask is heated to 80()c", "within 3 h the remaining portion of vinylpyrrolidone (18.5 g) is added through the dropping funnel, and within 4 h, half of the remaining initiator solution (about 3 g water solution) is added through the septum using the syringe", "the mixture is stirred for 1 h at 80()c and then the remaining initiator solution is added within 45 min", "the mixture is polymerized to full conversion by keeping it for additional 3.5 h at 80()c", "after cooling to room temperature one obtains a light yellow, viscous polymer solution in water (about 30 wt%)", " characterization of the graft copolymer two solutions have to be prepared: - polymer solution a: 3 g of the obtained graft polymer solution + 6 ml water  (  10 wt% solution)  \u00bc   bibliography  257  - polymer solution b: 9 g 10 wt% aqueous polyvinylpyrolidone (mn about 50,000 g/mol, e.g., luviskol k30 from basf ag) solution + 1 g 10 wt% aqueous polyvinylalcohol solution (mn about 30,000 g/mol)", "about 10 drops of solution a and b, respectively, are added dropwise to 30 ml of an acetone/ethanol mixture (2:1)", "while the ungrafted mixture causes a visible clouding, the graft product is fully soluble", " bibliography  oxford  example 3.15b)  hanser, munich  223:121  invs (madix)  york  munich  weinheim  allen g, bevington j (eds) (1989) comprehensive polymer science, vols 3 and 4", "pergamon,  amajjahe s, choi s, munteanu m, ritter h (2008) angew chem int edit 41:716 benaglia m, rizzardo e, alberti a, guerra m (2005) macromolecules 38:3129-3140 (raft, see  brunelle dj (ed) (1996) ring opening polymerization: mechanisms, catalysis, structure, utility", " buchmeiser mr (2000) chem rev 100:1565 (romp) buchmeiser mr (2005) adv polym sci 176:89 (romp) cherdron h, brekner m-j, osan f (1994) cycloolefin copolymers", "angew makromol chem  chiefari j, chong yk, ercole f, krstina j, jeffery j, le tpt, mayadunne rta, meijs gf, moad  cl, moad g, rizzardo e, thang sh (1998) macromolecules 31:5559  corpart p, charmont d, biadatti t, zard s, michelet d (1998) wo 0.858.974 to rhodia chimie,  cowie jmg (ed) (1985) alternating copolymers", "plenum, new york/london fink g, m\u20aculhaupt r, brintzinger hh (1995) ziegler catalysts", "springer, berlin/heidelberg/new  fouassier jp (1995) photoinitiation and photocuring - fundamentals and applications", "hanser,  grubbs rh (2003) in: grubbs rh (ed) handbook of metathesis, vol 1-3, 1st edn", "wiley vch,  hawker cj, bosman aw, harth e (2001) new polymer synthesis by nitroxide mediated living  radical polymerization", "chem rev 101:3661-3688  houben-weyl (1987) methoden der organischen chemie", "makromolekulare stoffe, vol e20", " ivin kj, saegusa t (eds) (1984) ring opening polymerization, vol 3", "elsevier, london/new york jeromin j, noll o, ritter h (1998) macromol chem phys 199:2641 (cyclodextrin in  thieme, stuttgart/new york  polymerization)  kaminsky w, arndt m (1997) metallocenes for polymer catalysis", "adv polym sci 127:143 komber h, erber m, dabritz f, ritte h, stadermann j, voit b (2011) macromolecules 44(9):3250 kronganz vv, trifunac ad (eds) (1995) processes in photoreactive polymers", "chapman and hall,  matsumura s, kobayashi s, ritter h, kaplan d (2006) adv polym sci 194:95; kobayashi s  (2009), macrol rapid commun 30:237  matyjaszewski k, xia j (2001) atom transfer radical polymerization", "chem rev 101:2921-2990 moad g, solomon dh (1995) the chemistry of free radical polymerization", "pergamon-elsevier,  quinn jf, barner l, barner-kowollik c, rizzardo e, davis tp (2002) macromolecules 35:7620  new york  oxford  (raft)   258  3 synthesis of macromolecules by chain growth polymerization  ritter h, tabatabai m (2002) advanced macromolecular and supramolecular materials and pro- cesses", "kluwer academic/plenum publishers (cyclodextrin in polymerization), new york, pp 41-53  ruhl t, spahn p, hellmann gp (2003) polymer 44:7625 (artifical opals prepared by melt  compression; see example 3.43)  scheirs j, kaminsky w (1999) metallocene-based polyolefins, vol 2", "wiley-vch, weinheim schrock rr (2009) chem rev 109:3211-3226 (romp) swarc m (1996) ionic polymerization fundamentals", "hanser, munich szejtli j (1998) cyclodextrin technology", "kluwer, dordrecht togni a, haltermann rl (1998) metallocenes, vol 2", "wiley-vch, weinheim trnka tm, grubbs rh (2001) acc chem res 34:18 (romp) wenz g (1994) angew chem 106:851 (cyclodextrin in polymerization)   synthesis of macromolecules by step growth polymerization  4  4.1  condensation polymerization (polycondensation)  condensation polymerizations (polycondensations) are stepwise reactions between bifunctional or polyfunctional components, with elimination of small molecules such as water, alcohol, or hydrogen and the formation of macromolecular substances", "for the preparation of linear condensation polymers from bifunctional compounds (the same considerations apply to polyfunctional compounds which then lead to branched, hyperbranched, or crosslinked condensation polymers) there are basically two possibilities", "one either starts from a monomer which has two unlike groups suitable for polycondensation (ab type), or one starts from two different monomers, each possessing a pair of identical reactive groups that can react with each other (aabb type)", "an example of the ab type is the polyconden- sation of hydroxycarboxylic acids:  o  \u2212(n\u22121) h2o  o  n  ho  (ch2)x  oh  o  h  (ch2)x  oh n  an example of the aabb type is the polycondensation of diols with dicarbox-  ylic acids:  n  ho  (ch2)x  oh  + n  ho  (ch2)y  oh  o  o  \u2212(2n\u22121) h2o  h  (ch2)x o  o  o  o  (ch2)y  oh n  the formation of a condensation polymer is a stepwise process", "thus, the first step in the polycondensation of a hydroxycarboxylic acid (ab type) is the forma- tion of a dimer that possesses the same end groups as the initial monomer:  o  2  ho  (ch2)x  oh  \u2212 h2o  o  (ch2)x  o  ho  (ch2)x  oh  o  d", "braun et al., polymer synthesis: theory and practice, doi 10.1007/978-3-642-28980-4_4, # springer-verlag berlin heidelberg 2013  259   260  4 synthesis of macromolecules by step growth polymerization  the end groups of this dimer can react in the next step either with the monomeric compound or with another dimer molecule, and so on", "the molecular weight of the resulting macromolecules increases continuously with reaction time, unlike many addition polymerizations, e.g., radical polymerizations", "the intermediates that are formed in independent, reactions, are oligomeric and polymeric molecules with the same functional end groups as the monomeric starting com- pound", "in principle, these intermediates can be isolated without losing their capa- bility for further growth", "thus,
