Repository: JonathanOnorato/ChemLP

# ChemLP
A Chemistry Natural Language Processing Tool

File: Bowman/textbook_files/Principles_of_Polymer_Chemistry_by_Ravve.json (part 18 of 49)
\u00f0rrr\u00de \u00bc \u00f01 (cid:1) Pm\u00de3  The pentad probabilities are given as:  \u00f0mmmm\u00de \u00bc P4 m;  \u00f0rmrm\u00de \u00bc 2P2  m\u00f01 (cid:1) Pm\u00de2  \u00f0mmmr\u00de \u00bc 2P3  m\u00f01 (cid:1) Pm\u00de;  \u00f0rmrr\u00de \u00bc 2Pm\u00f01 (cid:1) Pm\u00de3  \u00f0rmmr\u00de \u00bc P2  m\u00f01 (cid:1) Pm\u00de2;  \u00f0mrrm\u00de \u00bc P2  m\u00f01 (cid:1) Pm\u00de2  \u00f0mmrm\u00de \u00bc 2P3  m\u00f01 (cid:1) Pm\u00de;  \u00f0rrrm\u00de \u00bc 2Pm\u00f01 (cid:1) Pm\u00de3  \u00f0mmrm\u00de \u00bc 2P2  m\u00f01 (cid:1) Pm\u00de;  \u00f0rrrr\u00de \u00bc \u00f01 (cid:1) Pm\u00de4  \f236  4 Ionic Chain-Growth Polymerization  In the Bernoulli model there is no in\ufb02uence of the stereochemistry of the growing polymeric chain on the incoming monomer. The \ufb01rst order Markov model, on the other hand, is based on the concept that the adding monomer is in\ufb02uenced by the stereochemistry for the growing end. This end may by m or r. This means that there are four probabilities for characterizing the addition process. The monomer can add in an m fashion to an m chain end, or m to an r chain end and so on. These can be designated as Pm/m, Pr/m, Pm/r, and Pr/r. These modes of propagation can be illustrated as follows:  Pm/m  Pm/r  Pr/m  Pr/r  Pm=m \u00fe Pm=r \u00bc 1  Pr=m \u00fe Pr=r \u00bc 1  \u00f0m\u00de \u00bc Pr=m=\u00f0Pm=r \u00fe Pr=m\u00de  \u00f0r\u00de \u00bc Pm=r=\u00f0Pm=r \u00fe Pr=m\u00de  There are four probabilities for propagation, Pm/m, Pm/r, Pr/m, and Pr/r. With conservation of the  relationship we can write:  We can recast the dyads, triads, tetrads, and pentads in terms of Pm/r and Pr/m. The dyads functions  are:  The triad fractions are:  There are six tetrad functions,  \u00f0mm\u00de \u00bc \u00f01 (cid:1) Pm=r\u00dePr=m=\u00f0Pm=r \u00fe Pr=m\u00de  \u00f0mr\u00de \u00bc 2Pm=rPr=m=\u00f0Pm=r \u00fe Pr=m\u00de  \u00f0rr\u00de \u00bc \u00f01 (cid:1) Pr=m\u00dePm=r=\u00f0Pm=r \u00bc Pr=m\u00de  \u00f0mmm\u00de \u00bc Pr=m\u00f01 (cid:1) Pm=r\u00de2=\u00f0Pm=r \u00fe Pr=m\u00de  \u00f0mmr\u00de \u00bc 2Pm=rPr=m\u00f01 (cid:1) Pm=r\u00de=\u00f0Pm=r \u00fe Pr=m\u00de  \u00f0mrm\u00de \u00bc Pm=rP2  r=m=\u00f0Pm=r \u00fe Pr=m\u00de  \f4.10 Con\ufb01gurational Statistics and the Propagation Mechanism in Chain-Growth Polymerization  237  Ten pentad functions,  \u00f0mrr\u00de \u00bc 2Pm=rPr=m\u00f01 (cid:1) Pr=m\u00de=\u00f0Pm=r \u00fe Pr=m\u00de  \u00f0rmr\u00de \u00bc P2  m=rPr=m=\u00f0Pm=r \u00fe Pr=m\u00de  \u00f0rrr\u00de \u00bc Pm=r\u00f01 (cid:1) Pr=m\u00de2= Pm=r \u00fe Pr=m  (cid:2)  (cid:3)  \u00f0mmmm\u00de \u00bc Pr=m\u00f01 (cid:1) Pm=r\u00de3=\u00f0Pm=r \u00fe Pr=m\u00de  \u00f0mmmr\u00de \u00bc 2Pm=rPr=m\u00f01 (cid:1) Pm=r\u00de2=\u00f0Pm=r \u00fe Pr=m\u00de  \u00f0rmrm\u00de \u00bc 2P2  m=rP2  r=m=\u00f0Pm=r \u00fe Pr=m\u00de  \u00f0rmrr\u00de \u00bc 2P2  m=rPr=m\u00f01 (cid:1) Pr=m\u00de=\u00f0Pm=r \u00fe Pr=m\u00de  \u00f0rmmr\u00de \u00bc P2  m=rPr=m\u00f01 (cid:1) Pm=r\u00de=\u00f0Pm=r \u00fe Pr=m\u00de  \u00f0mrrm\u00de \u00bc Pm=rP2  r=m\u00f01 (cid:1) Pr=m\u00de=\u00f0Pm=r \u00fe Pr=m\u00de  \u00f0mmrm\u00de \u00bc 2Pm=rP2  r=m\u00f01 (cid:1) Pm=r\u00de=\u00f0Pm=r \u00fe Pr=m\u00de  \u00f0mrrr\u00de \u00bc 2Pm=rPr=m\u00f01 (cid:1) Pr=m\u00de2=\u00f0Pm=r \u00fe Pr=m\u00de  \u00f0mmrr\u00de \u00bc 2Pm=rPr=m\u00f01 (cid:1) Pm=r\u00de\u00f01 (cid:1) Pr=m\u00de=\u00f0Pm=r \u00fe Pr=m\u00de  \u00f0rrrr\u00de \u00bc Pm=r\u00f01 (cid:1) Pr=m\u00de3=\u00f0Pm=r \u00fe Pr=m\u00de  The second order Markov model requires the speci\ufb01cation of eight conditional probabilities. This is due to the in\ufb02uence of the last three pseudo asymmetric centers of the growing chain. The details of the second Markov were described by Bovey [403]. For details the reader is advised to consult the reference. For convenience the eight conditional probabilities are designated by Greek letters [403]:  P\u00f0mm/m\u00de \u00bc a; P\u00f0mm/r\u00de \u00bc a0  P\u00f0mr/m\u00de \u00bc b; P\u00f0mr/r\u00de \u00bc b0  P\u00f0rm/m\u00de \u00bc g; P\u00f0rm/r\u00de \u00bc g0  P\u00f0rr/m\u00de \u00bc d; P\u00f0rr/m\u00de \u00bc d0  In the above designation, P(mm/m) is the probability of a monomer adding to the chain end in the  m manner. P(mm/r) is the probability of it adding to the chain in the r manner, and so on.  Because,  a \u00fe a0 \u00bc 1;  b \u00fe b0 \u00bc 1;  g \u00fe g0 \u00bc 1;  d \u00fe d0 \u00bc 1  \f238  4 Ionic Chain-Growth Polymerization  there are four independent probabilities. When a \u00bc g and b \u00bc d the model reduces to the \ufb01rst order Markov model.  The Coleman-Fox model attempts to explain \u201cblock like\u201d con\ufb01gurations that are exhibited in varying degrees by most propagating species that deviate from Bernoullian statistics. They proposed that \u201cblock\u201d con\ufb01gurations are generated because the propagating chain ends might exist in two or more states. These states would correspond to chelation by the counterion and to interruption of chelation by solvation. Here too, for further details the reader is advised to go to the original literature [403].  The enantiomorphic site control is based on the probability of the monomer adding either to an R or to an S site of the catalyst. The propagation occurs through both faces of R and S monomers. The model is described in terms of a single parameter that is commonly designated as s [404]. It is the probability of an R monomer adding at the R site and S monomer adding at an S site.  The dyads are described as,  \u00f0m\u00de \u00bc s2 \u00fe \u00f01 \u00fe s\u00de2;  \u00f0r\u00de \u00bc 2s\u00f01 (cid:1) s\u00de  The triads functions are given as,  The tetrad fractions are:  \u00f0mm\u00de \u00bc 1 (cid:1) 3s\u00f01 (cid:1) s\u00de;  \u00f0mr\u00de \u00bc 2s\u00f01 (cid:1) s\u00de;  \u00f0rr\u00de \u00bc s\u00f01 (cid:1) s\u00de  and the pentad fractions as  \u00f0mmm\u00de \u00bc 2s4 (cid:1) 4s3 \u00fe 6s2 (cid:1) 4s \u00fe 1  \u00f0mmr\u00de \u00bc \u00f0mrr\u00de \u00bc (cid:1)4s4 \u00fe 8s3 (cid:1) 6s2 \u00fe 2s  \u00f0mrm\u00de \u00bc \u00f0rmr\u00de \u00bc \u00f0rrr\u00de \u00bc 2s4 (cid:1) 4s3 \u00fe 2s2  \u00f0mmmm\u00de \u00bc 5s4 (cid:1) 10s3 \u00fe 10s2 (cid:1) 5s \u00fe 1  \u00f0mrrm\u00de \u00bc (cid:1)3s4 \u00fe 6s3 (cid:1) 4s2 \u00fe s  \u00f0mmmr\u00de \u00bc \u00f0mmrr\u00de \u00bc (cid:1)6s4 \u00fe 12s3 (cid:1) 8s2 \u00fe 2s  \u00f0rmmr\u00de \u00bc \u00f0rrrr\u00de \u00bc s4 (cid:1) 2s3 \u00fe s2  \u00f0mmrm\u00de \u00bc \u00f0rmrr\u00de \u00bc \u00f0rmrm\u00de \u00bc \u00f0mrrr\u00de \u00bc 2s4 (cid:1) 4s3 \u00fe 2s2  NMR spectroscopy allows testing whether in a particular polymerization the propagation follows the Bernoulli, Markov, or enantiomorphic statistical form. Attempts are usually made to \ufb01t data for dyads, triads, tetrads, and higher sequence fractions to the equation for the different models. Spectral intensities can be associated with theoretical expression involving reaction probability parameters. Theoretical intensities are compared with the observed ones. This is optimized to obtain the best-\ufb01t values of reaction probability parameters and fully characterize the structure of the macromolecule. The \ufb01tting of data can be carried out with the aid of computers.  \f4.10 Con\ufb01gurational Statistics and the Propagation Mechanism in Chain-Growth Polymerization  239  By determining which statistical model is followed in a polymerization, such as Bernoullian, or Markov, or others, it should be possible to understand better the mechanism of steric control. Thus the Bernoulli model describes those reactions in which the chain ends determine the steric arrangement. These are polymerizations that are carried out under conditions that yield mostly atactic polymers. The high isotactic sequences follow the enantiomorphic site model and the high syndiotactic ones usually follow the Markov models. The dyads are described as,  \u00f0m\u00de \u00bc s2 \u00fe \u00f01 \u00fe s\u00de2;  \u00f0r\u00de \u00bc 2s\u00f01 (cid:1) s\u00de  The triads functions are given as,  The tetrad fractions are:  \u00f0mm\u00de \u00bc 1 (cid:1) 3s\u00f01 (cid:1) s\u00de;  (mr) \u00bc 2s\u00f01 (cid:1) s\u00de;  (rr) \u00bc s\u00f01 (cid:1) s\u00de  and the pentad fractions as  \u00f0mmm\u00de \u00bc 2s4 (cid:1) 4s3 \u00fe 6s2 (cid:1) 4s \u00fe 1  \u00f0mmr\u00de \u00bc \u00f0mrr\u00de \u00bc (cid:1)4s4 \u00fe 8s3 (cid:1) 6s2 \u00fe 2s  \u00f0mrm\u00de \u00bc \u00f0rmr\u00de \u00bc \u00f0rrr\u00de \u00bc 2s4 (cid:1) 4s3 \u00fe 2s2  \u00f0mmmm\u00de \u00bc 5s4 (cid:1) 10s3 \u00fe 10s2 (cid:1) 5s \u00fe 1  \u00f0mrrm\u00de \u00bc (cid:1)3s4 \u00fe 6s3 (cid:1) 4s2 \u00fe s  \u00f0mmmr\u00de \u00bc \u00f0mmrr\u00de \u00bc (cid:1)6s4 \u00fe 12s3 (cid:1) 8s2 \u00fe 2s  \u00f0rmmr\u00de \u00bc \u00f0rrrr\u00de \u00bc s4 (cid:1) 2s3 \u00fe s2  \u00f0mmrm\u00de \u00bc \u00f0rmrr\u00de \u00bc \u00f0rmrm\u00de \u00bc \u00f0mrrr\u00de \u00bc 2s4 (cid:1) 4s3 \u00fe 2s2  NMR spectroscopy allows testing whether in a particular polymerization the propagation follows the Bernoulli, Markov, or enantiomorphic statistical form. Attempts are usually made to \ufb01t data for dyads, triads, tetrads, and higher sequence fractions to the equation for the different models. Spectral intensities can be associated with theoretical expression involving reaction probability parameters. Theoretical intensities are compared with the observed ones. This is optimized to obtain the best-\ufb01t values of reaction probability parameters and fully characterize the structure of the macromolecule. The \ufb01tting of data can be carried out with the aid of computers. Cheng published a very useful program in Basic language that applies the model-\ufb01tting approach to various polymeric systems [405]. Many other programs in various computer languages are available today.  By determining which statistical model is followed in a polymerization, such as Bernoullian, or Markov, or others, it should be possible to understand better the mechanism of steric control. Thus the Bernoulli model describes those reactions in which the chain ends determine the steric arrangement. These are polymerizations that are carried out under conditions that yield mostly atactic polymers. The high isotactic sequences follow the enantiomorphic site model and the high syndiotactic ones usually follow the Markov models.  \f240  4 Ionic Chain-Growth Polymerization  4.11 Thermodynamics of Equilibrium Polymerization  The effect of solvents on the equilibrium constants in anionic polymerization in solution has been considered in thermodynamic terms [407].  Sawada [407] expressed the change in free energy for converting one mole of liquid monomer in  an anionic polymerization to one base-mole of an amorphous polymer, DF1c, as follows:  DF1c \u00bc DFm (cid:1) DFp  where, DFm is the partial molar free energy of the monomer (per mole) in the equilibrium mixture, relative to that of the pure liquid monomer, and DFp is the partial molar free energy of the polymer (per base mole) in the equilibrium mixture, relative to that of the amorphous polymer.  Flory [409] described DFm and DFp in a three component system of polymer, monomer, and  solvent as follow:  DFm=RT \u00bc ln \u2019m \u00fe \u00f01 (cid:1) \u2019m\u00de (cid:1) \u2019s\u00f0Xm=Xp\u00de (cid:1) \u2019p\u00f0Xm=Xp\u00de \u00fe \u00f0wms\u2019s \u00fe wms\u2019p\u00de\u00f0\u2019s \u00fe \u2019p\u00de  DFp=RT \u00bc 1=n\u00bdln \u2019p \u00fe \u00f01 (cid:1) \u2019p\u00de (cid:1) \u2019m\u00f0Xp=Xm\u00de (cid:1) \u2019s\u00f0Xp=Xm\u00de \u00fe \u00f0wpm\u2019m \u00fe wps\u2019s\u00de\u00f0\u2019m \u00fe \u2019s\u00de  (cid:1) wsp\u00f0Xm=Xp\u00de\u2019s\u2019p  (cid:1) wms\u00f0Xp=Xm\u00de\u2019m\u2019s  where, \u2019i is the volume fraction of component i, Xi is the number of segments per molecule for component i, n is the degree of polymerization, R is the gas constant, T is the temperature, and w is the free energy parameter between any two components. The subscripts m, s, and p indicate monomer, solvent and polymer, respectively. Flory puts the ration of molar volume as,  assuming that vp/vm \u00bc n and expressing wpm and wps in terms of molecular weight-independent quantities wmp and wsp through the relationship:  vi=vj \u00bc Xi=Xj  wpm \u00bc wmp\u00f0Vp=Vm\u00de \u00bc Vmpn  wps \u00bc wspn\u00f0Vm=Vs\u00de  The free energy of polymerization can then be written:,  DF1c=RT \u00bc ln \u2019m \u00fe 1 \u00fe \u00f0wms\u2019s \u00fe wms\u2019p\u00de\u00f0\u2019s \u00fe \u2019p\u00de (cid:1) wsp\u00f0Vm=Vs\u00de\u2019s\u2019p (cid:1) \u00f01=n\u00de ln \u2019p (cid:1) 1=n  (cid:1) \u00f0wmp\u2019m \u00fe wsp\u2019sVm=Vs\u00de\u00f0\u2019m \u00fe \u2019s\u00de \u00fe wm\u2019m\u2019s  where, \u2019m is now the equilibrium volume fraction of monomer and the volume fraction of the polymer is \u2019p.  Sawata points out [407] that by neglecting terms 1/n when n is large, and by replacing (\u2019s + \u2019p) by  (1 (cid:1) \u2019m) and (\u2019m + \u2019s) by (1 (cid:1) \u2019p) one gets a more general expression:  DF1c=RT \u00bc ln \u2019m \u00fe 1 \u00fe \u2019s\u00f0wms (cid:1) wspVm=Vs\u00de \u00fe wms\u00f0\u2019p (cid:1) \u2019m\u00de  \f241  Review Questions  Review Questions  Section 4.1  Section 4.2  Section 4.3  1. Explain the differences and similarities m anionic and cationic chain growth polymerizations.  1. Write chemical equations for cationic initiation, propagation, and termination steps and show what  the kinetic expressions are.  2. Write the cationic kinetic expression for the degree of polymerization and the rate of propagation. 3. Repeat questions 1 and 2 for anionic polymerizations.  1. Explain what is meant by the expression that initiation in cationic polymerization results from  transposition of either one or two electrons. What type of initiating species is involved?  2. Summarize the initiation process in cationic chain-growth polymerization. 3. Show by chemical equations the initiation process by protonic acids, by Lewis acids complexed  with water and or with alkyl halides.  4. What is the proposed mechanism of initiation of polymerization, by the Lewis arid like aluminum  chloride or bromide through an auto ionization process?  5. What are the several proposed mechanisms of initiations by stable cations? 6. Explain how some cationic polymerizations can be initiated by metal alkyls and substances that  generate cations.  7. Show the mechanism of one electron transposition initiation with chemical equations based on a free-radical oxidation by diphenyliodonium hexa\ufb02uorophosphate (let the source of the free- radicals be photo decomposition of methyl benzoin ether).  8. Discuss brie\ufb02y the role of charge transfer complexes in initiations of cationic polymerizations. 9. What is the mechanism of electro initiation of cationic polymerization?  10. How does the tightness of the ion pairs affect propagation in cationic polymerization? 11. What is the mechanism of chain growth with a tight ion pairs in cationic polymerization? 12. Discuss the Kunitake and Takanabe mechanism for steric control in homogeneous cationic  13. What  is the Nakano et al. mechanism for  steric control  in heterogeneous cationic  14. What is pseudo-cationic polymerization? Explain and illustrate on polymerization of styrene  polymerizations.  polymerizations?  initiated by perchloric acid.  15. Describe and give examples of chemical reactions of isomerization polymerization where the  propagation is accompanied by bond or electron rearrangement.  16. Give two examples of chemical reactions where the propagation in isomerization polymerization  is accompanied by migration of one or more atoms.  17. Illustrate the termination reactions in cationic polymerizations. 18. What are the important aspects of living cationic polymerization? Can you give examples?  \f242  Section 4.4  4 Ionic Chain-Growth Polymerization  1. What are the two types of initiations in anionic polymerization? 2. Describe and illustrate by chemical equations the initiation mechanism m a homogeneous polymerization by addition of an butyllithium to an ole\ufb01n in a polar solvent What is the effect of heteroatoms. such as oxygen present in the monomers? illustrate.  3. Describe and illustrate one electron transfer initiations of anionic polymerization and give several  4. Describe initiations and propagation by Al\ufb01n catalysts. 5. Discuss electoinitiation of anionic polymerization. 6. How does the propagation reaction in anionic polymerization differ in the presence of polar and  7. How do structures of monomers in\ufb02uence propagation rates in anionic polymerizations?  8. Discuss steric control m homogeneous anionic polymerization of methyl methacrylate in non-  examples.  non-polar solvents?  Illustrate.  polar solvents.  9. Discuss steric control in homogeneous anionic polymerization of isoprene on none-polar solvents.  10. Discuss steric control in homogeneous anionic polymerizations in polar solvents. 11. Discuss and illustrate hydrogen transfer polymerization of acrylamide. 12. How do termination reactions take place in anionic chain-growth polymerization? 13. Discuss living anionic polymerizations. 14. How are living monodisperse methyl methacrylate polymers prepared with the aid of enolate  aluminum porphyrin intermediates? Explain and illustrate.  Section 4.5  1. What metals form catalysts in Ziegler\u2013Natta coordinated anionic polymerization. 2. Illustrate the reactions that  takes place between aluminum alkyls and transition metal  compounds, like titanium chloride, in formations of Ziegler\u2013Natta catalysis.  3. Describe the bimetallic polymerization mechanism of G. Natta. 4. Describe the Cossee and Arlman mono metallic mechanism. 5. Describe steric control in heterogeneous coordinated anionic polymerizations. 6. What are the homogeneous Ziegler\u2013Natta catalysts? 7. Discuss steric control with homogenous catalysts. 8. Describe the currently used industrial Ziegler\u2013Natta catalysts on support and soluble ones. 9. Discuss effects of Lewis bases on Ziegler\u2013Natta typo coordinated anionic polymerizations.  10. What is the termination reaction in coordinated anionic polymerizations. Illustrate. 11. Describe the transition metal oxide on support catalysts, how they are prepared and used. 12. Describe the metallocene catalysts. 13. How does isomerization polymerization take place by coordinated anionic mechanism?  Section 4.6  1. Describe cationic polymerization of aldehydes. 2. Describe anionic polymerizations of aldehydes  \fSection 4.7  Section 4.8  encountered?  Section 4.9  Section 4.10  References  243  3. What is the mechanism control in anionic polymerization of aldehydes polymerizations? 4. Describe polymerization of unsaturated aldehydes such as crotonaldehyde or acrolein. 5. Describe polymerization of dialdehydes.  1. Discuss polymerization of ketones and isocyanates.  1. Discuss copolymerization by ionic mechanism. What am some of the problems that are  1. Discuss the proposed mechanisms of group transfer polymerization.  1. What are Bernoulli, Markov, and Colman-Fox statistical models for the propagation reactions?  Can you describe each?  H.L. Hsieh and R.P. Quick, Anionic Polymerization - Principles and Practical Applications, M. Dekker, New York,  K. Matyjaszewski, ed., Cationic Polymerization - Mechanism, Synthesis and Application, M. Dekker, New York, 1996  Recommended Reading  1996  References  1. J.P. Kennedy and E. Marechal, Cationic Polymerization, Wiley-Interscience, New York 1982; M.Mofton, Anionic  Polymerization, Principles and Practice, Academic Press New York 1983  2. T.E. HogenEsch and J. Smid, eds, Recent Advances in Anionic Polymerization, Elsevier, New York, 1987 3. M.L Burstall and FE. Treloar, Chapt. 1, The Chemistry of Cationic Polymerization, P.R Plesch, ed Macmillan Co.,  New York, 1963  4. D.N. Bhattacharyya, C.L Lee I Smid, and M. Szwarc, J. Phys. Chem,1965, 69, 612 5. D.N. Bhattacharyya, I Smid, and M. Szwarc,J. Phys. Chem.,1965, 69, 624 6. G.T. Chen, J. Polymer Sci., Polymer Chem. Ed. 1982., 20, 2915 7. T. Keii, E. Suzuki, M. Tamura, M. Murata, and Y. Doi, Mak.romoL Chem., 1982, 183, 2285  \f244  4 Ionic Chain-Growth Polymerization  8. J. P. Kennedy and R.M. Thornas, Advan. Chem. Ser., 1967, 34, 111; Aoshima, S., Yoshida, T., Kanazawa, A. and Kanaoka, S. J. Polym. Sc!., Part A: Polym. Chem., 2007, 45, 1801;Yoshida, T., Kanaoka, S. and Aoshima, S., J. Polym. Sc!., Port A: Polym.Chem. 2005, 43, 5138  9. J.P. Kennedy and B Marechal, J. Polymer Sci., MacromoL Rev., 1981, 16, 123 10. G. A. Olah, Makromol. Chemie, 1974, 175, 1039 11. M. Chmelir, J. Polymer Sci. Symposium, 1976, #56, 311 12. Z. Zlamal, Chapt. 6, Vinyl Polymerization, Part Il, G.E.Ham, ed. Dekker, New York, 1969 13. D.D. Eley, The Chemiatiy of Cationic Polymerization\u201d. P.H. Plesch, ed., MacMillan, New York, 1963 14. O. Wichterle, M. Kolinsky, and M. Marek, Chem. Listy, 1958, 52, 1049 15. R.G.. Heiligman, J. Polymer Sci.,1951, 6, 155 16. NA. Ghanem and H Mark, Eur. Polymer J, 1972, 8, 999 17. AG. Evans, G.W. Meadows and M. Polanyi, Nature, 1946, 158, 94; ibid. 1947, 160, 869 18. P.H. Pleat, The Chemistry of Cationic Polymerization. P.R Plesch, ed., Macmillan, N.Y., 1963 19. H.C. Brown and B.W. Kanner, J. Am Chem.. Soc, 1963, 75, 3865 20. M.J. Moulis, J. Collomb, A Gandini, and H Cheradame, Polymer Bull. (Berlin), 1980, 3 (4), 197, From Chem.Abstr  1981, 94, 31143u  21. J.P. Kemedy, T. Kelen, S.C Guhaniyogi, and R.T. Chou,, J. MacromoL Sci.-Chem., 1982, 4,18, 129 22. M. Masure and P. Sigwalt, MakromoL Chem., Rapid Commun, 1983, 4,269 23. PH. Plesch, Makromol Chemie, 1974, 75, 1065 24. M. Chmelir, M. Marek and O. Wichterle, J. Polymer Sci., 1967, C-16, 833 25. M. Chmelir, J. Polymer Sci., Symposium, 1970, # 56, 311 26. J.P. Kennedy, J.MacromoL Sci. 1972, . 6-A, 329 27. G. Sauvet, J.P.Vairon, and P. Sigwalt, J. Polymer sci., Chem.., 1978, 16, 3047 28. P. Sigwalt, Makromol. Chemie, 1974, 175, 1017 29. G.A. Olah, Makromol. Chemie, 1974, 175,1039 30. V. Korshakand N.N. Lebedev, J. Gen. Chem. U.S.S.R. 1948, 18, 1766 31. G. Sauvet, J.P.Vairon, and P. Sigwalt, Bull. Soc. Chim. France, 1970, 4031 32. M. Marek and M. Chmelir, Intent Symp. MacromoL Chem., Prague, 1965, p.4. 33. F.A.M. Abdul-Rasoul, A Ledwith, and Y. Yagci, Polymer, 1978, 19, 1219 34. M. Chmelir and M. Marek, J. Polymer Sci, 1968, C,22, 177 35. P. Lopour and M. Marek, Makromol Chem., 1970, 134, 23 36. D.W.Grattan and P.H. Plesch, Makromol. Chem., 1980, 181, 751; Sipos, L., De, P. and Faust, R. Macromolecules 2003, 36, 8282; Dimitrov, I. and Faust, R. Macromolecules 2004, 37, 9753; Hadjikyriacou, S., Acar, M. and Faust, R. Macromolecules 2004, 37, 75; Dc, P. and Faust, R. Macromolecules 2006,39, 7527  37. J.P. Kenedy, S.Y. Huang, and S.C, Feinberg,, J. Polymer Sci., 1977, 15, 2801 38. P. Giusti, F. Andrizzi, P. Cerrai, and G.L Possanzini, Makromol. Chem., 1970, 136, 97 39. C.E.H Bawn, C. Fitzimmons, and A. Ledwith, Proc. Chem. Soc., 1964, 391 40. A. Ledwith, Makromol. Chem., 1974, 175, 1117 41. C.E.H. Bawn, Pure and Applied Chem, 1968, 16(2-3), 385 42. G. Natta, G. Dall Asta, G. Mazzxanti, U. Giannini, and S. Cesea, Angew. Chem.,1959, 71, 205 43. G. Natta, G. Dall Asta, G. Mazzxanti, and S. Cesea, Makromol. Chem., 1962, 58,217 44. J.P. Kennedy, Am. Chem. Soc. Polymer Preprints, 1966, 7, 485: J. Polymer Sci., Symposium, 1976, #56, 1 45. T. Saegusa, in Structure and Mechanism in Vinyl Polymerization, T. Tsuruta and H.S. O\u2019driscoll, eds.,Dekker,  New York, 1969  46. J.C. Bevington in Polyethers #1, N. Gaylord, ed., (High Polymers, Vol 13), Wiley-Interscience, New York 1963 47. H. Sinn, H. Winter, W.V. Tirptiz, Makromol. Chem., 1961, 48, 59 48. T. Saegusa,. H. Imai, and J. Furukawa, Makromol. Chem. 1963, 65, 60 49. K. Iwasaki, H. Imai, and Y. Tsuchita, and S. Nakano, J. Polymer Sci., 1963, A-1,1, 2371 50. J.M. Bruce and D.W. Farren, Polymer, 1963, 4, 407 51. M. Udo, KM. Stehling M.R Stein, and ItW. Wamouth,Macromolecules, 1998, 31, 2019 52. AG. Can, D.M. Dawsom, andM. Bothmann, Mocromolecules, 1998, 31, 2035 53. Q. Wang. D. Jeremic, F. Barsan, It Quyoum, D.J. Gills, and M.C. Baird. Am. Chem. Soc Polymer Preprints, 1996,  37(1), 251  54. K Matsuzaki, R Mciii, N. Inoue, and T. Kanai, Makromol. Chem., 1981, 182, 2421 55. F.A.M Abdul-Rasoul, A Ledwith, and Y. Yagci, Polymer Bull., 1978, 1, 1 56. A Ledwith, Polymer, 1978, 19, 1217 57. LP. Ellinger, Advan. Macromol Chem., 1968, 1, 169 58. H. Gilbert, F.F. Miller, S.J. Averill, B.H. Carlson, J.L Folt, H.J. Heller, F.D. Stewart, R.F. Schmidt, and IL L  Trumbull, J. Am. Chem. Soc., 1956, 78, 1669  \fReferences  245  59. A Ledwith, J. Polymer Sci.,., Symposium #56, 1976, 483 60. RF. Tarvin, S. Aoki, and J.K Stille, Macromolecules, 1972, 5, 663 61. T. Natsuume, M. Naahiniura, M. Fujirnatsu, M. Shimizu, Y. Shirota, H. Hirata, S. Kikabayaahi, and a Mikawa,  Polymer J. Japan. 1971, 1, 181 (From a private translation)  62. K Takakura, K Hayashi, and S. Okamura, J. Polymer Sci., Polymer Letters. 1965, 3, 565 63. K Takakura, K Hayashi, and S. Okamura, J. Polymer Sci., PolymerLetters, 1965, 4, 5 09 64. M. Irie, S. Tominto, R Hsyashi, J. Polymer Sci., Polymer Letters, 1970, 8, 809 65. M. Marek and L Toman, J.. Polymer Sci. Polymer Symposium #42, 1973 339 66. M. Marek and LToman, Makromol. Chem., Rapid Commun., 1980, 1,161 67. J.V. Criveilo and J.H. Lam, J. Polymer Sci., Symposium #56, 1976, 383 68. J.V. Crivello and J.H. Lam, J. Polymer Sci, Polymer Letters, 1978, 16, 563 69. J.V. Crivello and J.H. Lam,,J. Polymer Sci., Chem. Ed., 1980, 17, 1047; ibid. 1980, 18, 2677; ibid, 1980,. 18, 2697 70. J.V. Crivello and J. H. L.am. J. Polymer Sci., Polymer Letters, 1979, 17, 759 71. J.V. Crivelloand J.H Lam, J. Polymer Sci., Chem. Ed, 1980, 18, 1021 72. K Hayashi and S. Okamura, J. Polymer Sci., Symposium. #22, 1968, 15 73. F. Williams et aL, Discussion Faraday Soc., 1963, 36, 254 74. R.K Ueno, K Hayashi, and S. Okamura, J. Polymer Sci., Polymer Letters, 1965, 3, 363; Polymer, 1966, 7,451 75. R.C. Potter, R.M. Bretton and D.J. . . Metz, J. Polymer Sci, 1966, A-1,4, 419, 2259 76. F. Williants, J. Am. Chem. Soc,.1964, 86, 3954 77. R.B Taylor and F. Williams, J. Am. Chem. Soc., 1969, 91, 3728 78. J.W. Breitenback and C.H. Srna, Pure and AppL Chem., 1962, 4, 245 79. B.I. Funt and S.W. Laurent, J. Polymer Sci., 1964, A-1,2, 865 80. B.I Funt and K.C. Yu, J. Polymer Sci., 1962, 62, 359 81. J.W. Breitenbath, Ch. Sma, and 0. F. Olaj, Macromol. Chem., 1960, 42, 171 82. JW. Breitenbach and H. Gabler, Monatsch. Chem., 1961, 91, 202 83. F. Sommer and J.W. Breitenbach, IUPAC Int. Symp. MacromoL Chem., 1069, 1, 257 84. U. Akbulut, J.E. Fernandez, and R.L. Birke, J. Polymer Sci., Polymer Chem Ed., 1975, 13, 133 85. B.L. Funt and T.J Blain,J.Polymer Sci., 1971, A-2,9, 115 86. J.P. Kennedy and R.M. Thomas, J. Polymer Sci., 1960, 46, 233 87. T. Higashisnura, 5. Okamura, and J. Masamoto, Kibunski Kagaku, 1968, 25, (282) 702 (private translation) 88. Y. Wang and L M. Dorfmann, Macromolecules, 1980, 13, 63 89. N. Kolishetti and R. Faust, Macromolecules, 2008, Web edition 10.1021/ma801669t 90. J P. Kennedy, Copolymerization, G.B. Ham, ed., Wiley-Interscience. New York, 1964 91. D.C. Pepper and PJ. Reilly, J. Polymer Sal., 1961, 58, 639 92. A.G. Evans and M. Polanyi, J. Chem. Soc., 1947, 252 93. CE. Schiklmecht A.O.. Zoss, and E. McKinley, Ind. Eng. Chem., 1948, 39, 180 94. G. Natta, I.W. Bossi, and P. CaRradini, MakromoL Chem., 1955, 18, 455 95. C. E. Schildknecht, Ind. Eng. Chem., 1958 50, 107 96. S.Okamura, T. Higashimura, and! Sakurada, J. Polymer Chem, 1959, 39, 507 97. T. Saegusa, H lmai, and J. Furukawa, Macromol Chem., 1964, 79, 207 98. J. Freenley, A Ledwith, and R.H, Sutcliffe, J. Chem. Soc., 1962, 2021 99. C.E.H. Bawn and A. Ledwith, Quart.Rev. (London), 1962, 16, 361 100. D.J. Cram and K R Kopecky, J. Am. Chem. Soc, 1959, 81, 2748 101. T. Kunitake and C Aso, J. Polymer Sci.., 1970, A-1,8, 665 102. Y. Hirokawa, T.R Higashimura, K Matsuzaki, T. Kawamura, and T. Uryu, J. Polymer Sci., Chem. Ed, 1979,  17, 3923  103. D.1 Sikkerna and H. Angad-Gaur, MakromoL Chem., 1980, 181, 2259 104. A Ledwith, B. Chiellini and K Solano, Macromolecules, 1979, 12, 240 105. T Kunitake and K Takarabe, Mokromol. Chem., 1981, 182, 817 106. G. Heublin, J. Macromol Sci.-Chem., 1981, A,16, 563 107. J. Furukawa, Polymer, 1962, 3,487 108. S. Nakano, K Iwasaki and H. Fukutani, J. Polymer Sat, 1963, A-1,1, 3277 109. P.H. Plesch B. Polymer J.., 1973, 1; P.H. Plesch, Mokromol Chem., Macromol Symp., 1988, 13/14, 375,393;  K Matyjaszewski, Mokromol. Chem. Macromol Symp., 1988, 13/14,389  110. A Gandini and P. H. Plesch, Eur. Polymer J., 1968, 4,55; D.C. Pepper, Makromol. Chem., 1974, 175, 1077 111. S. Bywater and D.J.. Woisford, Can..J. Chem., 1966, 44, 1671 112. T. Masuda and T. Higashimura, J.Polymer Sci., Polym. Letters, 1972, 9, 783 113. S.D. Hamann, A.J. Murphy, D.M. Solomon, and R. Willing, J. Macromol Sci.-Chem., 1972, A6, 771 114. M. Szwarc, Macromolecules, 1995, 28,7309, 7312  \f246  4 Ionic Chain-Growth Polymerization  115. K Matyjaszewski, Mokromol Chem. Symp., 1988, 13/14, 389 116. J.P. Kennedy, Trans. N.Y. Acad. Sci., 1966, 1080 117. J.P. Kennedy and J.A. Hinlicky, Polymer. 1965, 6, 133 118. G. Santori, A Valvassori, V. Turba, and M.P. L.achi, Chim. Ind (Mllano), 1963, 45, 1529 119. J.P. Kennedy and H.S. Makowski,J. Polymer Sci., 1968, C(22), 247 120. J.P. Kennedy, J.J. Elliott and W. Naegele,,J. Polymer Sci., 1964, A-1,2, 5029 121. C.G. Wanless and J.P. Kenedy,,Polymer 1965, 6, 111 122. J.P. Kennedy, W.W. Schulz, RG. Squires, and R.M. Thomas, Polymer, 1965, 6, 289 123. G.A Sartori, Hi Lammens, J. Siffert and A Bernard, J. Polymer Sci., Polymer Letters, 1971, 9, 599 124. J.P. Kennedy, P. Berzel, W. Naegele, and R.G. Squires, J. MacromoL Sci.-Chem., 1966, 93, 191 125. P. Dimitrov, J. Emert, J. Hua, S. Kekis, and R. Faust, Macromolecules, 2011, 44, 1831 126. J.P. Kennedy, A Schinakawa, and F. Williams, J. Polymer Sci.,1971, A-1,9, 1551 127. J.P. Kannedy, S.Y. Huang and S.C. Feinberg. J. PaJymer Sci., 1977, 2801 128. J.P. Kennedy, J.Polymer Sci., Symposia #56, 1976, 1 129. J.P. Kennedy and E.Marechal, Cationic Polymerization, Wiley-Interscience, New York, 1982; 130. M. Karnigaito, K Yarnaoka, M. Sawarnoto, and T.H Higashirnura, Macromolecules, 1992, 25, 6400; J.P. Kennedy, S. Midha, and B Keszler, Macromolecules, 1993, 26, 424, J. Lu, M. Karnigaito, M. Sawarnoto, T.H. Higashirnura, and Y.-X Deng, Macromolecules, 1997, 30, 22  131. J.P. Kemedy, T. Kelen, and F. Tudoa, J. Macromol.Sci.-Chem., 1982-1983, A,18, 1189 132. K Faust, A Fehervari, and J.P. Kennedy, J. Macromol. Sci.-Chem., 1982-1983, A,18, 1209 133. J.Puskas, G. Kaszas, J.P. Kennedy, T. Kelen, and F. Tudoa, J. Macroml. Sci.-Chem., 1982-1983, A,18 1229 134. J.Puskas, G. Kaszas, J.P. Kennedy, T. Kelen, and F. Tudoa, J. Macroml. Sci.-Chem., 1982-1983, A,18, 1245 135. J.Puskas, G. Kaszas, J.P. Kennedy, T. Kelen, and F. Tudoa, J. Macroml. Sci.-Chem., 1982-1983, A,18, 1263 136. M.. Sawamoto and J.P. Kennedy,J. MacromoL Sci.-Chem., 1982-1983, A,18, 1275; S. Aoshima and S. Kanaoka,  Chem. Rev.,2009, 109,5245  137. K Faust and J.P. Kerinedy, J. Polymer Sci., Polymer Chem. Ed, 1987, 25, 1847; T. Higashumura, S. Aoshima, and M. Sawamoto, Makromol. Chem.,Macromol. Symp. 1988, 13/14,457(1988); Y. lshihara, M. Sawamoto, and T. Higashimura, Polym. Bull, 1990, 24, 201  138. G. Kaszaa, J.E. Puskas, C.C. Chen, and JP. Kennedy, Macromolecules, 1990, 23, 3909; J.P. Kennedy, Makromol. Chem., MacromoL Symp., 1992, 32,119; O.. Nuyken and H. Kroner, Makromol. Chem., 1990, 191, 1; L Thomas, A Poton, M. Tardi, and P. Sigwalt, Macromolecules, 1992, 25, 5886  139. M. Sawamoto and T. Higashimura, Am. Chem. Soc., Polymer Preprints, 1991, 32, 312; Yoshida, T., Kanazawa, A., Kanaoka, S. and Aoshima, S, . J. Polym.. Sci., Part A: Polym. Chem. 2005, 43, 4288, Kanazawa, A., Kanaoka, S. and Aoshima, S. Macromolecules 2009, 42, 3965; Kanazawa, A., Kanaoka, S. and Aoshtma, S. J. Am. Chem. Soc. 2007, 129, 2420; Sugihara, S., Tanabe, Y., Kitagawa, M. and lkeda, I. J. Polym. Sci., Part A: Polym. Chem. 2008, 46, 1913  140. R.F. Storey, C.L Curry, and L.B. Blister, Macromolecules, 1998, 31, 1058 141. Z. Fedor, Y.C. Bae, and R. Faust, Macromolecules, 1998, 31,4439 142. A. Kanazawa, S. Kanaoka and S. I. Aoshlma, Macromoleculee, 2010, 43, 3682 143. D.H Richards, Polymer, 1978, 19, 109 144. D. Margerison and J.P. Newport, Trans. Faraday Soc., 1963, 59, 2058 145. T.L Brown, R.L. Gerteis, D.A Bafus and J.A Ladd, J. Am. Chem. Soc., 1964, 86, 2134 146. J. Smid, Chapt 11, Stnidure and Mechanism in Vinyl Polymerization, T. Tsunita and K.F. O\u2019Driscoll, eds. . Dekker,  New York, 1969  147. T.L. Brown, Advan. Organometallic Chem., 1965, 3, 365 148. H.F. Ebel, Tetrahedron, 1965, 21, 699 149. G. Fraenkel, D.G. Adams, and J. Williams, Tetrahedron Letters, 1963, 767 150. D.J. Worsford and S. Bywater, Can. S Chem., 1962, 40, 1564 151. C.G. Screttas and J.F. Eastham, J. Am. Chem. Soc., 1965, 87, 3276 152. A Zilkha, S. Barzakay, A Ottolenghi, J. Polymer Sci.., 1963, A-1,1, 1813 153. J.P. Kennedy and AW. Langer, Jr., Fortschr. Hochpolymer Forsch., 1964, 3, 544 154. J. Geerts, M.Van Beylen, and G. Smets, J. Polymer Sci., 1969, A-1,7, 2859 155. Ch.B. Tsvetanov, Eur. Polymer J, 1979, 15, 503 156. A.A Korotkov, S.P. Mitzengendler, and V.N. Krasulina, J Polmer Sci., 1961,53, 217 157. T. Fujimoto, N. Kawabata and J Furukawa, J. Polymer Sci., 1968, A-1,6, 1209 158. K Hatada, T. Kitayama, K Fujikawa, K Ohta, and a Yuki, Am. Chem. Soc. Polymer Preprints, 1980, 21(1), 59 159. G. Lohr and G.V.Schulz, Eur. Polymer J., 1974, 10, 121 160. V. Warzelhan, H. Hocker, and G.V. Schulz, Makromol Chem., 1978, 179, 2221 161. R Kraft A.H.E. Muller, V. Warzelhan, H. Hocker, and G.V. Schulz, Macromolecules, 1978, 11, 1093 162. R Kraft, A.H.E. Muller, H. Hocker, and G.V, Schulz, Makromol Chem., Rapid Commun., 1980, 1, 363  \fReferences  247  163. Y. Joh Y. Kotake T. Yoshihara, F. Ide and K Nakatsuka J. Polymer Sci., 1967, A-lA 593, 605 164. Ch.B. Tsvetanov, Eur. Polymer J.., 1979, 15, 503 165. P.E.M.. Alien, .J. Macromol Sci, 1980, A,14, 11 166. B.L Erussaliniski, I.V. Kulevskaya, and V.V. Mazurek,,J. Polymer Sci., 1967, 16, 1355 167. B.L Erussalinski, Vysokomol Soed, 1971, A13, 1293 168. A.R Lyons and Catterall, Eur. Polymer J., 1970, 7, 839 169. N.G. Gaylord and S.S. Dixit, Macromol. Rev., 1974, 8, 51 170. C.G.. Overberger and Y. Yamamoto, J. Polymer Sci., 1959, B, 3,569 (1959); J. Polymer Sci, 1966, A-1,4, 3101 171. K Higashi, H. Baba, and A Reanbaum, Quantum Organic Chemistry, Wiley-Interscience, New York, 1965 172. D.C. Pepper, Makromol. Cliem. 1974, 175, 1077 173. D.H. Richards, Polymer, 1972, 19, 109 174. M. Szwarc, Nature, 1956, 178,1168 175. M. Brady, M. Ladaki, R Miilcovich, and M. Szwarc, J. Polymer Sci.,1957, 221 176. M. Szwarc, M. Levy, and R Milkovich, J. Am. Chem. Soc., 1956, 78, 2656 177. M. Szwarc, Makromol Chem., 1960, 35, 132 178. M. Szwarc and Van Beylen, \u2018Ionic Polymerization and Living Polymers\u2019, Chapman and Hall, New York, 1993 179. M. Levy and M. Szwarc, J. Am. Chem. Soc.,1961, 82, 521 180. M. Szwarc, Carbanions, Living Polymers, and Electron Transfer Processes, Interscience, New York, 1968 181. A Zilkha. P. Neta, and M. Frankel, J. Chem. Soc., 1960, 3357 182. S. Inoue, T. Tsunita, and J. Furukawa, Makromol. Chem., 1960, 42, 12 183. I.M. Panagotov, I.B. Rashkov, and I. N. Yukhnovski Eur. Polymer J.., 1971, 7, 749 184. A.A. Morton, B.B. Magat, and R.L Letsinger, J. Am. Chem. Soc. 1947, 69, 950 185. A.A. Morton, F.M. Bolton, F.W. Co1lins and B.F. Cluf, Ind. Eng. Chem., 1952, 44, 2876 186. A.A. Morton, RubberAge 1953, 72, 473 187. A.A. Morton, Ind. Eng. Chem., 1950, 42, 1488 188. A.A. Morton and B.J. Laupher, J. Polymer Sci., 1960, 44, 233 189. L Reich and A Schindler, Polymerization by Organometallic Compounds, Wiley-Interscience, New York, 1966 190. N. Yamazaki, S. Nakarnura, and S. Karnbara, J. Polymer Sci., Polymer Letters, 1965, 3, 57 191. D. Laurin and G. Parravane, .J Polymer Sci.., Polymer Letters, 1966, 4, 797 192. B.L Funt and S.N. Bhadani,J. Polymer Sci., 1968. C,17, 1 193. F.I Welch, J. Am. Chem. Soc., 1959, 81, 1345 194. KF. O\u2019Driscoll and AV. Tobolsky, J. Polymer Sci.,,1959, 35,259. 195. S. Bywater and D.J. Woraford, Can. J. Chem., 1966, 44, 1671 196. K Matsuzaki, Y. Shinobara, and T. Kanai,Makromol Chem., 1980, 18, 1923 (1980) 197. J. Boor Jr., Ziegler-Natta Catalysts and Polymerization, Academic Press, New York, 1979 180. 198. K.F. O\u2019Driscoll, T. Yonezawa, T. Higashimura J.Macromol Sci.-Chem., 1966, 1, 1 199. M. Morton, R.D. Sanderson, R Sakata, J. Polymer Sci, Polymer Letters, 1971, 9, 61 200. M. Morton, Ind.Eng. Chem., Prod Res. Dev., 1972, 11, 106 201. D.L. Glusker, E. Stiles, B. Yancoskie, J. Polymer Sci., 1961, 49, 297 202. K Butler, P.R Thomas, and J. Tyler, J. Polymer Sci.., 1960, 48, 357 203. R Kraft, AHE. Muller, H. Hoker, and G.V. Schulz, Macromol. Chem, Rapid Commun., 1980, 1, 363 204. G. Lohr and G.V. Schulz, Makromol Chem., 1973, 172, 137 205. V. Warzelhan, H. Hocker, and G.V. Schulz, Makromol. Chem., 1978, 179, 2221 206. R Kraft, ARE. Muller, V. Warzelhan, H. Hocker, and G.V. Schulz, Macromolecules, 1978, 11, 1093 207. W. Fowells, C. Schuerch, F.A. Bovey, and F.P. Hood, J. Am. Chem. Soc., 1967, 89, 1396; 208. D.L Gluaker, E. Stiles, and B. Yonkpskie, J. Polymer Sci., 1961, 49, 297 209. C.E.H Bawn and A Ledwith, Quart Rev. (London), 1962, 16, 361 210. Huynh ba Gia and J.E. McGrath, Am. Chem. Soc. Polymer Preprints, 1980, 21(1), 74 211. T.E. Hogen-Esch and J. Smid, eds, Recent Advances in Anionic Polymerization, Elsevier, NewYork, 1987 212. T.J. Clark, J. Tien, D.C. Duffy, and P.K.E. Whitesides, J. Am. Chem. Soc., 2001, 123, 7677 213. W.J. Evans, D.G. Giarikos, and N.T. Allen, Macromolecules, 2003, 36, 4256 214. D.J. Breslow, G.E. Hulse, and A.S.. MatlacK, J..Am. Chem. Soc., 1957, 79, 3760 215. L.W. Bush and D.S. Breslow, Macromolecules, 1968, 1, 189 216. Y. Kohuke, K Hanji, J. Furukawa, and T. Fueno, J. Polymer Sci., 1971, A-1,9 431; T Otsu, B. Yamada, M. Itahashi,  and T. Mori, .J. Polymer Sci., Polymer Chem. Ed., 1976, 14, 1347  217. W.M. Saltman, W.E. Gildes, and J. Lal, J.Am. Chem. Soc., 1958, 80, 5615 218. K Yamaguchi and M. Mirioura, J. Polymer Sci., 1972, A-1,10, 1217 219. D.J. Cram and K.R. Kopecky, J. Am. Chem. Soc., 1959. 81, 2748; T.E. Hogen-Esch and J. Smid, eds., Recent Advances in Anionic Polymerization, Elsevier, New York, 1987; AH.E. Muller, Carbonionic Polymerization  \f248  4 Ionic Chain-Growth Polymerization  Kinetics and Thermodynamics, in Comprehensive Polymer Science, VoL 3, G.C. Eaatmond, A. Ledwith, S. Russo, and P. Sigwalt, eds. Pergamon Press, London,. 1989  220. A Ottolenghi and A Zilkha, J. Polymer Sci., 1963, A-1,l, 687; Y. Imanishi, Carbanionic Polymerization: Hydrogen Migration Polymerization in Comprehensive Polymer Science, VoL 3, G.C Eaatmond, A Ledwith, S.Russo, and P. Sigwalt, eds., Pergamon Press, I.ondon, 1989  221. Ph. Teyssie, K Fayt, J.P. Hautekeer, C. Jacobs, R Jerome, L Leemans, and S.K Varshney, Macromol. Chem., Macromol Symp., 1990, 32, 61; S.K Varshney, J.P. Hautekeer, K Fayt, R Jerome, and Ph. Teysaie, Macromolecules,1990, 23, 2618  222. M. Kuroki, T. Watanabe, T. Aida, and S. Inoue, J. Am. Chem. Soc., 1991, 113, 5903 : T. Adachi, H. Sugirnoto,  T. Aida, and S. Inoue, Macromolecules, 1992, 25, 2280  223. T. Suzuki, J. Kusakabe, K. Kitazawa,T. Nakagawa, S. Kawauchi and T. Ishizone, Macromolecules, 2010, 43, 107 224. K Ziegler, E. Holzkamp, H. Breil, and H. Martin, Angew. Chem., 1955, 67, 541 225. G. Natta, J. Polymer Sci., 1955, 16, 143 226. W. Cooper, Chapt.l in Vinyl and Allied Polymers, Vol.1, P.D. Ritchie, ed., CRC Press, 1968 227. H. Bestian, K Clauss, H. Jensen, and E. Prinz, Angew. Chem., Intern. Ed. 1963. 2, 32 228. G. Natta, J. Inorg. Nuc. Chem., 1958. 8,
