Repository: JonathanOnorato/ChemLP

# ChemLP
A Chemistry Natural Language Processing Tool

File: Bowman/textbook_files/Polymer_Chemistry_by_Koltzsenburg_Maskos_and_Nuyken.json (part 19 of 30)
monomer, but they can also terminate a growing  chain", "if no transfer occurs and, additionally, termination only involves primary radicals  or two growing chains, polymer chains form with an r-group at each chain end", "if a func- tional group is part of the r moiety, products are formed that can be coupled together to  form block copolymers, as shown in ", "fig", "13.14", " ", "figure 13.16 shows typical functionalized initiators", "aibn itself can also be seen as a functionalized initiator", "however, the cn group is  rather a potential functional group and needs to be transformed into more reactive groups  after polymerization (", "fig", "13.17)", "  13.9 \u00b7 block and graft copolymers  371  13  nc  ch3 c  ch3  +  h  h  2 / k  at  ch3 c  ch3  cn  hooc  cooh  ch3 c  ch3  ch3  ch3  ch3 c  ch3  ch3  ch3  h2n  ch2  c  c  ch2  nh2   ", "fig", "13.17  synthesis of acid- and amino-group terminated polymers starting from a nitrile group   ", "fig", "13.18  introducing  functional end groups  employing a transfer reagent", "r  includes a functional group, e.g.,  cooh, ch2oh, nh2  i  r  + n m   2r  rmn  rmn  +  rs  sr  rmnsr  +   sr  rs       + m m  rsmm  rsmm  +  rs  sr  rsmmsr  +   sr  functionalized transfer reagents in ", "fig", "9.22 the reaction scheme leading to end group functionalized polymers from the  reaction of the growing chain ends with a transfer reagent (ccl4) is shown", "an alternative  route to such polymers is to carry out the polymerization in the presence of a disulfide  derivative (", "fig", "13.18)", " the use of disulfides as chain transfer agents leads to bifunctional oligomers", "these can  then be converted into block copolymers of the type (ab)n", "alternatively, if we use mer- captans  for  the  chain  transfer,  monofunctional  polymer  segments  result  which  can  be  transformed into ab-block copolymers", "  polymer initiators  13.9.1.3  the concept of the synthesis of block copolymers from polymeric initiators (macro initiators)  is shown in ", "fig", "13.19", " depending on the type of chain termination, block copolymers of type ab or aba are  the result", "multi block copolymers are formed if initiators are used that contain multiple  azo functionality as part of the polymer backbone", "however, in most cases a mixture of  ab, aba, and (ab)n block copolymers is produced", " ", "figure 13.20 gives a typical synthesis of a polymeric initiator with n=n functionality   as part of the polymer backbone", "    372  chapter 13 \u00b7 copolymerization   ", "fig", "13.19  block copolymers  from polymeric initiators   ", "fig", "13.20  synthesis of a  polymeric initiator  (m1)n  n n  (m1)m  -n2   \u2206, h\u03bd  (m1)n  (27)  +  (27)  (m1)m  (o + p) m2   (m1)n  (27) (m2)o  +  (27)  p(m2)  (m1)m  n  nc  ch3 c n ch3  ch3 n c cn ch3  +  n  ho  oh  hcl  o  c  ch3  ch3  o  c  ch3 c  ch3  n  n c  o  o  n  13  the  nitrile  groups  of  the  aibn  are  converted  to  acid  groups  via  an  acid  catalyzed   hydrolysis which in turn are esterified with a diol to give the polymeric initiator", "  change of mechanism  13.9.1.4  a variant of the synthesis of block copolymers which, until now, has remained solely of  academic interest involves changing the polymerization mechanism", " the reaction of hgbr2 with a carbanion leads initially to an-hgbr-terminated poly-  mer (", "fig", "13.21)", " if r2hg and rhgx (r = polystyrene) are heated in the presence of another monomer,  for example in a solution of mma in benzene at 80 \u00b0c, poly(styrene-block-methyl meth- acrylate) can be made", " carbocations can also be transformed into radicals (", "fig", "13.22)", " 13.9.2    graft polymers  graft  copolymers  are  branched  polymers  in  which  the  main  and  side  chains  are   chemically  different  (", "fig", " 13.1)", " as  with  block  copolymers,  they  generally  have  a    13.9 \u00b7 block and graft copolymers  373  13  ch2  ch-  + hgbr2  ch2  ch  hgbr  br\u2212+  red  yellow  2  ch2  ch  hgbr  ch2  ch  hg  ch  ch2  + hgbr2  (rhgx)  (r2hg)  \u2206  \u2206  rhgx  r2hg  (27)  r  +  1/2 hg2x2  (27) 2r  hg+   ", "fig", "13.21  conversion of an anion into a radical  +  ch2  o  o c ch2  br  +  lio  o  ch2  o  (ch2)4  co  ch2 br  mn2(co)10  ch2  o  (ch2)4  o  ch2  block copolymer  o  c  n m2   ", "fig", "13.22  conversion of a cation into a radical  multi-phase morphology and thus exhibit the typical attributes of the homopolymers of  the components from which they are made rather than average property values", "this  makes them interesting raw materials", "they have considerable potential as compatibil- izers  to  improve  the  mixing  of  incompatible  homopolymers", " even  small  amounts  of  poly(m1-graft-m2)  reduce  the  interfacial  tension  between  homopoly(m1)  and  homopoly(m2)", "  grafting onto  13.9.2.1  reactions  which  follow  the  scheme  shown  in  ", "fig", " 13.23  are  referred  to  as  grafting  onto", " an  actual  example,  is  the  radical  grafting  of  polybutadiene  with  polystyrene   (", "fig", "13.24)", " in this example polystyryl radicals are grafted onto the polybutadiene chain", "thus,  polybutadiene is dissolved in a toluene/styrene mixture or in pure styrene and a radi- cal polymerization of the styrene is initiated, e.g., with a peroxide or aibn", "the grow- ing  polystyrene  chains  can  abstract  h-radicals,  from  the  polybutadiene  chain  in  a  transfer  step  to  form  allylic  polybutadiene  radicals", " if  other  polystyrene  radicals      374  chapter 13 \u00b7 copolymerization  (m1)n  x  +  -  (m2)n  (m2)n  x  (m1)n  +  (m2)n  (m1)n  (m2)n   ", "fig", "13.23  individual reaction steps for grafting onto  ch ch ch ch2 h  ch ch ch ch2  + r  - rh  n+1  ch ch ch ch2  ch ch ch ch2  n  n   ", "fig", "13.24  grafting polybutadiene with polystyrene  13   combine  with  these  allyl  radicals  grafting  onto  occurs  and  the  desired  poly   (butadiene-graft-styrene) is formed (", "fig", "13.24, right)", "alternatively, the allyl radi- cals can initiate a new polystyrene side chain (", "fig", "13.24, left)", "this would be a graft- ing from reaction", " 13.9.2.2    grafting from  more elegant and efficient than grafting onto is the grafting from strategy", "with this  strategy polymers with initiator functions as side chains are used for the polymeriza- tion (grafting) (", "figs", "13.25, 13.26 and 13.27)", "such polymers are referred to as poly- meric initiators, just as are those with initiator groups as part of the polymer backbone  (7 sect", "13.9.1.3)", " the polymeric initiators can be obtained from simple copolymerization (", "fig", "13.26)", "furthermore,  such  polymeric  initiators  are  also  accessible  via  step-polymerization   (", "fig", "13.27)", " as opposed to the polymeric initiators introduced in 7 sect", "13.9.1.3, which carry the  initiating  group  as  part  of  the  polymer  backbone  and  thus,  following  initiation  yield  block  copolymers,  the  initiating  groups  of  these  polymeric  initiators  are  side  groups  along the chain so that initiation leads to the growth of side chains from monomer m2,  graft copolymers", "  13.9 \u00b7 block and graft copolymers  375  13  oh  oh  +  hooc h3c c n ch3  cooh n c ch3 ch3  o c o h3c c n ch3  o c o n c ch3 ch3  \u2206, m2 - n2  +  (m2)n  (m2)m   ", "fig", "13.25  polymeric initiator for grafting from via polymer analog reaction  redox initiator  +  n  n  r  =r  s  ch3 c cn ch3 cn  c cn ch3  n  n  r  \u2206, h\u03bd, (n+m) m2  +r(m2)m  (m2)n   ", "fig", "13.26  copolymerization to yield a polymeric initiator for grafting from  using such polymeric initiators to synthesize graft copolymers results in  several prod- ucts: ungrafted backbone (a) (originally polymeric initiator), ungrafted side chain poly- mers (c) (initiated by r\u25cf), and the target graft copolymer (b) (", "fig", "13.28)", " if, for example, methacrylonitrile is grafted from polystyrene, the products a, b, and c   can be separated by selective extraction (", "fig", "13.29)", " during grafting, a and c are undesirable by-products and are avoided as much as pos- sible", "a can be minimized if the initiator has multiple initiator molecules per chain, since  because every additional initiator function increases the probability of grafting", "as soon  as a has at least one side chain, it qualifies as grafted and thus becomes b", "c can be mini- mized  if  r\u2022  is  less  reactive  than  the  polymer  radical  so  that,  in  the  best  case,  it  is  not  capable of initiating the polymerization", "    376  chapter 13 \u00b7 copolymerization  hoch2  ch2oh  + ho  oh  +  cocl2  ch3 c ch3  - hcl  o  ch2  ch2  o o c o  ch3 c ch3  o o c  n  n r  n  n r   ", "fig", "13.27  step-polymerization to yield a polymeric initiator  13  n  n  r  \u2206, (n+m)m2  e.g", "m2 = methacrylonitrile r = -c(cn)2ch3  +  r  a  + r(m2)m  (m2)n  b  c   ", "fig", "13.28  the products from a graft polymerization   13.9 \u00b7 block and graft copolymers  377  13  a + b + c  chci3  soluble  insoluble  a  b + c  ch3no2/h2o  soluble insoluble  r-(m2)n (c)  poly(styrene-g-methacrylonitrile) (b)  dimethyl formamide  soluble: b   ", "fig", "13.29  separating the products from grafting polystyrene with methacrylonitrile   macromonomer method  13.9.2.3  macromonomers (also called macromers) are polymers (oligomers) with a polymerizable  terminal functionality and thus are also suitable for copolymerization (", "fig", "13.30)", "this  is undoubtedly the most elegant synthesis route to graft copolymers", " the  great  advantage  of  this  method  is  that  unwanted  homopolymers  are  almost   completely avoided", "there are a great many ways to synthesize macromonomers", "the  basic  polymers  can  be  prepared  radically,  anionically  or  cationically", " the  terminal  functionality can be attached to the base polymer via the initiator, transfer reagent or  the termination reagent", "alternatively, an end group can be reacted to yield the desired  functionality", "an example of the latter is the conversion of the terminal -oh of poly- ethylene  oxide  (peo)  into  an  acrylate  macromonomer  via  esterification  given  in  ", "fig", "13.31", "    378  chapter 13 \u00b7 copolymerization   ", "fig", "13.30  graft copolymers  via the macromonomer method  +  (m2)n  (m2)n   ", "fig", "13.31  synthesis of a  peo-macromonomer  peo oh + hooc c  peo o c c  ch2  ch2  ch3  o  ch3  ps-spheres in pb-matrix  ps-rods in pb-matrix  layers of ps and pb  pb-rods in ps-matrix  pb-spheres in ps-matrix  13  increasing ps content   ", "fig", "13.32  five basic morphologies for block- and graft-copolymers", "ps polystyrene, pb polybutadiene  13.10   technically important copolymers7  as mentioned above, statistical copolymers generally have properties reflecting the aver- age  values  of  the  homopolymers,  whereas  block  and  graft  copolymers  usually  have  the  attributes  of  both  components", " poly(styrene-block-butadiene-block-styrene)  is  a  typical  and commercially very important example of  these  special  polymers", "the cause of this  dualism of attributes is a microphase separation of the two distinct, incompatible poly- mers whereby the two phases are covalently bound together", "the covalent bonding also  inhibits  a  macroscopic  phase  separation", " taking  the  example  of  poly(styrene-block-  butadiene- block-styrene)  phases  of  polybutadiene  coexist  with  phases  of  pure  polysty- rene", "depending on the ratio of the two polymers the morphologies shown in (", "fig", "13.32)  can be observed", "these morphologies are described in more detail in 7 chap", "7", " 7   the technically most important copolymers are described in 7 chap", "14 in subsections  of the relevant homopolymers", "  13.11 \u00b7 structural elucidation of statistical copolymers, block and graft copolymers  379  13  13.11   structural elucidation of statistical copolymers,    block and graft copolymers  to  characterize  statistical  copolymers,  the  same  methods  can  be  used  as  those  applied to homopolymers", "as well as elementary analysis, 1h-nmr-, 13c-nmr-, uv-,  and ir- spectroscopy, gpc (7 sect", "3.3.2) and dsc are used", "one should not neglect  simple solubility tests, by which, assuming a knowledge of the homopolymer solubili- ties, simple mixtures of the homopolymers can be ruled out", "if the method used to  synthesize  the  polymer  is  known,  using  the  aforementioned  analytical  methods  should allow a reliable determination of the total composition and indeed the mono- mer  sequences", " if  the  glass  transition  temperatures  of  the  homopolymers  are  suffi- ciently different, the difference between a simple mixture of two homopolymers and  a statistical copolymer is clear from a dsc; a mixture of two homopolymers has two  glass  transition  temperatures,  whereas  a  statistical  copolymer  exhibits  only  a  single  value", " to distinguish reliably between a homopolymer mixture and a block or graft copo- lymer,  a  selective  extraction  is  essential", " mixtures  are  often  easily  separated  with  this method", "of course, the composition of the separate phases should always be ana- lyzed", "in this case, a dsc measurement is less appropriate, as a mixture of two homo- polymers  as  well  as  block  or  graft  copolymers  all  exhibit  two  glass  transition  temperatures", " the following methods of analysis have also proved suitable:   1", " solubility (see above)  2", " film transparency: block copolymers produce transparent films despite phase   separation if the diameter of the microphases is less than \u03bb/20 (\u03bb = wave length of  daylight)   3", " compatibility of polymer solutions (a solution of 10 % block copolymer usually   remains transparent, whereas a mixture becomes turbid)   4", " gpc: a block copolymer is generally monomodal whereas a mixture of two polymers   with different molar masses is bimodal   5", " block copolymers tend to have high melt viscosities  6", " information about the morphology of the polymers can be obtained from rem,   tem, and staining, e.g., with oso4  the average sequence length and the order of the segments remain difficult questions  as far as the complete structural description is concerned and require a knowledge of the  synthetic method", " 1h- and 13c-nmr spectroscopic measurements on statistical copolymers on the one  hand and block and graft copolymers on the other are easily distinguishable because of the  different sequences of the building blocks", "electron microscopy and small-angle scatter- ing  provide  visual  evidence  for  the  presence  of  phase  separation  for  block-  and  graft-  copolymers  whereas  for  statistical  copolymers  no  special  signals  are  observed", " an  increased melt viscosity can suggest that the material is a block- or graft-copolymer", "if  there is evidence of crystallization, then the sample is more likely to be a block- or graft-  copolymer than a simple statistical copolymer", " several methods for characterizing block- and graft-copolymers are summarized in   ", "table 13.7", "    380  chapter 13 \u00b7 copolymerization   ", "table 13.7  methods for characterizing block- and graft-copolymers  block- and graft-copolymers vs", "homopolymer mixtures  block- and graft-copolymers vs", "statistical copolymers  solubility, fractional extraction  film appearance  compatibility of polymer solutions  molar mass distribution, gpc  rheology  1h- and 13c-nmr spectroscopy  ir spectroscopy  dsc, glass transition temperature(s)  electron microscopy  small-angle scattering (sas)  rheology  crystallization  1", " 2", " 3", " 4", " 5", " 1", " 2", " 3", " 4", " 5", " 6", " 7", " as part of the structure analysis, all methods suitable for measuring mass are worthwhile", "additionally,  selective polymer degradation can provide valuable information", " references  13  brandrup j, immergut eh (1989) polymer handbook, 3rd edn", "wiley, new york, ii:267 glamann h (1969) untersuchungen zum einfluss des reaktionsmediums auf die copolymerisation von   acryls\u00e4ure und methylmethacrylat", "dissertation, tu berlin  ito k (1978) an approach to the termination rate in radical copolymerization", "j polym sci polym chem ed   16:2725-2728  kelen t, tudos f, turcsanyi b (1980) confidence intervals for copolymerization reactivity ratios determined   by the kelen-tudos-method", "polym bull 2:71-76   381  14  important polymers  produced by chain-growth  polymerization  14.1  14.1.1  14.1.2  14.1.3   14.2  14.2.1  14.2.2   14.3  14.3.1  14.3.2  14.3.3   14.4  14.4.1  14.4.2  14.4.3  14.4.4   14.5  14.5.1  14.5.2  14.5.3   14.6  14.6.1  14.6.2    polyethylene - 383  properties - 383  manufacturing processes - 383  modified ethene polymers - 385   polypropylene (pp) - 387  properties and production - 388  propene copolymers and blends - 389   polyisobutylene (pib) - 390  properties - 390  production - 390  butyl rubber - 391   polyvinyl chloride (pvc) - 391  properties and uses - 392  manufacturing processes of pvc - 392  copolymers - 393  soft pvc - 393   polystyrene (ps) - 394  properties and uses - 394  manufacturing processes for ps - 394  copolymers and blends - 395   polymethyl methacrylate (pmma) - 398  properties and manufacture - 398  copolymers of methyl methacrylate - 398  \u00a9 springer-verlag berlin heidelberg 2017 s", "koltzenburg et al., polymer chemistry, doi 10.1007/978-3-662-49279-6_14   14.7  14.7.1  14.7.2    polyacrylonitrile (pan) - 399  properties and manufacture - 399  carbon fibers (c-fibers) - 399  14.8  14.8.1    polyoxymethylene (pom) - 400  properties and production - 400  14.9  14.9.1  14.9.2    polytetrafluoro ethylene (ptfe) - 402  properties and production - 402  thermoplastically processable fluoroplastics - 402  14.10  14.10.1  14.10.2  14.10.3  14.10.4    polydiene - 403  general overview - 403  polybutadiene - 404  polyisoprene - 405  polychloroprene - 405   14.1 \u00b7 polyethylene  383  14  the  technically  most  important  polymers  and  copolymers  produced  by  chain-growth  polymerization are discussed in this chapter; those produced via step-growth polymeriza- tion are discussed in 7 sect", "8.5", " homopolymers of ethylene as well as ethylene copolymers with small amounts of other  olefins of the type ch2=chr (r=ch3, c4h9, c6h13,", "", ".) are referred to generally in indus- trial circles as polyethylenes (pes)", " 14.1    polyethylene  14.1.1   properties  pe  is  a  partially  crystalline,  nonpolar  thermoplastic  produced  via  radical  or  catalytic  chain-growth polymerization", "", "table 14.1 provides an overview of the different pe types", " 14.1.2   manufacturing processes  high-pressure processes are usually used for the production of low-density pe (ldpe),  whereas high-density pe (hdpe) is produced using a low-pressure process (with either  ziegler or phillips catalysts)", " 14.1.2.1   high-pressure processes in the high-pressure process used to produce pe, high-purity ethene is heated to 100- 200 \u00b0c in the presence of traces of oxygen (10-80 ppm) or peroxides at pressures of 1500- 3800 bar", "under these conditions, ethene is in a supercritical state, so stirred autoclaves or    ", "table 14.1  overview of the various polyethylene types  name  ldpe  hdpe  mdpe  lldpe  vldpe  density  structure  low  high  medium  low  very low  highly branched  branched  linear  linear  linear  hd  high  density,  ld  low  density,  lld  linear  low  density,  md  medium density, pe polyethylene, vld very low density all  pe  types  are  outstanding  thermal  and  electric  insulators  and chemically very stable", "an important application for ldpe  and lldpe is plastic film, whereas hdpe is used to make con- tainers  for  the  transport  of  liquids,  crates,  pipes  and  plastic  film", "lupolen (basell), dowlex (dow), paxon (exxon) or novex  (bp) are some typical pe trade names   384   chapter 14 \u00b7 important polymers produced by chain-growth polymerization  tube reactors are used", "polymerization proceeds by a radical mechanism", "as a result of  intra- and inter-molecular chain transfer reactions the molecules have numerous long-  and short-chain branches which considerably decrease their ability to crystallize and thus  reduce their density in comparison with linear pe grades", "this can be of practical advan- tage in terms of weight and cost savings", " 14.1.2.2   low-pressure process low-pressure processes involve transition metal-catalyzed processes (7 chap", "11)", "these  polymerizations can be carried out in solution, in suspension (slurry process), or in the  gaseous phase", "the reactions are conducted in stirred tank, fluid bed, or loop reactors", " temperatures above 130 \u00b0c are used for the solvent process", "at these temperatures pe  is soluble in the various solvents such as, n-hexane, cyclohexane, and toluene", "depending  on the chosen solvent, the pressure is as high as 70 bar", " the suspension process generally involves an aliphatic hydrocarbon or gasoline frac- tions as a non-solvent and is carried out at temperatures of 60-105 \u00b0c and pressures of  between 8-40 bar", "ethene is soluble in such media, whereas the pe precipitates and is thus  easily separated", " in the gas phase process ethene flows across a fluidized bed of catalyst at 85-100 \u00b0c and   at a pressure of about 20 bar", "polymerization takes place on the catalyst particles", " the three processes mentioned above all have in common that very small amounts  of catalyst (<1 ppm) are used so that these do not need to be removed after the reaction  has taken place (so-called leave-in catalysts)", "as transfer reactions only take place to a  lesser extent during ethene polymerization, the polymers formed are primarily linear  and  their  degree  of  crystallinity,  density,  and  melting  point  are  higher  than  those  of  ldpe", " lldpe  (linear  ldpe)  is  a  copolymer  formed  from  ethene  and  an  \u03b1-olefin  such  as  1-butene,  1- hexene,  or  1-octene", " these  comonomers  lead  to  polymers  with  short  alkyl  side chains; i.e., short chain branched polymers with lower degrees of crystallization and  lower densities than pure pe are formed", " the molar mass of the products is controlled by the addition of hydrogen, which acts as  a regulator in both low-pressure and high-pressure processes (", "fig", "14.1)", "the molar mass  is generally between 2-5 ", "104 g/mol for ldpe and 105-106 g/mol for hdpe", "pe grades with  molar mass of up to 6.5 ", "106 g/mol (uhmwpe; ultra high molecular weight) have greater  tensile strengths, better resistance to wear, and higher heat distortion temperatures than  lower molar mass grades", "however, they cannot be processed using  conventional methods  processed  for   so-called  ram-extrusion     thermoplastics;   using   they   are    ", "fig", "14.1  polymerization of  ethene: chain transfer with  hydrogen in (a) high pressure  and (b) lower pressure  processes", "m metal of the  catalyst  a  b  +  h2  h  +  h  or  m  +  h2  h  +  m-h  14   14.1 \u00b7 polyethylene  385  14  (ram  extrusion  for  the  production  of  rods,  tubes  and  bars)  or  by  press-sintering", " more  recently grades which can be injection moulded have become available (7 chap", "17)", " 14.1.3   modified ethene polymers  copolymers of ethene (7 sects", "14.1.3.1 and  14.1.3.2) as well as branched polyethylenes  (7 sect", "14.1.3.3) are both referred to as modified ethene polymers", " 14.1.3.1   ethene copolymers with nonpolar comonomers the copolymerization of ethene with 5-10 % \u03b1-olefin results in linear polymers with short  chain branches (lldpe types) that have lower densities and lower degrees of crystalliza- tion than hdpe", " if, instead of classical heterogeneous transition metal catalysts, stereospecific catalysts  (metallocenes; 7 chap", "11) are employed for the copolymerization of, for example, ethene  and 1-hexene, copolymers with special optical properties (crystal clear, low optical anisot- ropy) and exceptional ductility can be obtained", "copolymers of ethene and cycloolefins  (e.g.,  norbornenes)  are  particularly  suitable  for  optical  data  carriers,  optical  fibers  and  sterilizable medical apparatus", "such products have become well-known under the trade  name topas (ticona/mitsui)", " 14.1.3.2   polar ethene copolymers copolymers made from ethene and vinyl acetate (elvax (dupont), levapren (bayer)) can  be produced with all ratios of the monomers but using different technologies", "rigidity and  stiffness decrease in comparison to pe with increasing vinyl acetate content, whereas ten- sile  strength  and  shock  resistance  as  well  as  flexibility  and  stretchability  increase   (", "table 14.2)", " the partial hydrolysis of ethene-vinyl acetate copolymers (evac or evm) with high  vinyl  acetate  contents  result  in  ethene-vinyl  acetate-vinyl  alcohol-terpolymers  (eval)   (", "fig", "14.2)", "  ", "table 14.2  typical applications of ethene-vinyl acetate  copolymers depending on their vinyl acetate content  vinyl acetate content  applications  1-10 %  10-30 %  30-40 %  40-50 %  40-90 %  garden hose, film, glasshouse  sheeting, pipes, profiles and sound  dampening panels (mica filled)  flame-resistant cable sheathing  coatings and adhesives  hot melt adhesive, additive for high  impact pvc  elastomers for, e.g., cable sheathing,  conveyor belting   386   chapter 14 \u00b7 important polymers produced by chain-growth polymerization  x  y  o  hydrolysis  x  y-z  o  z  oh  o  ch3  o  ch3   ", "fig", "14.2  ethene-vinyl acetate-vinyl alcohol-terpolymer (eval) from the partial hydrolysis of  ethene-vinyl acetate-copolymers (evac)   ", "fig", "14.3  thermoreversible  cross-link between two  eaa-polymer molecules", "m2+  metal ion with a double positive  charge (7 sect", "15.2.5)  ch2  ch  ch2  ch2  x  o  o  m2+  o  o  ch2  ch2  ch  ch2  x  14  this copolymer (eval) is used, e.g., as a barrier layer in packages such as hose bottles  and tubes together with pe, pp, ps, and pet, because of its excellent barrier properties  with respect to gases such as o2 and co2", "the corrosion protection of street lights, traffic  light posts, noise barriers, and motorway signs is often achieved using multi-layered poly- mers made from pe/eval/pe", "bonding agents are used to ensure that there is enough  adhesion between layers", " ethene acrylic acid copolymers (eaa) with between 5 wt% and 20 wt% % of the acid  component adhere to metals very well; however, they are more sensitive to heat and oxida- tion than pure pe", "these types of copolymers are often used as bonding agents in compos- ite materials", "a thermo-reversible interlinking of the copolymers is achieved using bivalent  metal ions (m2+) and the carboxylate groups (", "fig", "14.3)", " these \u201cionomers\u201d are used as sealing films (tool handles, hammer heads, drink and   pharmaceutical packaging)", " 14.1.3.3   cross-linking of polyethylene (pe-x) cross-linking leads to polymers being insoluble and infusible", "because of this, the range  of applications open for them is significantly expanded (7 sect", "15.2)", " pe is cross-linked by high-energy radiation of prefabricated parts or by the addition of  peroxides and subsequent heat treatment", "during peroxide cross-linking hydrogen atoms    14.2 \u00b7 polypropylene (pp)  387  14  \u03b2-, \u03b3- rays  pe chain  + ro(27)  - roh  (27)     +  (27)  1/2 roor  c=ch + h 2  si(och  ) 3  3  +  -  h2c  hc si(och3)3  (27)  h2c  (27)  h2c si(och3)3  2  h2o  si(och3)3  ho  osi oh  si  oh  oh   ", "fig", "14.4  possibilities for cross-linking pe", "ro(27) originates from roor  are abstracted from the polymer chain by peroxide radicals (ro\u2022) to form polymer radi- cals", "if these combine, cross-linking takes place", " if the radiation takes place in the presence of silanes (for example, trimethoxy vinyl  silane)  then  the  pe  chain  initially  becomes  si-functionalized", " the  cross-linking  via  si-o- si-bridges then takes place by hydrolysis in a downstream water bath", "generally, it  is the finished molded part which is cross-linked because, following cross-linking, fur- ther  deformation  is  not  possible", " the  possibilities  for  cross-linking  pe  are  shown  in  ", "fig", "14.4", " pe-x is used in hot water pipes, for example, in underfloor heating systems and as the  insulation layer of energy cables", "pe-x has also been used for artificial knee joints but such  medical prostheses are now more usually made from uhmwpe", " 14.2    polypropylene (pp)  because  of  their  mechanical  properties,  their  availability,  and  the  variability  of  their   chemical structures, polypropylenes (propene homo- and copolymers) are very  interesting  from an industrial point of view and can be used for a wide range of  applications", "  388   chapter 14 \u00b7 important polymers produced by chain-growth polymerization  14.2.1   properties and production  polypropylene is produced by catalytic chain-growth polymerization", "pp is crystalline and  most often isotactic", "it has a significantly higher service temperature than uncross-linked  pe", "however, pp is less resistant than pe with respect to strong oxidants because of the  tertiary hydrogen of every repeat unit", " pp is used for films, rigid packaging, and carpets, as well as for a large number of injec- tion molded parts in cars, in electrical goods, and in household appliances", "thermoplasts  such as abs and pa are increasingly being replaced by pp", "escorene (exxon), novolen  (basell), and inspire (dow) are some of the established commercial trade names for pp", " the production processes that are used, slurry and gas phase processes, are similar to  those used for the production of hdpe", "the process was considerably simplified by the  introduction of liquefied propene as a solvent (bulk polymerization) as well as by the cata- lyst development which essentially eliminated the atactic, low molar mass products", " highly isotactic pp (it-pp) (", "fig", "14.5) with a molar mass between 1.5 ", "105 g/mol and  1.5 ", "106 g/mol can be produced using modified ziegler-natta catalysts (ticl4/al(c2h5)3  on mgcl2 surfaces)", "the atactic proportion is less than 5 %", " in all processes, as is the case for polyethylene, highly effective catalysts are used in   such small quantities that they do not need to be removed afterwards", " a  stereo  specificity  of  more  than  98 %  can  be  achieved  using  ansa  metallocenes  as   catalysts (", "fig", "14.6) and methyl alumoxane (mao) as co-catalyst (7 chap", "11)", " syndiotactic polypropylene (st-pp) is characterized by its high transparency as the  crystallites  of  this  polymer  are  very  small  and  therefore  do  not  scatter  light", " it  is    ", "fig", "14.5  polypropylene  isotactic   14  ch3  ch3  ch3  ch3  h  h  h  h   ", "fig", "14.6  example  metallocenes", "(a) isoselective", " (b) syndioselective  a  b  si zrcl2  c zrcl2   ", "fig", "14.7  synthesis of  ideally atactic polypropylene;  1,2- and 3,4-polymerization  would disturb the ideal  structure   n  h2  n-1  n-1   14.2 \u00b7 polypropylene (pp)  389  14  manufactured for use as films, non-woven fabrics, and special packaging in the cos- metic sector", " atactic polypropylene (at-pp) is amorphous and has a soft rubbery consistency", "it is  used for coatings and for highly filled sealing compounds (for example, with kaolin or  barite as a filler), as a sealant in construction work and as a coating for the backs of carpets", " originally, at-pp was a worthless by-product obtained during the polymerization of pro- pene with ziegler-natta catalysts and was burnt or otherwise disposed of", "atactic poly- propylene can also be obtained by the hydrogenation of poly(2-methyl-1,3-pentadiene)  (", "fig", "14.7)", " 14.2.2   propene copolymers and blends  copolymerization of propene with 2-5 % ethene results in a decrease in crystallinity,  brittleness, and rigidity; with increasing ethene the material becomes ever more flexible  and  impact  resistant", " propene-ethene  copolymers  are  used  as  shrink  film,  consoles,  spoilers, radiator parts, car boot linings, bottle crates, adhesive tapes, chairs, and school  bags", " in  addition  to  these  applications,  pp-pe  copolymers  are  also  used  for  toys  and  sports equipment", " ethene-propene-diene  elastomers  (epdm;  in  international  elastomer  nomenclature  the m (methylene) indicates a rubber with a saturated backbone) are mostly terpolymers  made out of ethene (e), propene (p), and 5-ethylidene-2-norbornene (enb, d)", "the third  monomer contains \u201cinternal\u201d double bonds which polymerize considerably more slowly  with  both  ziegler-natta  and  metallocene  catalysts  used  to  make  these  polymers", " the  remaining double bond can be used for cross-linking the final rubber article", "other dienes  that have been used in epdm are, 1,4-hexadiene (", "fig", "14.8), cis,cis-cyclooctadiene, and  exo- and endo-dicyclo pentadiene (dcpd); only enb- and dcpd-containing epdm is  commercially available today", " technically important products have between three and seven c=c double bonds for  every one thousand c-atoms that are not part of the main chain", "a reaction of the double  bonds remaining intact after cross-linking, with, for example, oxygen does not affect the  main chain and thus has little effect on the properties of the material", "epdm is the basic  component of, e.g., automotive profiles and roofing membranes", " shipp  (super  high  impact  polypropylene)  is  produced  by  mixing  pp  with  epdm-  rubber or  the  simple epm copolymer (30-50 %)", "in  these blends the rubber forms the  dispersed phase and pp the matrix (7 chap", "7)", "  ", "fig", "14.8  structure of epdm  with 1,4- hexadiene as the third  monomer  ch2 ch2  ch ch2  ch ch2  k  i  ch3  m  ch2 ch  ch  ch3   390   chapter 14 \u00b7 important polymers produced by chain-growth polymerization  14.3    polyisobutylene (pib)  homopolymers of isobutylene (ib, isobutene or 2-methylpropene) and copolymers of  ib  with   isoprene  (butyl  rubber,  iir)  have  become  technically  important  products  despite their technically elaborate synthesis by means of cationic chain growth poly- merization", " 14.3.1   properties  polyisobutylene is a thermoplastic material", "depending on its degree of polymerization,  pib is an oily liquid (pn = 10-40), a sticky mass (1,000 < pn < 10,000) or a rubbery product  at  room  temperature", " pib  has  a  low  density  (0.84  g/ml  (amorphous)  to  0.92  g/ml  ( crystalline)) as well as a high elongation at break and is resistant to acids, bases, and salts", " pib with low degrees of polymerization is used as an oil additive", "pib and iir with an aver- age molar mass form the basic material in chewing gum", "pib with a high degree of polym- erization is used for sealants, corrosion-resistant pipe encasements, and case linings", " 14.3.2   production  iir  and  pib  are  the  most  important  polymers  that  can  be  obtained  by  cationic  chain-  growth  polymerization", " isobutene  is  polymerized  in  methylene  chloride,  propene,  or   ethene at temperatures between \u2212100 \u00b0c and \u221230 \u00b0c", "propene or ethene do not polymer- ize cationically and therefore function solely as solvents", " chain growth can be stopped by the addition of methanol", "temperature is an impor- tant control variable for the molar mass of pib", "transfer to the monomer increases with  increasing temperatures and so the chains become shorter (", "fig", "14.9)", " the basf band process is a procedurally interesting manufacturing process for pib  with an average molar mass (", "fig", " 14.10)", "the manufacture of pib according to the  band process takes place at a temperature of about \u2212100 \u00b0c", "a mixture of isobutylene  and ethene (volume ratio 1:1) is polymerized by the addition of an initiator solution of  bf3  in  ethene", " the  reaction  enthalpy  is  removed  by  the  evaporation  of  the  ethene,  which  can  be  reused  after  it  has  been  compressed  and  cooled  down", "the  polymer  is  transferred from the band reactor into the finishing extruder and from there into stor- age tanks", " well-known trade names for pib are oppanol (basf) and vistanex (exxon)", "  ", "fig", "14.9  transfer to  monomer in the polymerization  of isobutylene  ch3 ch2 c+ ch3  +   h2c c  ch3  ch3  ch c  h3c  ch3 + ch3  ch3 c+ ch3  14   14.4 \u00b7 polyvinyl chloride (pvc)  391  14  isobutene  ethylene  ethylene recycle  compressor  refrigerator ~ -100\u00bac  initiator solution  bf3  band reactor  extruder  polyisobutene   ", "fig", "14.10  basf-band process for producing pib with an average molar mass   14.3.3   butyl rubber  butyl rubber (iir) is a copolymer consisting of isobutylene (90-99.5 wt%) and isoprene  (10-0.5 wt%), produced by cationic polymerization at temperatures between \u2212100 \u00b0c and  \u221240 \u00b0c by a solution process or a precipitation process in combination with alcl3 as an  initiator", "these polymers are very impervious to gas and are heat resistant as well as more  resistant to aging than polymers with, e.g., double bonds in their main chains", "these prop- erties predestine them for use as membranes, bicycle tubes, rubbery cable insulations, and,  most importantly, as the innerliner in tubeless tires", "copolymerization with isoprene allows  the product to be cross-linked with sulfur via the remaining double bonds", "halogenation of  the double bonds (with chlorine or bromine which allows cross-linking with metal oxides)  leads to the technically most important product of this family of polymers (x-iir)", "the  major use of all polymers based on ib is as halogenated butyl rubber which is an essential  part of a tubeless tire where it forms the innerliner to contain the air inside the tire", " 14.4    polyvinyl chloride (pvc)  homo- and copolymers of polyvinyl chloride belong to the group of the most technically  important and versatile materials", "with its chlorine content of 56.7 wt%, pvc represents  a  connective  link  between  polymer  chemistry  and  chlorine  chemistry", " in  particular,  because its properties can be modified over a wide range, pvc has conquered a very large  market", "its application reflects its versatility", "  392   chapter 14 \u00b7 important polymers produced by chain-growth polymerization  a  b  ch2 ch ch2 ch cl  cl  - 2 hcl  ch ch  ch ch  ch2 ch ch ch  + rsh  cl  ch2 ch ch2 ch sr  cl   ", "fig", "14.11   (a) dehydrochlorination and (b) \u201chealing\u201dof the c=c-bonds  14.4.1   properties and uses  pvc is an amorphous thermoplastic and is solid, brittle, and resistant to both acids and  bases", "if a rigid pvc (without plasticizers) is set alight, the flame goes out when the source  of ignition is removed", "pvc is processed using extrusion, calendaring, injection molding,  blow molding, sintering, or pressing (7 chap", "17)", "glass fibers, chalk, and wood powder are  typical fillers for pvc", "when pvc is recycled no significant reductions in molar mass have  been observed", " pvc can, however, not be processed without the addition of stabilizers because the poly- mer eliminates hcl when heated to form polyene and this reaction is autocatalytic", "additives  such  as  sodium  carbonate  absorb  the  hydrochloric  acid  formed  by  dehydrochlorination  whereas mercaptans add to the resulting c=c double bonds to \u201cheal\u201d them (", "fig", "14.11)", " pvc has become a workhorse for mechanical, construction, and electrical engineers  as well as in the packaging industry", "in engineering pvc is typically used for acid pumps,  pressure pipes, and coatings", "in construction, taps, pipes for fresh water, gas and drainage  pipes, and window frames and shutters are all made out of pvc",
