Repository: JonathanOnorato/ChemLP

# ChemLP
A Chemistry Natural Language Processing Tool

File: Bowman/textbook_files/Polymer_Synthesis_Theory_and_Practice_by_Braun_Cherdron_Rehahn_Ritter_and_Voit.json (part 19 of 28)
all reactions  individual  mi \u00fe mj ! mj\u00fei  can occur, where mi, mj denote oligomeric or polymeric species containing i, j monomeric units, respectively", "the formation of a reaction scheme that takes into account the multitude of possible reactions between i-mers and j-mers, with differ- ent rate constants kij, and with the prevailing concentrations [mi] and [mj], would be extraordinarily complicated", "if, however, one assumes that in each single step a reaction between an end group of the molecule mi with an end group of the molecule mj takes place in such a way that it is independent of i or j, the kinetic treatment of polycondensation is considerably simplified", " thus, it is assumed that the reactivity is independent of molecular weight", "this \u201cprinciple of equal reactivity\u201d holds true for both condensation and stepwise addition polymerizations", "it means that there is no difference in the reactivity of the end groups of monomer, dimer, etc", "and, therefore, that the rate constant is independent of the degree of polymerization over the total duration of reaction", " on this basis the kinetics of polycondensation were worked out a long time ago", " the following points are of particular interest: - dependence of the average molecular weight on conversion, - dependence of the average molecular weight on the molar ratio of reactive  - dependence of the conversion and average molecular weight on the condensa-  groups,  tion equilibrium, and  - exchange reactions such as transesterification or transamidation", " the progress of a polycondensation can be followed in a simple manner by analysis of the unreacted functional groups", "if the reactive groups are present in equimolar amounts, which is generally desired (see below), it is sufficient to analyze for one of the two groups, for example, the carboxyl groups in polyester formation", "if the number of such functional groups initially present is n0, and the number at time t is n, the extent p of condensation is defined as the fraction of functional groups that have already reacted at that time:  p \u00bc  n0  n  () n0  (4.1)  multiplying p by 100 yields the conversion in %", "  4.1 condensation polymerization (polycondensation)  261  table 4.1 degree of polymerization pn and number-average molecular weight mn (assuming a structural element of molecular weight 100) as a function of conversion in condensation and stepwise addition polymerizations conversion (%) 50 75 90 95 99 99.5 99.95  mn 200 400 1,000 2,000 10,000 20,000 200,000  pn 2 4 10 20 100 200 2,000  the number-average degree of polymerization pn is defined as the number of structural units per polymer chain (n0 \u00bc number of monomer molecules originally present, n \u00bc total number of molecules at the appropriate stage of reaction, including the as yet unconverted monomer molecules)", "hence from eq", "4.1 one obtains:  pn \u00bc  \u00bc  n0 n  1  ()  1  p  pn is thus dependent on the conversion (p\u00b7100)", "this is illustrated by some  numerical examples in table 4.1", " from table 4.1 it is clear that to attain the commercially interesting molecular weights of 20,000-30,000, the reaction must be driven to conversions of more than 99%", " the degree of polymerization pn is affected not only by the yield, but also by the molar ratio of the reacting functional groups a and b", "if na and nb are the numbers 1), then the of such groups originally present, and r is their ratio (r average degree of polymerization pn can be expressed by modifying eq", "4.2 to give eq", "4.3:  na/nb; r  \u00bc  ()  on equivalence of both functional groups a and b, which means r  1, eq", "4.3  \u00bc  reduces to eq", "4.2", " if all the a groups have reacted (i.e., p  1), eq", "4.3 simplifies to:  pn \u00bc  2  1 1  r p  \u00fe ()  r  ()  () \u00f0  1  r  \u00fe \u00fe  ()  \u00bc  1 1  r r  \u00fe ()  pn  \u00bc  in general, the effect of an excess of one component is greater, the higher the conversion", "at 99% conversion the molecular weight is reduced to half its value by a 2% excess of one component; at 99.5% conversion the same effect is produced by  (4.2)  (4.3)  (4.4)   262  4 synthesis of macromolecules by step growth polymerization  table 4.2 degree of polymerization pn as a function of the ratio of the functional groups a and b in condensation and stepwise addition polymerizations (conversion 100% with respect to a, i.e., component a has completely reacted) excess of component b (mol%) 10 1 0.1 0.01  pn 19 199 1,999 19,999  r \u00bc 0.09 0.99 0.999 0.9999  na/nb  a 1% excess", "some numerical examples are given in table 4.2 for the effect of non- equivalence of components on the degree of polymerization (at 100% conversion of the lesser component)", " table 4.2 shows the importance of the exact equivalence of functional groups in polycondensation reactions, since even a 1 mol% excess of one of the two groups limits the maximum attainable degree of polymerization pn to less than 200", "for polycondensations of the ab type, e.g., hydroxycarboxylic acids or amino acids, this equivalence is automatic since the monomer contains both groups", "on the other hand, for polycondensations of the aabb type, e.g., between diols and dicarbox- ylic acids, a small excess of one component causes the reaction to come to a halt when only the end groups of the component present in excess are left because these are unable to react with each other", " even if both functional groups are present in equivalent amounts at the begin- ning of reaction, this equivalence can be disturbed during the course of reaction by evaporation, sublimation, or side reactions of one of the reaction partners", "a monofunctional compound that can react with one of the bifunctional reaction partners acts in the same way as an excess of a bifunctional component", "therefore, high purity of the monomers is absolutely essential in the preparation of high- molecular-weight polymers by condensation and stepwise addition polymerization", "on the other hand, this also means that it is possible to regulate precisely the average molecular weight of the polymer formed either by using a controlled excess of one component or by addition of a monofunctional compound", " the effects described by eqs", "4.1, 4.2, 4.3, and 4.4 apply to both stepwise addition and condensation polymerizations", "in polycondensation, two further factors must be considered: the condensation equilibrium and the exchange reactions", "the condensation equilibrium limits the conversion and hence the average molecular weight", "as in the case of esterification of monofunctional compounds, the corresponding polycondensations are to be treated as equilibrium reactions, governed by the law of mass action", "for example, in the case of polyesterification, if 1 mol of hydroxy groups (1/2 mol of diol) reacts with 1 mol of carboxylic acid groups (1/2 mol of dicarboxylic acid), this takes the form (according to flory and schulz):  k \u00bc  p () nw \u00f01 p  ()  \u00fe  2  (4.5)   4.1 condensation polymerization (polycondensation)  263  as before, p is the fraction of functional groups that have already reacted (see eq", "4.1), i.e., the mols of ester groups formed (n0 and n are the numbers of functional groups present at the start and a given time of the reaction, respectively), p) the molar quantity of unreacted hydroxy and carboxy groups, and nw is the (1 mole fraction of water present in the reaction mixture", "solving eq", "4.5 for p we obtain the upper limit of conversion as a function of the ratio b  ()  k/nw:  \u00bc  1 2b  p  \u00bc  1  2b  \u00fe  ()  ()  1  4b  \u00fe \ufb03\ufb03\ufb03\ufb03\ufb03\ufb03\ufb03\ufb03\ufb03\ufb03\ufb03\ufb03\ufb03\ufb03  ()  p  since the number-average degree of polymerization pn is reciprocally propor- p still present (see eq", "4.2), the upper limit of tional to the free functional groups 1 the degree of polymerization, when governed by the condensation equilibrium, is given by eq", "4.7:  ()  \u00fe \ufb03\ufb03\ufb03\ufb03\ufb03\ufb03\ufb03\ufb03\ufb03\ufb03\ufb03\ufb03\ufb03\ufb03 since, in practically all cases, one aims at as high a conversion as possible, i.e., a  ()  value of p tending towards unity, eqs", "4.6 and 4.7 may be simplified to obtain:  and  p  \ufb03\ufb03\ufb03 if the equilibrium constant k has a value between 1 and 10, less than a thousandth of the total amount of water formed in the reaction mixture is sufficient to prevent the formation of really high-molecular-weight condensation polymers", "hence it follows that it is extremely important to remove as completely as possible the low-molecular-weight reaction products, for example, water, eliminated during a polycondensation", "in principle, these equilibriums are also known in stepwise addition polymerizations (polyaddition) like the back-reactions of urethane groups", "since they mostly occur at higher temperatures only, they can be neglected", " the second factor that additionally effects polycondensations are exchange reactions which can occur between free end groups and junction points in the chain, for example, between oh end groups and ester groups of a polyester (transesterification):  pn \u00bc  p  1  2b 4b  1  p  ()  1  1 bs () \ufb03\ufb03\ufb03  pn ()  b  \u00bc  k nwr \ufb03\ufb03\ufb03\ufb03\ufb03  (4.6)  (4.7)  (4.8)  (4.9)   264  4 synthesis of macromolecules by step growth polymerization  o  o  h  (ch2)x o  o  (ch2)y  oh n  o  h  o  (ch2)x  o  ch2)y (  o  oh n  h  (ch2)x  o  o  o  o  o  o  ch2)y (  oh n\u2019  o  ho  (ch2)y  (ch2)x  o  o  (ch2)y  o  oh n\u2019\u2019  neither the number of free functional groups, nor the number of molecules, nor the number-average degree of polymerization, is thereby altered", "thus, two equal- sized macromolecules could react with one another to give one very large and one very small macromolecule; conversely a very large and a very small macromole- cule can be converted into two macromolecules of similar size", "independent of the initial distribution these exchange reactions will in each case lead to a state of dynamic equilibrium in which the rates of formation and consumption of molecules of a given degree of polymerization are equal", "this results in an equilibrium distribution of molecular weights which is formally the same as that obtained by purely random polycondensation", "therefore, in normal polycondensations the exchange reactions will not affect the molecular-weight distribution", "on the other hand by mixing a low molecular weight and a high-molecular-weight polyester in the melt, especially if a catalyst is still present, the molecular-weight distribution very soon adjusts to an equilibrium distribution with a single maximum, instead of the two in the original mixture", "such exchange reactions between the end groups and the junction positions are known for polyesters, polyamides, polysiloxanes, and polyanhydrides", " finally, it has to be considered that also the formation of macrocyclic oligomers and polymers cannot be fully neglected", "for example, by use of mass spectrometry, the existence of ring-shaped polycondensates is definitely elucidated in all types of polycondensates", " in many respects  although the procedures for the preparation of condensation polymers are analogous the condensation reactions of to those for monofunctional compounds, some additional factors must be taken into account if one wishes to attain high molecular weights in polycondensations", "these are essentially consequences of eqs", "4.1, 4.2, 4.3, 4.4, 4.5, 4.8, and 4.9", "firstly, the condensation reaction must be specific and proceed with the highest possible yield,   4.1 condensation polymerization (polycondensation)  265  otherwise only mixtures of oligomers will be obtained", "furthermore, for polycon- densation reactions in which two or more components may participate, care must be taken to ensure strict equivalence in the proportions of the reacting groups through-out the reaction", "the equilibrium position of the reaction must be displaced as far as possible towards condensation", "by analogy with the condensation of monofunctional compounds this may be achieved by removing the low-molecu- lar-weight reaction product, e.g., water, as completely as possible from the reaction mixture", "this can be done by distillation under high vacuum or by azeotropic distillation", "it is advantageous to pass very dry inert gas through the well-stirred reaction mixture in order to facilitate the diffusion of the eliminated component from the viscous solution formed during polycondensation", "high demands are placed on the purity of the starting materials", "they must be especially free from monofunctional compounds since these block the end groups of the resulting macromolecules and so prevent further condensation", "only bifunctional compounds can be used for the preparation of linear condensation polymers, since polyfunctional compounds give rise to branching, hyperbranching, and crosslinking", "finally, polycondensation reactions should be carried out under exclusion of oxygen, since oxidative decomposition can easily occur at the high reaction temperatures that are frequently needed", " 4.1.1 polyesters  polyesters are macromolecules whose monomeric units are linked with an ester group:  o  o  h  (ch2)x o  o  (ch2)y  oh n  their properties depend markedly on their chemical composition", "pure aliphatic polyesters are generally crystalline and have melting points below 100()c (with the melting point increasing with the number of methylene groups between the ester groups)", "at room temperature they are soluble in formic acid, methylene chloride, and dichlorobenzene, and they are easily hydrolyzed", "in contrast, polyesters made from aromatic or cycloaliphatic dicarboxylic acids and diols, like polyesters made from terephthalic acid and ethylene glycol, or terephthalic acid and 1,4-cyclohexylenedimethanol, have different properties", "they also crystallize but have significantly higher melting points", "at room temperature, they are insoluble and hard to hydrolyze", "additionally, they have good mechanical properties, which make them suitable for the preparation of fibers, films, and moldable plastics", " unusual properties of fully aromatic polyesters are observed if they have at least partially a rigid planar chain structure", "in particular, they can form thermotropic liquid crystalline states (see example 4.5)", "as already discussed in sect", "1.2.4 an important structural prerequisite for lcps of type a in order to attain the liquid   266  4 synthesis of macromolecules by step growth polymerization  crystalline state of aromatic polyesters (and aromatic polyamides, see example 4.14), is a rigid main chain according to the following construction principle:  x\u2032  x  ar  x\u2032  x  ar  x\u2032  x  ar  the flat-structured aromatic units (ar) are responsible for the formation of the liquid crystalline domains", "the two-atom linking group -x-x0- should be stabilized by additional p-bonds that can contribute to the rigidity of the chain", "suitable are azo, azomethine, ethenyl, ester, and amide groups", "for polyaramides, processed from solution, a strong para-linkage is favorable (see example 4.14)", "in contrast to this, an all para-linkage in thermotropic polyesters leads to high melting points and high melt viscosities, so that a thermoplastic processing is mostly impossible", "depression of the melting point by maintaining the possibility to form liquid crystalline states is mainly achieved by the following two concepts: - insertion of appropriate side groups, - insertion of discontinuity in the main chain", " the effect of the incorporation of side groups into aromatic polyester is  demonstrated in example 4.5", " discontinuities in the main chain can be obtained by different means", "example 4.6 describes the incorporation of flexible aliphatic segments", "of special interest is the overall orientation of incorporated mesogens by mechanically or electrically applied external forces", " interesting one", "especially the concept of  from a practical point of view, the deviation from main-chain continuity is the most the so-called parallel offset of the main chain is favorized", "it is realized in a commercial product made from 4-hydroxybenzoic acid and 2,6-hydroxynaphthalenecarboxylic acid", "the incorporation of small amounts of 2,6-hydroxynaphthalenecarboxylic acid causes a discontinuity in the main chain but only in form of a parallel offset of some chain segments", "thus, the ability to form liquid crystalline states is largely maintained as well as the anisotropic properties of the molten and solid polyester", "instead, the melting point is significantly reduced, as desired", " the preparation of fully aromatic polyesters is mostly performed by melt condensation", "complex phase equilibriums and states of aggregation are formed in this manner", "this is in most cases not easy to control under laboratory conditions", "example 4.5 describes a polyester that is easy to prepare under laboratory conditions and allows the observation of typical properties of some thermotropic liquid crystalline polymers", " from an industrial point of view, not only the high-molecular-weight linear polyesters are of interest", "also, a series of low-molecular-weight linear or branched polyesters (example 4.1) find application in surface coating systems (alkyd resins), as coreactants in unsaturated polyester resins (example 4.8), or in polyurethane foams (examples 5.26 and 5.27)", "  4.1 condensation polymerization (polycondensation)  267  polyesters are prepared by the following methods:  - polycondensation of hydroxycarboxylic acids, - polycondensation of diols with dicarboxylic acids, - polycondensation of diols with derivatives of dicarboxylic acids (e.g., cyclic dicarboxylic acid anhydrides, dicarboxylic acid chlorides, or dicarboxylic acid esters),  - polycondensation of dicarboxylic acids with derivatives of diols (e.g., acetates  of bisphenols), or  - ring-opening polymerization of lactones (see sect", "3.2.3.3)  the establishment of the equilibrium is often accelerated by acidic or basic catalysts, for example, by strong acids (p-toluenesulfonic acid), metal oxides (antimony trioxide), lewis acids (titanium tetrabutoxide, tin acetates or tin octoates), weak acid salts of alkali metals or alkaline earth metals (acetates, benzoates), or by alcoholates", " 4.1.1.1 polyesters from hydroxycarboxylic acids the synthesis of polyesters from hydroxycarboxylic acids belongs to the polyconden- sation of the ab type", "both reacting groups are part of the same monomer", "polycondensation of aliphatic hydroxycarboxylic acids, such as glycolic acid, lactic acid, or 12-hydroxy-9-octadecenoic acid (ricinoleic acid), are mostly carried out in the melt and yield high-molecular-weight polymers", "however, these reactions often result in the formation of cyclic esters (lactones)", "the tendency towards ring formation depends on the number of methylene groups between the hydroxy and carboxylic acid groups; it is greatest for g-hydroxybutyric acid, d-hydroxyvaleric acid, and e-hydroxycaproic acid", "the polycondensation of aromatic hydroxycarboxylic acids, e.g., 4-hydroxybenzoic acid and 2,6-hydroxynaphthalenecarboxylic acid, which are very useful components in the synthesis of thermotropic liquid-crystalline polyesters, has gained importance in recent years", " 4.1.1.2 polyesters from diols and dicarboxylic acids polycondensation of diols with dicarboxylic acids is often performed in the melt", "however, it does not always lead to high-molecular-weight polyesters", "sometimes, the starting materials or the resulting polyester are thermally unstable at the high condensation temperatures", "if the reactants and the polyester are well soluble, one can carry out the polycondensation in solution (see example 4.2)", "the elimination of water from diols and dicarboxylic acids frequently occurs rather slowly", "in such cases suitable functional derivatives of the diols and dicarboxylic acids (esters or anhydrides) can be used instead of the direct condensation, as described in sect", "4.1.1.3", " example 4.1 preparation of a low-molecular-weight branched polyester from a diol, a triol and a dicarboxylic acid by melt condensation safety precautions: before this experiment is carried out, sect", "2.2.5 must be read as well as the material safety data sheets (msds) for all chemicals and products used", "  268  4 synthesis of macromolecules by step growth polymerization  (a) preparation of a slightly branched polyester  a 250 ml three-necked flask is fitted with a nitrogen inlet, a stirrer, a thermome- ter that reaches deep into the flask, a fractionating column of about 20-cm length packed with raschig rings, at the upper end the another thermometer, and a condenser for distillation, with vacuum adapter and graduated receiver", "73 g (0.5 mol) of adipic acid, 55.3 g (0.52 mol) of anhydrous bis(2-hydroxyethyl) ether, (diglycol), and 4.5 g (0.0335 mol) of anhydrous 1,1,1-tris-(hydroxymethyl) propane are weighed in, some antibump granules added, and the air is displaced by evacuation and filling with nitrogen", "the flask is then heated slowly under a gentle stream of nitrogen; when the contents become fluid between 80()c and 110()c, the stirrer is switched on", "polyesterification sets in at 130-140()c as evidenced by the formation of water", "the internal temperature is now raised to 200()c at such a rate that the temperature at the head of the column does not exceed 100()c", "during this period (normal pressure phase) most of the water (18 g) is eliminated; it is important not to interrupt the stirring because of the danger of bumping", " as soon as the temperature at the head of the column drops much below 100()c, after the internal temperature has reached 200()c, the vacuum pump is attached and the pressure reduced to 12-14 torr", "at this stage of the experiment (vacuum phase), distillation of the diglycol must be completely avoided; if necessary one must evacuate more slowly", "the reaction is now allowed to continue at 12-14 torr and 200()c, samples being taken at intervals of 5 h in order to determine the acid number (see below)", "in order to take the samples, the apparatus is momentarily filled with nitrogen and then evacuated again", "when the acid number is smaller than 2 (total time about 35-40 h) the experiment is terminated", "addition of a catalyst, e.g., 5 ppm sncl2 before the vacuum phase reduces the reaction time about 25-30%", "the slightly branched polyester remains, after cooling under nitrogen, as a viscous, pale yellow mass", "it has an oh number of about 60 and can be directly processed and converted to an elastic polyurethane foam (see example 5.26)", "(b) preparation of a highly branched polyester  8.45 g (0.06 mol) of adipic acid, 21.3 g (0.075 mol) of oleic acid, 22 g (0.15 mol) of phthalic anhydride, and 52.5 g (0.39 mol) of anhydrous 1,1,1-tris- (hydroxymethyl)propane are placed into the apparatus as described under (a) and the air is displaced by evacuation and filling with nitrogen", "the mixture is slowly heated under a stream of nitrogen; at 120()c the contents of the flask have melted and the stirrer can be started", "the internal temperature is raised to 190()c over a period of 2 h; as soon as the temperature at the top of the column drops below 70()c, the pump is attached and the apparatus slowly evacuated to 40 torr over the course of 2 h", "at this pressure and an internal temperature of 190()c, the mixture is stirred for a further 8 h", "the pump is then switched off and the product allowed cooling under nitrogen", "the highly branched polyester, which remains as a viscous liquid, has an acid number of 2 and an oh number of 350; it can be used directly for the preparation of a rigid polyurethane foam (see example 5.27)", "addition of 5 ppm sncl2 as catalyst reduces the reaction time by 10%", "(c) determination of the acid number  1-2 g of the polyester are dissolved by warming with 50 ml of acetone and, after cooling, are titrated as quickly as possible with 0.1 m alcoholic potassium   4.1 condensation polymerization (polycondensation)  269  hydroxide using phenolphthalein as indicator, until the red color remains for a second", "the alkali requirement of the solvent is determined in a blank experiment", "the acid number is given by the weight of koh in mg, required to neutralize 1 g of substance:  acid number \u00bc 5:61 () f () (a  b)=e  ()  where a b e f  \u00bc \u00bc \u00bc \u00bc  titer for the sample in ml titer for the blank in ml weight of sample in g concentration of the alcoholic koh in mol/l  (d) determination of the hydroxy number  to acetylate the free hydroxy groups of a polyester, a solution of 15 g of freshly distilled acetic anhydride (bp 140()c) in 35 g of freshly distilled dry pyridine is prepared", "the solution, which turns slightly yellow with time, is stored in a dark bottle", " to determine the hydroxy number, about 2.5 g of polyester are weighed to the nearest 10 mg into each of three conical flasks with ground joints", "the samples are each dissolved with gentle warming in 10 ml of pyridine", "after cooling, 10 ml of the acetylating solution are added with a pipette to each of the flasks", "10 ml of pyridine and 10 ml of acetylating solution are placed in each of two conical flasks with ground joints, for the determination of the blank value", "all five flasks are closed with stoppers fastened with adhesive tape", "they are then placed in an oven at 110()c for 70 min", "(caution when removing: use safety goggles and safety gloves!)", "after cooling, a few drops of 0.1% aqueous nile blue chloride solution are added to each of the samples which are then titrated with 1 m naoh solution until the color changes suddenly to violetred", "the hydroxy number indicates how many mg koh are equivalent to the free hydroxy groups present in 1 g of substance", " oh number  56:1  f  (b  a)=e  ()  ()  ()  \u00bc  where a b e f  titer for the sample in ml titer for the blank in ml weight of sample in g concentration of the naoh in mol/l", " \u00bc \u00bc \u00bc \u00bc the average value is taken of those values which do not differ by more than  from each other", " 2  ()  example 4.2 preparation of a high-molecular-weight linear polyester from a diol and a dicarboxylic acid by condensation in solution safety precautions: before this experiment is carried out, sect", "2.2.5 must be read as well as the material safety data sheets (msds) for all chemicals and products used", "  270  4 synthesis of macromolecules by step growth polymerization  the recycling apparatus shown in fig", "2.4 is charged with 29.55 g (0.25 mol) of 1,6-hexanediol (purified by vacuum distillation), 29.55 g (0.25 mol) of recrystallized succinic acid, 100 ml of dry toluene, and 0.75 g of pure p- toluenesulfonic acid; at the same time, the siphon is also filled with toluene so that the circulation of the solvent can begin immediately", "after adding some antibump granules the solution is heated on an oil or air bath to boiling; the toluene should flow quickly through the drying tube filled with soda-lime back into the flask", "after some hours, when about three-quarters of the theoretical amount of water has collected in the separator, the soda-lime is renewed for the first time; it is renewed again after another 10 h", " the viscosity of the solution gradually increases and so does the temperature in the flask", "in order to maintain a quick rate of distillation (and therefore polycon- densation), each time the internal temperature reaches 130()c about 25 ml of pure toluene are added", "after about 25 h the flask is cooled to room temperature and the solution is added drop-wise to a tenfold amount of methanol; the polymer is filtered off and dried to constant weight in vacuum at 40()c", "yield: about 90%", " the linear polyester so obtained is of higher molecular weight than that pro- duced by melt polycondensation", "it is soluble in toluene, chloroform, and formic acid, and readily hydrolyzable (see example 5.1); the melting point is about 100()c", "the increase of molecular weight during polycondensation can be followed by taking samples from time to time (initially at short intervals) and determining the limiting viscosity numbers of the precipitated and dried samples; the carboxyl and hydroxy end groups can also be quantitatively determined (see example 4.1)", " ()  hyperbranched polymers hyperbranched polymers are a relatively new type of highly branched materials, which in contrast with dendrimers, often can be prepared in a one-step synthesis of 2) monomers", "the growth proceeds in an uncontrolled fashion and the abx (x development of the structure is statistic, as for linear polymerizations", "the resulting macromolecules, as dendrimers, have a high density of functional groups", "the number of these groups can be directly connected with the degree of polymerization (dp): if the reaction is performed with an ab2 monomer, each molecule will have exactly one functional group more than the number of repetition units (number of b groups: dp + 1)", "dendritic, linear, and terminal units can be identified, depending on the number of reacted functional groups: in a dendritic unit both b groups have been involved in the reaction; while in linear and terminal units, only one, and none of the b groups respectively, have been employed, and can therefore still be used for successive modifications", "the impossibility of forming \u201centanglements\u201d and the highly compact structure are most certainly responsible for their lower solution viscosities and the better solubilities, compared to the linear analogues", "further- more, most hyperbranched polymers are amorphous and, therefore, no crystallite melting point tm can be detected", "  4.1 condensation polymerization (polycondensation)  271  schematic representation of hyperbranched polymer (a \u00bc focal unit) by modifying the functional groups they can be used, for example, as crosslinkers in high solid or powder coatings and in thermosets", "because of their good miscibility and low melt viscosity, they find applications as melt modifiers and as blend components", "modified hyperbranched polymers, like alkyl chain substituted poly(ether)s and poly(ester)s sometimes exhibit amphiphilic behavior", "they can, therefore, be used as carriers for smaller molecules, for example, dyestuffs into polypropylene", " example 4.3 preparation of a hyperbranched polyester by polycondensation of 4,4-bis(40-hydroxyphenyl)valeric acid safety precautions: before the experiment is carried out, sect", "2.2.5 must be read as well as the material safety sheets (msds) for all chemicals and products used", "due to the high temperature of the oil bath needed in this experiment, special care has to be taken and one has to work in a closed hood", "in addition, a safety shield is required when working under high vacuum", " 4,4-bis(40-hydroxyphenyl)valeric acid (15.1 g, 52.7 mmol) is a commercial monomer but has to be used in high purity (not colored)", "if the purity of the chemical as received is not sufficient it has to be purified by column chromatography", " 4,4-bis(40-hydroxyphenyl)valeric acid and 3 drops of dibutyl tin diacetate are placed in a dry standard apparatus with mechanical stirrer connected to a vacuum line", "the polycondensation is carried out in two steps in order to obtain high conversion and high molar mass: first, the monomer is stirred in a nitrogen stream for 70 min at 200()c; during this time period an increase in viscosity of the melt should be observed", "after that, vacuum is applied at 225()c for 3 h with stirring and then for 1 h without stirring until a final vacuum of 0.010 mbar is reached", "the crude product is dissolved twice in approximately 100-150 ml thf and precipitated into 500 ml water", "after filtration the product is dried over phosphorus pentaoxide for several days", " the molar mass of the products is very dependent on the final conversion achieved and thus, on the final quality of the vacuum", "under the described   272  4 synthesis of macromolecules by step growth polymerization  conditions number average molar masses as determined by gpc in dmac/licl (3 g/l)/water (2 vol%) will reach values between 2,000-5,000 g/mol", " the polymers are easily soluble in polar solvents like thf, dmac, and dmso, indicating that the solubility is enhanced by the large number of polar end groups and the branched structure", "it is fully amorphous with a glass transition temperature between 90()c and 110()c, depending on molar mass", " the degree of branching is determined by nmr analysis of the product in dmso-d6", "the different structural isomers (linear l, dendritic d, terminal t units) can be identified best by analyzing the quarternary carbon found at about 148 ppm (up to 6 signals for this carbon for a sample containing oligomers)", "however, quantitative analysis of the 13c nmr requires special conditions", "similarly, the proton nmr gives three signals for the methyl group corresponding to the different 1.58 structural units at about 1.5 ppm which can be quantified (d ppm, t 1.53 ppm)", "the degree of branching is calculated by (it + id)/(it + id + il) and should be close to 0.5 (i  intensity of the proton nmr signal)", " 1.63 ppm, l  \u00bc  \u00bc  \u00bc  \u00bc  4.1.1.3 polyesters from diols and dicarboxylic acid derivatives the polycondensation of a diol and the diester of a dicarboxylic acid (e.g., the dimethyl ester) can be carried out in the melt at a considerably lower temperature than for the corresponding reaction of the free acid", "under the influence of acidic or basic catalysts a transesterification occurs with the elimination of the readily volatile alcohol (see example 4.3)", "instead of diesters of carboxylic acids one can also use their dicarboxylic acid chlorides, for example, in the synthesis of high- melting aromatic polyesters from terephthaloyl dichloride and bisphenols", "the commercially very important polycarbonates are obtained from bisphenols and phosgene, although the use of diphenyl carbonate as an alternative component is of increasing interest (see example 4.4)", "instead of free acids, cyclic carboxylic   4.1 condensation polymerization (polycondensation)  273  acid anhydrides (e.g., maleic anhydride or phthalic acid anhydride) are suitable for the synthesis of polyesters", "unsaturated polyester resins, which are synthesized from diols and maleic anhydride (together with other dicarboxylic acid anhydrides) possess great importance", "the maleic ester units, which are incorporated into the polyester chain (or fumaric ester units which are formed by thermal rearrangement) can be crosslinked with styrene by radical copolymerization (see example 4.8)", " example 4.4 preparation of polyester from ethylene glycol and dimethyl terephthalate by melt condensation safety precautions: before this experiment is carried out, sect", "2.2.5 must be read as well as the material safety data sheets (msds) for all chemicals and products used", " pure ethylene glycol is dried by refluxing for 1 h in the presence of 2 wt% metallic sodium and is then distilled", "dimethyl terephthalate is recrystallized from methanol and carefully dried in vacuum (mp 141-142()c)", "9.7 g (0.05 mol) of dimethyl terephthalate, 7.1 g (0.115 mol) of ethylene glycol, 0.015 g of pure anhydrous calcium acetate, and 0.04 g of pure antimony trioxide are weighed into a 50 ml round-bottomed flask", "the flask is then fitted with a claisen stillhead, an air-cooled condenser, a vacuum adapter, and a graduated receiver (or a measuring cylinder)", "the air is removed by evacuating and filling with nitrogen, and the components melted on an oil or metal bath at 170()c", "the claisen head is now immediately fitted with a capillary tube (attached to a ground joint) that reaches to the bottom of the flask and a slow stream of nitrogen is passed through", "the transesterification sets in almost at once; the progress of reaction is followed by the amount of methanol that has distilled over into the graduated receiver", "when the methanol production decreases (after about 1 h) the temperature is raised to 200()c for 2 h, whereby the remainder of the methanol distills over", "finally, the excess ethylene glycol is distilled over during 15 min at 220()c, the temperature then being raised to 280()c", "after 15 min the graduated receiver is replaced by a simple round- bottomed flask and the apparatus gradually evacuated while keeping the tempera- ture steady at <0.5 torr", "after another 3 h the polycondensation is complete", "the flask is allowed to cool under nitrogen and then broken carefully with a hammer to remove the poly(ethylene terephthalate)", "the polyester is soluble in m-cresol and can be reprecipitated in ether or methanol", "the limiting viscosity number is determined in m-cresol or in a mixture of equal parts of phenol and tetra- chloroethane (see sect", "2.3.3.3); the softening range is also determined", "fibers can be spun from the melt or pulled out from the melt by means of a glass rod", " example 4.5 preparation of a polycarbonate from 4,4- isopropylidenediphenol (bisphenol a) and diphenyl carbonate by transesterification in the melt safety precautions: before this experiment is carried out, sect", "2.2.5 must be read as well as the material safety data sheets (msds) for all chemicals and products used", "  274  4 synthesis of macromolecules by step growth polymerization  the reaction between diols and phosgene is especially useful for the preparation of polycarbonates", "the commercially very important polycarbonates are obtained from aromatic dihydroxy compounds (bisphenols)", "in contrast to the products of the reaction of aliphatic diols and phosgene they show considerable resistance to water but they are degraded by strong alkali, ammonia, and amines", "due to their angled chain structure with relatively low mobility, the aromatic colorless polycarbonates exhibit high glass transition temperatures, and they are often amorphous and highly transparent", "furthermore, they have good mechanical and optical properties", " the reaction between a dihydroxy compound (bisphenol) and phosgene, which is performed on an industrial scale, proceeds even at room temperature", "the reaction is generally carried out in a biphasic medium consisting of methylene chloride (with dissolved phosgene) and aqueous sodium hydroxide (with dissolved bisphenol sodium salt) and a phase transfer catalyst (e.g", "triethylamine)", "the procedure is termed interfacial polycondensation (see sect", "4.1.2.3 and examples 4.5, 4.12, and 4.13)", " another useful method is the transesterification of diphenyl carbonate with bisphenols under elimination of phenol", "however, the major disadvantages are that the process requires high temperature and vacuum", "the polycondensation reaction is carried out stepwise, i.e., the temperature and vacuum are raised slowly, in order to avoid diphenyl carbonate loss by sublimation at the beginning of the reaction", "however, an excess of diphenyl carbonate is necessary in order to obtain high molecular weight", " this method of transesterification is of high technical interest", "particularly the reaction of bisphenol a with diphenyl carbonate is a preferred phosgene-free process because biphenyl carbonate can be obtained directly from phenol and dimethyl carbonate", "the latter is an industrial product made from co and methanol", " n  o  o  o  h3c  ch3  oh  +   n  ho  \u2212 2n phenol  h3c  ch3  o  o  o  n  the following example illustrates this synthetic method", " experimental procedure this reaction should be carried out in a hood behind a protective shield", "bisphenol a powder is
