Repository: JonathanOnorato/ChemLP

# ChemLP
A Chemistry Natural Language Processing Tool

File: Bowman/textbook_files/Polymer_Chemistry_by_Koltzsenburg_Maskos_and_Nuyken.json (part 20 of 30)
"cable conduits and flush-  mounted junction boxes are examples of electrical engineering uses of pvc and bottles  and film are typical examples of pvc packaging", "as well as all of the above, credit cards,  adhesive tapes, drawing instruments, and toys are also often made from pvc", " well-known trade names for pvc are solvin (solvay), lacovyl (atofina), and vinnolit   14.4.2   manufacturing processes of pvc  roughly 90 % of all pvc is produced discontinuously by suspension polymerization", "vinyl  chloride is dispersed in water using high pressure pumps or by high-speed stirrers (droplet  diameter: 0.1-1 \u03bcm)", "organic peroxides that are soluble in vinyl chloride are the most com- monly used initiators", "this process can be carried out using only small quantities of protective  colloid (such as polyvinyl alcohol), which means that very pure pvc is obtained", " emulsion polymerization is also used, which can be carried out either continuously or  discontinuously", "vinyl chloride (boiling point: \u221214 \u00b0c) is liquefied at a pressure of 2.5 bar at  room temperature and then dispersed in water", "water soluble peroxides such as k2s2o8 or  h2o2 are used as initiators, often in combination with reducing agents (such as sulfites, bisul- fites, and ascorbic acid)", "after thoroughly removing any residual monomer, the milky poly- mer  dispersion  can  be  used  directly  as  an  adhesive  or  as  a  coating  agent", " if  required,  the   14  (vinnolit)", "  14.4 \u00b7 polyvinyl chloride (pvc)  393  14  polymer can be isolated by spray or roller drying", "however, with these techniques the emulsi- fier and other polymerization aids remain in the polymer", "alternatively, the polymer can be  separated by precipitation", "the water soluble polymerization additives remain in the water to  yield a polymer with a similar degree of purity to that obtained by suspension polymerization", "polymerization in bulk takes place in two steps", "in the first, vinyl chloride is polymer- ized, with organic peroxides as initiator, in a stirred autoclave with up to10% conversion", " in  a  second  autoclave,  polymerization  continues  to  ca", " 80 %  conversion", " subsequently,  residual monomer is removed (to be recycled) by intensive degasification and a very pure  polymer is obtained", " 14.4.3   copolymers  copolymerization  with  vinyl  acetate  yields  a  product  with  a  lower  glass  transition   temperature (internal plastification), which can be more easily processed than the homo- polyvinyl chloride", " the  copolymerization  of  vinyl  chloride  with  n-cyclohexyl  maleinimide  results  in  products with higher heat distortion temperatures (packaging for foodstuffs that are pack- aged when hot)", " the grafting of vinyl chloride onto copolymers made from ethene and vinyl acetate   results in products added to pvc to increase its impact resistance (", "fig", "14.12)", " blends of pvc with 5-12 wt% copolymer can considerably broaden its suitability for  additional applications such as window profiles, shutters, and many other uses where it is  exposed to the elements", " 14.4.4   soft pvc  soft pvc, which is produced by adding large amounts (15-50 %) of plasticizers such as  di-(2-ethylhexyl) phthalate to pvc, is a thermoplast with elastic, rubber-like proper- ties", " because  of  the  toxicity  of  the  phthalate  plasticizers,  a  wide  range  of  non-toxic,  often bio- based, plasticizers have been developed especially for pvc applications", "the  addition of low molar mass plasticizers is referred to as external plasticization empha- size the  difference to the effect achieved via copolymerization", "soft pvc usually also    ", "fig", "14.12  statistical  ethene-vinyl acetate copolymer  with polyvinyl chloride grafts  cl  x  k  l  o  m  o  o  ch3  o  ch3   394   chapter 14 \u00b7 important polymers produced by chain-growth polymerization  contains  large  quantities  of  fillers,  sometimes  simply  to  reduce  the  cost  of  the  com- pound but also to achieve particular properties", "soft pvc is used in cables, hoses, coat- ings,  automotive  undercoating,  flooring,  rainproof  clothing,  and  shower  curtains  to  mention just a few examples", " 14.5    polystyrene (ps)  polystyrene and its copolymers along with materials derived from them (often referred to  as styrenics) are the third largest group of plastics after polyolefins and polyvinyl chloride", " 14.5.1   properties and uses  polystyrene is an amorphous thermoplastic and can be used to manufacture rigid, brittle,  transparent, and non-conducting components", "polystyrene is resistant to acids and bases,  alcohols, fats, and oils", "it swells or partially dissolves, however, in hydrocarbons, haloge- nated  hydrocarbons,  esters,  and  ketones,  restricting  its  range  of  application", " it  is  not  weather-resistant and burns, generating copious amounts of soot", "as well as the homo- polymer itself, copolymers, graft copolymers, and polymer mixtures containing styrene  are of industrial importance", "such materials can be processed by, for example, injection  molding,  extrusion,  or  thermoforming", " especially  important  are  polystyrene  foams", " polystyrene- based  materials  find  application  in  the  electrical  and  electronics  industries  (radios and televisions), in lighting (light covers), in household goods (egg cups, butter  dishes, washing pegs, shower walls, refrigerator lining), as packaging (as disposable pack- aging for foodstuffs, transparent films, cartons, bottles), and-in its foam form-as heat  and sound insulation and for packaging", "some of the trade names are edistir (versalis),  empera (bp), polystyrol (basf), and trinseo (styrolution)", " 14.5.2   manufacturing processes for ps  14   atactic polystyrene atactic  ps  is  produced  by  radical  polymerization  in  bulk,  suspension,  or  emulsion,  although the polymerization in emulsion is only commercially used for copolymerization", "very pure ps is obtained by polymerization in bulk", "to begin with, styrene is polymer- ized at 80 \u00b0c to about 30 % conversion in a so-called continuous tower process", "the syrup-  like mass is then conveyed from top to bottom through the actual tower reactor and the  temperature gradually increased from 140 to 180 \u00b0c", "the product is finally extruded at  temperatures  up  to  220  \u00b0c,  whereby  the  residual  monomer  is  removed  by  applying  a   vacuum", "the extruded strands are then cooled and granulated", " during  suspension  polymerization,  styrene,  dispersed  in  water,  is  initiated  with   styrene soluble peroxides initially at 70-90 \u00b0c and then at 90-120 \u00b0c at a pressure of 5 bar", " as the polymer directly forms bead-shaped particles there is no need for granulation", "if a  low boiling hydrocarbon (e.g., hexane) is added to a suspension polymerization, expanded  polystyrene can be produced simply by releasing the pressure, a process not unlike that for  making popcorn", "  14.5 \u00b7 polystyrene (ps)  395  14   stereo regular polystyrenes isotactic and syndiotactic ps are produced by the polymerization of styrene using ziegler- natta or metallocene catalysts", "isotactic ps is brittle and crystallizes very slowly and is  therefore technically insignificant", "in contrast, syndiotactic ps crystallizes rapidly and has  a melting point of ca", "270 \u00b0c", "because of its thermal stability, it competes with polyamide,  polybutylene  terephthalate  (pbt),  and  polyphenylene  sulfide  (pps)  for  application  in  technical, structural components", " 14.5.3   copolymers and blends  around 60 % of the styrene that is produced is used for the production of thermoplastic  styrene copolymers", "some of the most important modified styrene polymers are styrene- acrylonitrile  copolymers  (7 sect", " 14.5.3.1),  impact  resistant,  modified  polystyrene  (7 sect", "14.5.3.2), acrylonitrile-butadiene-styrene copolymers (7 sect", "14.5.3.3), and blends  of  polyphenylene  oxide  and  polycarbonate  (7 sect", " 14.5.3.4)", " the  commercially  very   important styrene butadiene copolymer, with 20\u221235 wt% styrene is an elastomer (styrene- butadiene rubber, sbr) and is discussed in 7 sect", "18.6", " 14.5.3.1   styrene-acrylonitrile copolymers (san) well  known  styrene-acrylonitrile  copolymers  are  luran  (styrolution),  lustran  (ineos),  and tyril (dow)", "they are used as technical materials because of their improved toughness  and tensile strength compared with simple ps, especially in combination with glass fibers", " weather resistant building components can be made from such materials", "typical applica- tions are as film spools, video cassettes, radios, vehicle head-lamp housings, hazard tri- angles, control knobs in vehicles, and household appliances to name just a few", " these copolymers are produced by suspension polymerization and generally contain  76/24 parts by weight styrene/acrylonitrile", "the monomer building blocks are distributed  statistically along the polymer chain", " 14.5.3.2  impact modified ps impact resistant ps (high impact polystyrene, hips) are multi-phase materials", "they have a  polystyrene matrix in which finely distributed rubber particles are embedded", "such materials  can be obtained simply by mixing polystyrene with polybutadiene but the best properties can  be achieved by dissolving polybutadiene in styrene monomer and then polymerizing the sty- rene", "suitable initiators are used to ensure that not only a homopolymerization of styrene takes  place, but that some grafting of styrene onto the polybutadiene also takes place (", "fig", "14.13)", "the  morphology  and  therefore  the  properties  of  impact  resistant  polystyrene,  are  dependent on the ratio of the components, the structure of the matrix material, and how  the rubber is attached to the matrix, allowing a wide variation of attainable properties", " sbs-block copolymers (sbs: segments of styrene (s) and butadiene (b)) represent a sepa- rate  class  of  styrene  copolymers  which  have  become  commercially  very  important  under  names such as kraton (kraton performance polymers, inc) and styrolux (basf)", "sbs-block  copolymers are produced by anionic block copolymerization (", "fig", "14.14; 7 sect", "10.2)", " the ps and pb segments are incompatible with one another and tend to separate so  that the morphology typical of thermoplastic elastomers (tpes) and shown schematically  in ", "fig", "14.15 develops", "  396   chapter 14 \u00b7 important polymers produced by chain-growth polymerization  ch2 ch ch ch2  (27) +  r  ch ch ch ch2 (27)  + rh  ch ch ch ch2 (27)  +  n  ch  ch ch ch2  ch2 ch  ch2 ch  (27)  n-1   ", "fig", "14.13  styrene-butadiene graft copolymers resulting from chain transfer to polybutadiene", "the  reaction between polystyrene and polybutadiene radicals also leads to graft copolymers", "r(27): can be an  initiator or a polystyrene radical   buli + n  bu  ch2 ch  ch2 ch- n-1  li+  2  bu  ch2 ch ch2 ch- n-1  li+  +  2 m h2c     ch  ch ch2  2  bu  ch2 ch  ch2 ch ch ch2 ch2 ch ch ch2  -  li+  n  m-1   14  ch3 cl si cl ch3  - 2 licl  ch2 si ch3  m  bu  ch2 ch  ch2 ch ch ch2  n  ch2 ch ch ch2  ch ch2 bu  m  n  ps  pb  ps   ", "fig", "14.14  synthesis of sbs-block copolymers   14.5 \u00b7 polystyrene (ps)   ", "fig", "14.15  morphology of  an sbs-block copolymer  397  14  ps  ps  ps  ps  ps  ps  14.5.3.3   acrylonitrile-butadiene-styrene copolymers (abs) abs polymers are multi-phase materials just as are impact resistant ps", "soft particles of  grafted polybutadiene rubber are embedded in a hard matrix of poly(styrene-co-acryloni- trile), i.e., it is a polymer blend", "the grafting of polybutadiene increases the compatibility  with the matrix and stabilizes the size of the polybutadiene domains", " two technically important production processes exist for the production of abs", "in  the so-called bulk process, polybutadiene is dissolved in a mixture of styrene and acryloni- trile and the monomers polymerized, whereby some grafting onto the polybutadiene takes  place", "the two polymer phases separate during polymerization as polybutadiene dissolves  in the monomer mixture but not in poly(styrene-co-acrylonitrile)", "thus, the soft, polybu- tadiene  in  the  hard,  styrene-acrylonitrile  matrix  morphology  develops", " the  size  of  the  grafted polybutadiene domains, which is of critical importance for the impact properties,  is generally 1-4 \u03bcm", " an  alternative  method  of  production  to  this  first  production  process  is  emulsion  polymerization (7 chap", " 16)", "in this process polybutadiene is polymerized in emulsion  and then grafted with a mixture of styrene and acrylonitrile", "after isolating the product  from  the  emulsion  it  is  fed  to  an  extruder  and  mixed  with  additional  poly(styrene-co-  acrylonitrile)  produced  in  a  separate  process", " with  this  process  the  particle  size  of  the  grafted polybutadiene dispersion is determined by the emulsion process and is generally  of the order of 300-600 nm", " abs polymers are used for a wide variety articles such as toys (lego), furniture edges,  mobile phones, cameras, ventilation grilles, and armrests in vehicles, as well as being used  in the sanitary sector (in a metallized form) for shower and bath fittings", "abs polymers  are known, amongst others, under the following trade names: cycolac (sabic), novodur  (styrolution), magnum (dow), and terluran (basf)", "  398   chapter 14 \u00b7 important polymers produced by chain-growth polymerization  14.5.3.4   blends impact resistant ps and polyphenylene oxide can be mixed in any ratio to one another", " these mixtures have high heat distortion temperatures, absorb very little water, have a  high  hydrolytic  stability,  and  have  low  thermal  expansion  coefficients  (noryl,  sabic)", " abs  polymers  and  polycarbonate  form  interesting  multi-phase  blends  (bayblend  (lanxess))", "abs and pa mixtures are also available (terblend (basf), triax (lanxess))", " very fine structures can be reproduced using the latter blends because of their low melt  viscosities", " 14.6    polymethyl methacrylate (pmma)  as well as pmma, copolymers of mma with acrylonitrile, styrene, \u03b1-methyl styrene and  acrylic esters are available", "solid, marble-like slabs (artificial marble) can be made from  pmma by the addition of large quantities of filler materials such as quartz, limestone, and  color pigment powder", " 14.6.1   properties and manufacture  pmma is relatively brittle and one of the hardest thermoplastics", "it is produced by radical  polymerization", " well-known  trade  names  are  plexiglas  (rohm),  degalan  (evonik),  altuglas (arkema), and acrylite (evonik cyro)", "this polymer is often used when light is  an important factor because of its excellent transparency", "pmma exhibits excellent resis- tance to weathering and can be modified to improve its scratch resistance, which is not  good when compared with inorganic glass", "it can be extruded, injection molded, thermo- formed, welded, and bonded", " it is typically used for spectacles and watch glasses, optical fibers, optical media, flat-  panel displays, switch components, aircraft glazing, caravan windows, traffic signs, wash  basins, baths, shower cubicles, and a casting resin for making delicate articles", "it is also  used for tooth fillings and prostheses", " acrylic glass is mostly obtained by bulk polymerization", "the pure monomer is pre-  polymerized  between  two  even  sheets  of  glass  and  then  fully  polymerized  very  slowly  (usually over several days)", "the pmma objects (such as panes) produced in this manner  have especially smooth surfaces", "in contrast to this, suspension polymerization enables  the monomer to be transformed into polymeric beads with diameters between 0.1 and  0.5 mm and also allows a controlled removal of the heat of reaction", " 14.6.2   copolymers of methyl methacrylate  copolymers  of  methyl  methacrylate  with  acrylonitrile  are  more  impact  resistant,  heat  resistant, and less susceptible to stress cracks than pure pmma", "copolymers with up to  70 mol% acrylonitrile are used as barrier plastics for packaging", "copolymers that are suf- ficiently resistant to impact at low temperatures are made from methyl methacrylate, acry- lonitrile, butadiene, and styrene", "they are, however, not so weather resistant because of  their butadiene content and the resulting backbone c=c double bonds", " 14   14.7 \u00b7 polyacrylonitrile (pan)  399  14  an  interesting  variant  are  the  impact  resistant  materials  with  a  pmma  core  and  a  cross-linked poly(butyl methacrylate) matrix", "the refractive index of the matrix can be  modified to be the same as that of the pmma core by the addition of styrene to obtain a  transparent, two-phase blend", " 14.7    polyacrylonitrile (pan)  homo- and copolymers can be made from acrylonitrile", "spun pan (usually with small  amounts of a second or third monomer) is the major raw material used for producing  carbon fibers", "san and abs are important polymers, as well as copolymers with vinyl  chloride (7 sect", "14.5.3.1 and 7 sect", "14.5.3.2)", " 14.7.1   properties and manufacture  pan has a softening temperature of more than 200 \u00b0c because of very strong intermo- lecular forces between the nitrile groups (dipole-dipole interactions)", "as it disintegrates at  temperatures above 200 \u00b0c, it cannot be thermoplastically processed without added plas- ticizer, which significantly limits its usefulness", "it can, however, be spun into wool-like  synthetic fibers from polar solvents such as dimethyl formamide or dimethyl sulfoxide as  well  as  in  concentrated  aqueous  salt  solutions", " well-known  trade  names  are  orlon  (dupont), dralon (dralon gmbh), and dolan (lenzing)", " pan  is  also  used  as  a  basic  material  in  the  production  of  high-quality  carbon  fibers  (torayca  (toray),  tenax  (toho  tenax),thornel  (cytec),  celion  (celanese),  and  sigrafil  c  (sgl))", " the stiffness and strength of many plastics (abs, san, asa, vinyl chloride copoly- mers) can be improved by having acrylonitrile as a comonomer", "copolymers with up to  80 mol% acrylonitrile are used as so-called barrier plastics (they have good barrier prop- erties for gases, aromas, and flavorings)", "these types of barrier plastics can be produced by  precipitation or emulsion polymerization", " 14.7.2   carbon fibers (c-fibers)  carbon fibers are formed from pan fibers in a multi-step process", " in the first step, pan is heated in an air atmosphere at 200-400 \u00b0c whereby the fibers  are stretched and stabilized, the polymer is oxidized, and the side chains cyclize to form a  ladder polymer of pyridine rings", "this reaction is exothermic and its control is one reason  why  most  carbon  fiber  precursors  contain  additional  monomers  such  as  itaconic  acid", " subsequently the heat treatment continues in a second oven under nitrogen at tempera- tures up to 2,000 \u00b0c", "in this phase the polymer loses both nitrogen and hydrogen (some  40 % of its original weight) to leave essentially only carbon-high strength (up to 8 gpa)  and high modulus (up to 450 gpa) carbon fibers (", "fig", "14.16)", " carbon fibers can also be made from fibers derived from cellulose but the carbon yield  is  lower  than  that  from  pan  fibers  and  to  date  the  fibers  have  not  attained  the  high  strengths  or  moduli  of  pan-derived  fibers", " high  modulus  carbon  fibers  can  also  be    400   chapter 14 \u00b7 important polymers produced by chain-growth polymerization   ", "fig", "14.16  selected  reactions from pan to  carbon fibers", "c-fibers are  >96 % carbon but their  detailed structure is not  completely defined  oxidation cyclization  n  n  n  1", "stabilization  c  n  c  n  c  n  2", "carbonization  n  n  n  -n2  n  n  n   prepared  from  pitch  but  these  fibers  have  relatively  low  tensile  strengths  and  the  pitch  needs elaborate treatment before it can be used", " carbon fibers are used as reinforcing material for fiber-reinforced thermoset and thermo- plastic  composites", " these  composites  are  much  stronger  than  the  unfilled  matrix  compo- nents", "the thermoset composites require a longer manufacturing process and tend to be less  impact resistant than those made with thermoplastics", "the resulting materials are light, resil- ient, high-performance materials and are being increasingly used in the aerospace industry to  replace metal components", "they are also used in wind generators and high-end sport equip- ment and have begun to enter the automotive market as their price continues to be reduced", " 14.8    polyoxymethylene (pom)  14  aliphatic polymers made from formaldehyde were studied by the famous polymer chem- ist staudinger in the 1920s", "however, it was not until the 1950s that they could be made  stable enough to become useful", "the breakthrough was a better understanding of depoly- merization and ways to limit it taking place", "today pom is one of the recognized group of  engineering thermoplastics", " 14.8.1   properties and production  pom  is  one  of  the  favored  construction  materials  in  the  field  of  precision  engineering  because of its dimensional stability under changing environments, its excellent, low coef- ficient of friction, and its resistance to wear", "it is a partially crystalline, linear polymer and  is available both as a homopolymer (delrin (dupont), tenac (asahi)) and as a copolymer,  with, e.g., small amounts of oxirane or dioxolane (hostaform (ticona), ultraform (basf))", "it is typically used for gear wheels, small gear boxes, valves, fittings, precision parts for  telephones, faxes, and televisions, coupling parts for garden hoses, ski fittings, zips, and  playmobil toys", "  401  14  14.8 \u00b7 polyoxymethylene (pom)   ", "fig", "14.17  formation of  pom from trioxane   ", "fig", "14.18  esterification of  the terminal hemiacetal with  acetic acid anhydride   ", "fig", "14.19  mechanism of  the stabilization of pom by  copolymerized oxirane  monomers  h2 c  o  o  n  h2c  ch2  o  ch2  o  3n  ch2-o  ch2  o  ch2 oh  n  hemiacetal end group  o  o  o  ch2  o  n  ch2  o  ch2  o  ch2cooh  o c  ester end group  ch2-o  ch2  ch2  o  ch2 oh  n  unstable  \u2206t  ch2-o  ch2  ch2  oh  +  ch2o  n  stable  the monomer for pom is either formaldehyde or its trimer trioxane (", "fig", "14.17) and  the polymerization is initiated either anionically with amines or phosphates, or cationi- cally with bf3/h2o", " the zip-like degradation of the polymer is prevented by the reaction of the thermosen-  sitive hemiacetal endgroup with an acid anhydride (", "fig", "14.18)", " stabilization is also possible by copolymerizing trioxane with a small percentage oxi-  rane, 1,3-dioxolane, or other cyclic ethers", " the  degradation  of  the  copolymer  by  depolymerization  is  halted  at  those  points  at  which  the  comonomers,  such  as  oxiranes,  are  incorporated  into  the  main  chain   (", "fig", "14.19)", "this degradation takes place during the production process so that every- day objects made out of pom do not eliminate formaldehyde during normal use", "  402   chapter 14 \u00b7 important polymers produced by chain-growth polymerization  14.9    polytetrafluoro ethylene (ptfe)  ptfe accounts for 60 % of the market of fluoroplastics", "there is an increasing interest  in fluoropolymers that can be thermoplastically processed, such as copolymers of eth- ene and tetrafluoro ethene or ethene and chloro trifluoro ethene as well as homopoly- mers  of  other  fluorine-containing  monomers,  such  as  vinyl  fluoride  or  vinylidene  difluoride", " 14.9.1   properties and production  ptfe is highly crystalline (up to 90 % crystallinity) and does not melt simply by being  heated", "it is extremely nonpolar and anti-adhesive, has excellent electrical insulating prop- erties, and is chemically extraordinarily inert as well as being almost incombustible", "its  service temperature range is from \u2212200 to +250 \u00b0c", "some typical trade names are teflon  (dupont), algoflon (solvay solexis), and ptfe (dyneon)", " ptfe is obtained from tetrafluoro ethene (tfe) using an emulsion or suspension pro-  cess (", "fig", "14.20)", " for an emulsion polymerization an aqueous solution of a peroxide initiator and spe- cial emulsifiers (such as ammonium perfluoro octanoate) is prepared and the monomer is  then  introduced  and  dispersed  under  high  pressure", " the  polymer  is  isolated  from  the  emulsion by coagulation with salt", " little or no dispersing agent is employed for the suspension process", "the polymeriza- tion, initiated by peroxides, is carried out at constant monomer pressure so that there is  constant supply of monomer to replace that already polymerized", " 14.9.2   thermoplastically processable fluoroplastics  14  one of the main disadvantages of ptfe is that it cannot be thermoplastically processed  but has to be sintered into useable articles", "however, if tfe is copolymerized with, for  example, hexafluoropropene or perfluoro(propyl vinyl ether), the regular molecular struc- ture of ptfe is disrupted so that these copolymers can be processed using those tech- niques  typical  for  thermoplastics", " the  monomer  tfe  is  not  used  at  all  during  the  production of other thermoplastically processable fluoroplastics such as the homopoly- mers polyvinylidene difluoride or polyvinyl fluoride (", "fig", "14.21)", "  ", "fig", "14.20  synthesis of  ptfe from tetrafluor ethene  n  f  f  f  f  cf2  cf2  n   403  14  14.10 \u00b7 polydiene   ", "fig", "14.21  structure of (a)  polyvinylidene difluoride and  (b) polyvinyl fluoride  a  b  h  c  h  f  c  f  h  c  h  f  c  h  n  n   ", "fig", "14.22  stereochemical  possibilities for the  incorporation of a 1,3-diene into  a polymer  r  2  n  4  1  3  r  r  n  n  r  n  r  n  1,4 cis-linkage  1,4 trans-linkage  1,2 linkage  3,4 linkage  14.10   polydiene  the expression polydiene is a general term for all diene homopolymers and copolymers", " this includes polybutadiene, polyisoprene, polychloroprene, and all those corresponding  copolymers which have obtained technical significance", " 14.10.1   general overview  1,3-dienes  with  the  general  structural  formula  ch2=cr-ch=ch2  (r=h:  butadiene,  r=ch3: isoprene, r=cl: chloroprene) can be transformed into polymers by a chain growth  mechanism", " ", "fig", "14.22 shows the various ways that these monomers can be incorpo- rated into the polymer backbone during the polymerization", " depending on the initiator either 1,4-cis- or 1,4-trans- as well as 1,2-linked polymers   are formed", "for r \u2260 h the incorporation via the 3,4-c=c double bond is also possible", "  404   chapter 14 \u00b7 important polymers produced by chain-growth polymerization  14.10.2   polybutadiene  polybutadiene and its copolymers with styrene make up over 60 % of the total synthetic  rubber production of some 16 million tons in 2014", "the importance of sbr as an alterna- tive to natural rubber is made most obvious by the explosive development of capacity in  the americas during the second world war", "these rubbers are primarily used to make  tires but sbr is also used in carpet backing and mattresses and br is used to make golf  balls; both rubbers are used for a variety of technical rubber articles where temperature  and chemical (oil) resistance is not so critical", " butadiene can be anionically polymerized", "initially sodium dispersions in hydrocar- bons were used for this purpose (butadiene-sodium (natrium in german): buna, a generic  name in america)", " the use of butyllithium (buli) as an initiator results in polymers with a high propor-  tion of 1,2 isomers", " initiators made from one alcohol and an olefin such as sodium isopropylate and allyl  sodium are used in the so-called alfin process which yields polybutadiene with high pro- portion (65-85 %) of 1,4-trans-isomers", " the heterogeneous polymerization of butadiene with vcl3/(c2h5)2alcl in hydrocar-  bons results in polybutadiene with a very high proportion of 1,4-trans-isomers", " the majority of the polybutadiene produced today is made using complex cobalt, tita- nium, nickel, or neodymium catalysts which yield a polymer with, predominantly, the 1,4  configuration with varying ratios of the cis and trans isomers along the backbone", "there  are subtle differences in the solution process used to make these polymers so that, e.g., the  nd-catalyzed reaction can be run adiabatically whereas those catalyzed by the other metal  system require cooling and closer temperature control", "additionally, the different catalysts  yield polymers with different degrees of linearity and have varying tendencies to form gel  at high monomer conversion", "the newest of these catalysts, the nd family, yields polymers  with exceptionally high levels of the 1,4-cis-isomer which have been shown to be particu- larly suitable for high-performance, so-called green tires", " the copolymers of butadiene with styrene can be synthesized using both radical and  anionic initiators although, in terms of volume, radical processes are considerably more  important", " the  copolymerization  of  1,3-butadiene  with  styrene  and  acrylonitrile  has  already been discussed (7 sect", "14.5.3.2 and  7 sect", "14.5.3.3)", "some 70 % of sbr is pro- duced by emulsion (e-sbr) using redox initiating systems but the amount of sbr pro- duced using an anionic solution (s-sbr) process is growing rapidly because of its use in  so-called green tires", "to facilitate the incorporation of the silica filler in such tires, s-sbr  is functionalized, either by endcapping techniques or along the chain, either by the incor- poration of additional monomers or by post polymerization modification", " polybutadiene is covalently cross-linked for use in cable sheaths, vibration dampers,   gaiters, vehicle tires, etc", "(", "fig", "14.23; 7 sect", "15.2.2)", "  ", "fig", "14.23  cross-linking  polybutadiene with sulfur   2  +  s8  sx  h  14   14.10 \u00b7 polydiene  405  14  cross-linking (vulcanization) involves not only the primary reagent sulfur, but also a  number of other additives which include: accelerators (amines), activation agents (such as  zno), reinforcing fillers (such as carbon black, which also functions as a light and uv  stabilizer), plasticizers (mineral or paraffin oils), and stabilizers to increase resistance to  light and ozone so that their useful service life is extended", " 14.10.3   polyisoprene  polyisoprene  occurs  naturally  as  natural  rubber  (100 %  cis-1,4)  and  as  gutta  percha   (trans- 1,4)", " the  world  consumption  of  natural  rubber  was  12  million  tons  in  2014  whereas  only  about  1  million  tons  of  synthetic  polyisoprene  was  consumed", " the  syn- thetic material, although it is now possible to synthesize close to 100 % 1,4-cis polyiso- prene using nd catalysts similar to those used for br (7 sect", "14.3.3), does not crystallize  as fast or to the same extent when extended", "this so-called strain crystallization is par- ticularly important for the wear resistance of tires", "thus, the synthetic substitute is still  not as good as the natural product", " cis-1,4-polyisoprene is produced industrially from isoprene in solution using ticl4/ al(c2h5)3 as a catalyst", "the ratio of trans-1,4:cis-1,4 increases drastically with a decrease  in temperature", "just as polybutadiene has to be cross-linked for its most important uses, so  too,  does  polyisoprene", " cis-1,4-polyisoprene  is  typically  used  for  car  and  truck  tires   (especially in the countries of the former soviet union because of their historical  difficulties  in obtaining natural rubber), shoe soles, safety gloves, and various specialized seals", " as  a  copolymer  with  isobutene,  it  is  used  for  the  inner  liner  of  tubeless  car  tires    (7 sect", "14.3.3)", " 14.10.4   polychloroprene  polychloroprene  (cr)  is  produced  on  a  large  scale  by  the  radically  initiated  emulsion  polymerization of chloroprene", "the polymer latex is destabilized by adjusting the ph to  below 7 and then cooling the latex to form a solid sheet of polychloroprene", "the sheet is  then washed, dried, and rolled into a rope which is cut into the characteristic chip form in  which it is sold", "the commercial polymer contains considerable amounts of the emulsifi- ers used in the polymerization", " the polymer is largely the result of 1,4 addition and the cis-trans ratio is roughly 1:9", " allylic  chlorine  atoms,  which  are  important  for  cross-linking,  but  only  result  from  a  1,2-addition, are only present to a small extent", "vinyl chlorine atoms do not take part in  the cross-linking process (vulcanization), which is not carried out using sulfur as is the  general case for the other polydienes, but rather by reacting the polymer with zno and/or  mgo as well as with ethylene thiourea as a sulfur source", " in  the  first  step  a  nucleophilic  attack  of  ethylene  thiourea  on  the  structural  unit  i  occurs, causing the formation of the intermediate moiety ii, which then reacts with, e.g.,  zno to form iii", "the reaction of iii with i then causes a sulfur bridge to form and thus a  cross-link site (", "fig", "14.24)", " cross-linked  cr  is  used  for  hoses,  cable  sheathing,  extruded  profiles,  windscreen   wipers,  and  transmission  belts,  as  well  as  for  sportswear  (the  \u201cneoprene\u201d  wetsuits   (dupont trade name for cr))", "the uncoagulated but concentrated latex is used for adhe-   406   chapter 14 \u00b7 important polymers produced by chain-growth polymerization   ", "fig", "14.24  cross-linking of  polychloroprene with ethylene  thiourea/zno  s  n  hn  nh  cl  i  o  hn  nh  +  zno  - zncl+  s hn  cl nh  n  ii  n  s-  iii  n  s  m  n  s-  cl  m  sives, particularly for wood", "solvent (e.g., methyl ethyl ketone/toluene/heptane mixtures)  based cr adhesives are also available", " polychloroprene can be mixed with natural rubber and polybutadiene, which not only  minimizes compound costs but also increases the flexibility at lower temperatures", "foamed  cr (cellular rubber) is used for its excellent thermal insulation properties", " 14   407  15  chemistry with polymers  15.1  15.1.1   15.1.2  15.1.3   15.2  15.2.1  15.2.2  15.2.3  15.2.4  15.2.5   15.3   15.3.1  15.3.2    polymer analogous reactions - 408  special kinetic features of polymer   analogous reactions - 409  intra- vs", "intermolecular reactions - 410  technically significant polymer   analogous reactions - 411   cross-linking reactions - 413  cross-linking of polyolefins - 413 vulcanization of rubber - 413  photoresists - 414 paints - 415  thermoreversible cross-linking: ionomers - 418   degradation processes   in polymeric materials - 418  degradation mechanisms - 420  stabilization of polymers - 421  references - 424  \u00a9 springer-verlag berlin heidelberg 2017 s", "koltzenburg et al., polymer chemistry, doi 10.1007/978-3-662-49279-6_15   408   chapter 15 \u00b7 chemistry with polymers  many macromolecules still contain chemically reactive groups even after polymeriza- tion  has  taken  place;  under  certain  conditions,  macromolecules  can  also  be  reactive  chemicals", "they do, however, have some special characteristics compared with reagents  with a low molar mass", "this chapter describes such reactive macromolecules and their  peculiarities", " it is of fundamental importance to differentiate between two types of chemical reac- tions  that  macromolecules  can  undergo:  intentional  chemical  reactions  or  undesired  degradation processes", "specific stabilization strategies have been developed to inhibit  unwanted degradation processes, and these are also dealt with in this chapter", " 15.1    polymer analogous reactions  reactions that involve parts of macromolecules, but that do not change their degree of  polymerization, are known as polymer analogous reactions", "the hydrogenation of unsatu- rated  bonds  in  the  polymer  backbone  or  the  hydrolysis  of  side  groups  are  examples  of  these kinds of reactions", "because the molar mass of the repeat unit usually changes during  these reactions, the molar mass of the macromolecule does not remain constant (in con- trast to the degree of polymerization)", " from  a  synthetic  polymer  chemist\u2019s  point  of  view,  polymer  analogous  reactions  are   fundamentally different to reactions involving only small molecules in several ways:  5 by-products are difficult to separate from the desired products so that only reactions  that  do  not  generate  significant  amounts  of  unwanted  by-products  are  suitable  for  polymer analogous reactions", "  5 the solubility of a chemically modified polymer can be very different from that of the  base  polymer", " this  is  especially  pronounced  if  charged  moieties  are  added  to  an  uncharged polymer, for example, the hydrolysis of ester to carboxylate groups", "this  can make polymer analogue reactions difficult as, because of its reduced solubility, the  polymer  precipitates  during  the  reaction,  resulting  in  the  unconverted  functional  groups  no  longer  being  easily  available  for  reaction;  the  reaction  does  not  go  to  completion  and  a  chemically  inhomogeneous  product  is  formed", " chemically  inhomogeneous products are also obtained if a poorly soluble polymer (e.g., cellulose)  is  made  more  soluble  by  modification", " nevertheless,  in  many  technical  processes,  despite chemical inhomogeneity, an acceptable product can be produced so that some  polymer analogous reactions gain considerable technical significance", "some examples  of these reactions are dealt with more thoroughly in 7 sect", "15.1.3", "however, polymer  analogous reactions are not so often used in academia, where the goal is usually to  produce a well-defined material", "  5 because of the high local concentration of the group taking part in the reaction in the  interior  of  the  polymer  random  coil,  in  contrast  to  the  \u201cempty\u201d  solvent  phase  in  between the coils, special kinetic features occur:  5 a preference for intramolecular reactions  5 an increase or decrease in the reaction rate  these effects are discussed in more detail in 7 sects", "15.1.1 and 15.1.2", " 15   409  15  15.1 \u00b7 polymer analogous reactions   ", "fig", "15.1  hydrolysis of  polyacrylamide  c o nh2  c o nh2  c o nh2  o  c o-  c o nh2  c o-  o  oh-  oh-   ", "fig", "15.2  hydrolysis of  polyvinyl acetate to polyvinyl  alcohol", "ac: acetate  oac oac oac  oh oh oh  15.1.1   special kinetic features of polymer analogous reactions  in contrast to homogenous reactions of small molecules, the functional groups taking part  in polymer analogous reactions are not evenly distributed throughout the reaction vol- ume", "random polymer coils with high concentrations of functional groups are separated  from one another by solvent", "because of the proximity of these functional groups there  can be a strong impact on the kinetics of the reaction", "this can result in the reaction being  either retarded or accelerated", " an example of a self-retarding reaction discussed in the following is the (technically  insignificant) saponification of polyacrylamide (", "fig", "15.1)", "during alkaline saponifica- tion,  negatively  charged  carboxylate  groups  are  formed", " these  have  an  electrostatically   repulsive effect on the attacking hydroxide ions so that the reaction of neighboring, unhy- drolyzed groups is significantly slowed", " an amide group, such as the one shown in ", "fig", "15.1 which is flanked by two hydro-
