Repository: JonathanOnorato/ChemLP

# ChemLP
A Chemistry Natural Language Processing Tool

File: Bowman/textbook_files/Polymer_Synthesis_Theory_and_Practice_by_Braun_Cherdron_Rehahn_Ritter_and_Voit.json (part 20 of 28)
particularly irritating to the eyes", "all contact with this substance is, therefore, to be avoided", "  4.1 condensation polymerization (polycondensation)  275  a 250-ml three-necked flask is fitted with metal stirrer, nitrogen inlet, vigreux column (30 cm), and condenser for distillation with a vacuum adapter and round flask as receiver", "the high-vacuum pump must be connected over a cold trap with the vacuum adapter", " 9.12 g (0.04 mol) bisphenol a (4,40-isopropylidenediphenol), 9.42 g (0.044 mol) diphenyl carbonate, and 1.6 mg sodium methoxide are placed in the reaction flask under a stream of nitrogen", "the flask is then evacuated to about 30 torr and placed in a preheated (150()c) metal bath (woods metal), whereby the components melt", "the mixture is now vigorously stirred and gradually (about 1()c/min) heated to 220()c under reduced pressure", "after the larger part of segregated phenol is distilled off, the pressure is reduced to 7 torr, and the mixture heated to 235()c over a period of 1 h", "subsequently, the temperature is increased to about 280-300()c under higher vacuum (<0.1 torr) during a period of 2 h", "it is held at this temperature until the reaction mixture becomes very viscous", "the vacuum is then released and the molten mass poured into a porcelain dish", " the solidified polycarbonate is a colorless, glassy material, which is soluble in  methylene chloride, chloroform, pyridine, 1,4-dioxane, and tetrahydrofuran", " the polymer  for characterization,  is dissolved in methylene chloride, precipitated again in methanol and dried at 50()c in vacuum", "the limiting viscosity number is determined in tetrahydrofuran at 20()c and the molecular weight calcu- lated (see sect", "2.3.3.3)", "additional information can be obtained by infrared spec- troscopy", "there should be no absorption of the oh-group at ~3,400 cm()  1", "in nonbreakable amorphous windshields, housings for electric and electronic equipment, and as substrate in optical storage devices (cd, dvd)", " polycarbonates find use  thermoplasts  as  example 4.6 preparation of a liquid crystalline (lc), aromatic main-chain polyester by polycondensation in the melt safety precautions: before this experiment is carried out, sect", "2.2.5 must be read as well as the material safety data sheets (msds) for all chemicals and products used", " this example describes the lowering of the melting point by introduction of side  groups", " ho  n  oh  +  n  cloc  br  cocl  o  \u2212 2n hcl  br  o  o  o  n  the highest purity of monomers and exact control of the reaction conditions are  necessary for the synthesis of aromatic polyesters", "  276  4 synthesis of macromolecules by step growth polymerization  purification of the monomers phenylhydroquinone: 20 g of phenylhydroquinone are purified by fractional vac- uum distillation (p < 0.01 torr) and stored under dry nitrogen", " bromoterephthaloyl chloride: a mixture of 10 g bromoterephthalic acid, 20 g freshly distilled thionyl chloride, and 1 ml of dmf is refluxed under a stream of nitrogen for 3 h", "next, the excess thionyl chloride is removed by vacuum distillation (about 10 torr)", "the remaining bromoterephthalic dichloride is converted to bromoterephthalic acid dimethyl ester by adding the fourfold amount of anhydrous methanol", "the excess of methanol is taken off on a rotary evaporator or by distillation and the pure bromoterephthalic acid dimethyl ester can be isolated by fractional distillation (p < 0.01 torr) over a short column", "the purity of bromoter- ephthalic acid dimethyl ester can be checked by gas chromatography", "the pure bromoterephthalic acid dimethyl ester is converted to the acid by saponification with the fourfold amount of sodium hydroxide in boiling methanol", "the bromoter- ephthalic acid is precipitated by addition of half-concentrated hydrochloric acid", "it is filtered after cooling and washed with demineralized water and dried", "pure bromoterephthalic acid is placed in an exactly weighed reaction flask (the polycon- densation reaction is carried out in the same flask), then freshly distilled thionyl chloride and 1 ml of dmf are added and treated as described above", "after the reaction is complete, the excess of thionyl chloride is distilled off by vacuum distillation", "now the air is removed from the apparatus by repeated evacuation and filling with nitrogen", " preparation of polyester by melt condensation the exact amount of bromoterephthaloyl chloride is calculated by subtracting the weight of the empty flask from that of the reaction flask", "under a stream of nitrogen an equimolar amount of phenylhydroquinone is added", "the further conversion has to be carried out according to a precise temperature program", "the mixture is heated under a slow stream of nitrogen (important for the removal of hydrochloric acid; the ph is checked using moist ph paper) with stirring (with a sealed stirrer) for 2 h at 120()c, then 2 h at 180()c, 1 h at 200()c, 1 h at 220()c, and finally 2 h at 240()c", "after cooling, the solid residue is ground, dissolved in a mixture of 1,1,2,2- tetrachloroethane (the dissolution takes place more rapidly with slight warming), and precipitated in methanol", " characterization of the polyester can be done by infrared spectroscopy and 5 g/l at 25()c) in a mixture of 1,1,2,2-  inherent viscosity measurement (c tetrachloroethane/phenol (1:1)", "the inherent viscosity should be at least 0.1 l/g", " \u00bc  example 4.7 preparation of a thermotropic, main-chain liquid crystalline (lc) polyester by interfacial polycondensation safety precautions: before this experiment is carried out, sect", "2.2.5 must be read as well as the material safety data sheets (msds) for all chemicals and products used", "  4.1 condensation polymerization (polycondensation)  277  hon  oh  +  n  cl  o \u2212 2n hcl  o  o  o  o  cl  o  n  in a 500 ml flat-bottomed three-necked flask, equipped with a powerful stirrer, dropping funnel, nitrogen inlet, and bubble counter are placed successively 0.93 g (5 mmol) of bisphenol a, 1.0 g of tetrabutylammonium bromide (phase transfer catalyst), and 2.5 g of koh, suspended in 50 ml of water", "a stream of nitrogen is now passed into the carefully stirred mixture at such a rate that the bubbles can be individually distinguished", "the mixture is stirred until the initially cloudy reaction mixture becomes clear", "a solution of 1.34 g (5 mmol) of dodecanedioic acid chloride in 50 ml of dry dichloromethane is introduced quickly through the dropping funnel", "after the addition is complete, stirring is continued for a further 10 min and during this time the stirring rate should be adjusted to give good mixing", "the polymer is precipitated from the white emulsion by pouring it dropwise into 400 ml of methanol", "the polymer is separated by centrifugation, the upper organic layer decanted off, the polymer washed by slurrying several times with methanol, then with acetone, and dried under reduced pressure (water pump)", " the liquid crystalline phases in polymeric materials can often be identified by polarized light microscopy and dsc measurements", "the dsc diagram shows endothermic signals during heating because the molecular order of the polymer changes", "the order of the above lc polymer is lost in two steps, therefore two peaks appear in the dsc curve", "at the melting point (about 200()c) the transition of the crystalline, highly ordered structure to the smectic lc phase takes place, in which the rigid parts of molecules are arranged in layers, parallel to each other", "the centers of gravity of the molecules possess a direction-dependent mobility", "at the clearance point (about 260()c) this order is lost and the polymer chains are transformed into the fully irregular isotropic phase", " with polarizing microscopy the birefringence of a thin polymer film (between two glass plates) can be observed between two crossed polarizers provided that the polymer shows ordered regions in the same order of dimension as the wavelength of the light", "a further characteristic of main-chain lc polymers is their low melt viscosity", "therefore, the glass plates can easily be moved against each other above the melting point", " another class of crosslinkable polyesters is the so-called alkyd resins", "alkyd resins are defined as branched or crosslinked polyesters obtained, for example, by polycondensation of a dicarboxylic acid with a polyfunctional alcohol", "branching and crosslinking occur consecutively in a controllable manner", "thus, in the   278  4 synthesis of macromolecules by step growth polymerization  polycondensation of glycerol with phthalic acid anhydride, there is first formed a branched polyester that remains soluble and fusible as long as the polycondensation is interrupted before more than about 75 mol% of the hydroxy or carboxyl groups have reacted", "if this degree of condensation is exceeded the branched polyester transforms by further polycondensation (self-crosslinking) into completely insolu- ble products", "since one is dealing with crosslinking by polycondensation here, a temperature of about 200()c is generally required (baking varnishes)", "of course, if carboxylic acids containing double bonds are incorporated into the alkyd resins they can be crosslinked by the action of atmospheric oxygen at lower temperatures", "however, the crosslinking then proceeds by a different mechanism", " compounds  the dicarboxylic acids normally employed are phthalic acid or its anhydride, or mixtures of them with, for example, adipic acid or unsaturated acids", "the polyhy- or droxy pentaerythritol", "in the preparation and crosslinking of alkyd resins (with the excep- tion of some unsaturated alkyd resins) the reaction is practically always carried out in the melt, taking the precautions discussed in sect", "4.1", " trimethylolpropane,  generally  glycerol,  used  are  example 4.8 preparation of unsaturated polyesters safety precautions: before this experiment is carried out, sect", "2.2.5 must be read as well as the material safety data sheets (msds) for all chemicals and products used", " polycondensation of a diol with a dicarboxylic acid, either of which may contain a double bond, results in an unsaturated polyester", "for this purpose suitable starting compounds are maleic anhydride and 2-butylene-1,4-diol", "these can also be used mixed with saturated dicarboxylic acids or diols (copolycondensation) in order to vary the number of double bonds per macromolecule and thereby the properties of the polyester", "unsaturated polyesters are generally prepared by melt condensation", "the resulting products are often viscous or waxy substances of relatively low molecular weight", " the incorporation of double bonds into polyesters provides the possibility for subsequent reactions", "of particular interest in this context are reactions that lead to crosslinking", " one of the best examples of ionic crosslinking is the addition of polyhydroxy compounds to double bonds, which sometimes takes place during the actual preparation of the unsaturated polyester", "however, radically induced crosslinking reactions are much more important", "they may be brought about by the action of oxygen and light, especially in the presence of suitable catalysts such as cobalt(ii) compounds (\u201cair drying\u201d)", "the possibilities are considerably widened if one carries out a crosslinking copolymerization: the unsaturated polyester is dissolved in a radically polymerizable monomer, e.g., styrene and the polymerization then initiated by addition of a radical-forming system", "their structure can be represented schematically as follows:   4.1 condensation polymerization (polycondensation)  279  o  o  o  o  o  o  u  o  o  v  o  o  w  o  o  o  o  o  o  o  o  x  o  o  y  o  o  z  o  o  the temperature required depends on the initiator used", "with peroxides such as dibenzoyl peroxide, cyclohexanone peroxide, or cumyl hydroperoxide the reaction is carried out at 70-100()c (\u201chot curing\u201d); with redox systems it can be done at room temperature (\u201ccold curing\u201d)", "suitable redox systems consist of a combination of peroxides with reducing agents that are soluble in organic media, for example, metal salts (cobalt- or copper-naphthenoates or -octanoates) and tertiary amines (n,n-dimethylaniline)", "the most commonly used monomer for this crosslinking graft copolymerization is styrene; allyl compounds such as diallyl phthalate can also be employed", "three-dimensionally crosslinked products are formed that exhibit good heat stability and, especially when mixed with glass fibers, good mechanical properties", " in all cases transparent,  insoluble,  the crosslinking graft copolymerization (curing) is generally carried out by first dissolving the unsaturated polyester (about 70 parts) by stirring in the monomer to be grafted (about 30 parts)", "high temperatures (up to 130()c) must often be used for this purpose", "in order to prevent premature polymerization it is best to add some inhibitor (0.1-0.5 wt% hydroquinone or 4-tert-butylpyrocatechol)", "as soon as a homogeneous solution is obtained, it is cooled to the desired polymerization temperature and the initiator (about 1-3 wt% with respect to the total solution) is stirred in", "the onset of polymerization is evidenced by gelation of the reaction mixture; the initially added inhibitor does not upset the catalyzed polymerization", "the fully polymerized mass (allow a reaction time of up to 24 h according to the reaction conditions) often contains a low proportion of soluble material (homopol- ymer of the vinyl compound) that can be determined quantitatively by extraction of a well-ground sample using a suitable solvent (e.g., toluene when the monomer is styrene) for a period of 30 min", "in this way one obtains an indication of the relative proportions of grafting and crosslinking", "  280  4 synthesis of macromolecules by step growth polymerization  the crosslinking copolymerization of unsaturated polyesters with styrene is utilized industrially for the production of surface coatings", "more extensive are applications in fiber-reinforced plastics where the unsaturated polyesters are used as a matrix for inorganic and organic fibers (see example 5.20)", "areas of applica- tion are (large) parts in boats, vehicles, and sport equipment construction", "(a) preparation of the unsaturated polyester  in a 500 ml three-necked flask, fitted with stirrer, nitrogen inlet, thermometer, and condenser for distillation with vacuum adapter, are placed 40 g (0.5 mol + excess of 5 mol%) of propane-1,2-diol, 24.5 g (0.25 mol) of maleic anhydride, 37 g (0.25 mol) of phthalic acid anhydride, and 20 mg (0.01%) of hydroquinone (as polymerization inhibitor)", "the air is removed from the apparatus by evacuating and filling with nitrogen", "the mixture is then heated under a slow stream of nitrogen; melting occurs at 80-90()c so that the stirrer can be set in motion", "esterification begins at 180-190()c as indicated by distillation of water", "this temperature is maintained until the acid number of the polyester has fallen to 50; this takes about 5-6 h", "the melt is now cooled to 140()c and 100 g of monomeric styrene (to which 0.02% hydroquinone has been added after distillation) are introduced with stirring over a period of 1 min", "the mixture is cooled immediately to room temperature with a water bath in order to prevent premature polymerization", "one thus obtains a viscous, colorless to pale-yellow solution of the unsaturated polyester in styrene", " determination of the acid number 1-2 g of the polyester (without styrene) are dissolved by warming with 50 ml acetone and, after cooling, are titrated as quickly as possible with 0.1-n alcoholic potassium hydroxide using phenolphthalein as indicator, until the red color remains for a few seconds", " the alkali consumption of the solvent is determined in a blank experiment", "the acid number is given by the weight of koh in mg, required to neutralize 1 g of substance", "(b) crosslinking (curing) of the unsaturated polyester with styrene  cold curing: to crosslink the polyester at room temperature (cold curing), 10 g of the polyester solution prepared in (a) are placed in a small beaker or flat tin can and the components of a suitable redox system stirred in one after the other (on no account at the same time!), for example: 1", "0.06 ml of a 10% solution of cobalt(ii) naphthenoate (or octanoate) in styrene  2", "0.2 ml of cyclohexanone peroxide or 2-butanone peroxide (e.g., as 50% solution  and  in dibutyl phthalate);  or 1", "200 mg of dibenzoyl peroxide and 2", "0.05 ml of pure dimethylaniline", "  4.1 condensation polymerization (polycondensation)  281  after 30-40 min the mixture warms up and gels, indicating that the crosslinking graft copolymerization has begun", "after 1 h, the mixture has become almost solid, most of the styrene having polymerized", " hot curing: to carry out the crosslinking at higher temperatures (hot curing), 0.1 g of dibenzoyl peroxide is dissolved in 10 g of the polyester solution prepared in (a) and heated to 80()c", "the polymerization sets in after a few minutes (gelation) and is essentially complete after 15 min", " after curing: the sample obtained by cold or hot curing is not yet fully polymerized and to obtain optimum rigidity, an after-curing treatment is necessary", "if it is performed at room temperature it takes 2-3 weeks, at 30-40()c a few days are sufficient and at 70-80()c some hours are adequate", " 1 g each of the well-ground samples (see sect", "2.5.1) obtained by cold, hot, and after curing is boiled with 10 ml of toluene for 30 min, filtered after cooling, and washed with toluene", "the samples are thoroughly dried in vacuum at 60()c and the weight loss is determined", "the toluene solutions are dropped into methanol and any extracted polystyrene is precipitated", "the swellability of all samples is determined in an organic solvent", " glass-fiber-reinforced plates can also be made in the above manner", "for this purpose a mat of glass fibers is impregnated with the polyester solution already containing the radical initiator and cured at the appropriate temperature (see example 5.20)", " 4.1.2 polyamides  polyamides are macromolecules whose constitutional repeating units are joined by amide groups, for example:  o  o  (ch2)x n h  n h  (ch2)y  n  it has become the custom to name linear aliphatic polyamides according to the number of carbon atoms of the diamine component (first named) and of the dicar- boxylic acid", "thus, the condensation polymer from hexamethylenediamine and adipic acid is called polyamide-6,6 (or nylon-6,6), while the corresponding polymer from hexamethylenediamine and sebacoic acid is called polyamide-6,10 (nylon- 6,10)", "polyamides resulting from the polycondensation of an aminocarboxylic acid or from ring-opening polymerization of lactams are indicated by a single number; thus polyamide-6 (nylon-6) is the polymer from e-aminocaproic acid or from e-caprolactam", " many properties of polyamides are attributable to the formation of hydrogen bonds between the nh and co groups of neighboring macromolecules", "this is evidenced by   282  4 synthesis of macromolecules by step growth polymerization  their solubility in special solvents (sulfuric acid, formic acid, m-cresol), their high melting points (even when made from aliphatic components), and their resistance to hydrolysis", "in addition, polyamides with a regular chain structure crystallize very readily", " the melting points of aliphatic polyamides depend on the chain length of the starting materials: the melting point falls with increasing distance between the amide groups in the macromolecule, but polyamides made from components with an even number of carbon atoms melt at a higher temperature than the neighboring odd-numbered members of the series", "alkyl side chains (on carbon or nitrogen) lower the melting point, but at the same time improve the solubility", " aliphatic polyamides are used as fibers and as engineering thermoplasts in  automotive, electrical, and consumer product applications", " aromatic polyamides (polyaramides) melt at considerably higher temperatures, often above their decomposition temperature so that they are mostly not thermoplastically processable", "but they can be spun from solution to fibers of high technical value", "polyaramide fibers from m-phenylene diamine and isophthaloyl dichloride are nonflammable and find use in fire-protecting clothing and upholstery", "the para-linked polyaramides, due to their linear and stiff main chain are able to form liquid crystalline phases in solution", "fibers spun from these solutions exhibit extraordinary high values of young\u2019s modulus and strength", " the special properties and differences between all-meta linked and all-para  linked polyaramides have three reasons: - microlinearity of the chain as a result of all-para linkage, - stiffness and planarity of the chain because of the partial double bond  characteristics of the amide groups, and  - stability of the conformation in the solid state by intermolecular hydrogen  bonds", "as a consequence of this almost perfect alignment of molecule structures, such polyamides are able to orientate in solution and to form liquid crystalline phases (see sect", "1.3.4)", "out of these solutions one obtains fibers of poly(p-phenylene terephthalamide) (ppta) having 5-10-fold higher values for stiffness and strength as the all-meta linked polymers", "in addition, ppta crystallizes, whereupon the fibers achieve an extraordinary temperature resistance: in a nitrogen atmosphere they decompose at temperatures above 550()c without melting", " these facts can be explained by a simple comparison of the stretched conformations of poly(p-phenylene terephthalamide) and poly(m-phenylene iso- phthalamide)", "whereas the all-para linked polyamide can build up many hydrogen bonds to the neighboring molecules, this is less possible for the all-meta linked polymer:   4.1 condensation polymerization (polycondensation)  283  o  n h  o  h n  o  n h  h n  o  h n  h n  o  h n  o  h n  h n  o  h n  o  h n  o  h n  para/para  o  meta/meta  h n  h n  o  o  o  o  the extreme insolubility of ppta in common organic solvents is a serious disadvantage for the production and processing of this type of polymer", "the solubility in strong polar solvents, e.g., n-methylpyrrolidone is improved by com- plexation of the polar amide groups with alkali halides or alkaline earth halides", "the solubility still amounts to merely 3% and is, therefore, not sufficient for a spinning process", "however, concentrated polyamide solutions can be obtained in concentrated sulfuric acid without additional complexing agent", "in both cases the intermolecular polymer-polymer hydrogen bonds are broken", "furthermore, an electrostatic repulsion of the complexed (i.e., charged) amide groups within the polymer the macromolecules", "this is evidenced by an a-value larger than 1 in the mark- houwink equation", " stretching and stiffening of  an additional  chain causes  if one follows the solution viscosity in concentrated sulfuric acid with increasing polymer concentration, then one observes first a rise, afterwards, however, an abrupt decrease (about 5-15%, depending on the type of polymers and the experi- mental conditions)", "this transition is identical with the transformation of an optical isotropic to an optical anisotropic liquid crystalline solution with nematic behavior", "such solutions in the state of rest are weakly clouded and become opalescent when they are stirred; they show birefringence, i.e., they depolarize linear polarized light", "the two phases, formed at the critical concentration, can be separated by centrifu- gation to an isotropic and an anisotropic phase", "a high amount of anisotropic phase   284  4 synthesis of macromolecules by step growth polymerization  is desirable for the fiber properties", "this can be obtained by variation of the molecular weight, the solvent, the temperature, and the polymer concentration", " sufficiently concentrated polyamide solutions as needed for physical measurements (e.g., viscosimetry, optical tests) must be prepared in two steps: at first, synthesis of the polyamide by use of precipitation polymerization and sec- ondly, dissolving the carefully washed and dried polymer in concentrated sulfuric acid", " fully aromatic polyamides are synthesized by interfacial polycondensation of diamines and dicarboxylic acid dichlorides or by solution condensation at low temperature", "for the synthesis of poly(p-benzamide)s the low-temperature poly- condensation of 4-aminobenzoyl chloride hydrochloride is applicable in a mixture of n-methylpyrrolidone and calcium chloride as solvent", "the rate of the reaction and molecular weight are influenced by many factors, like the purity of monomers and solvents, the mode of monomer addition, temperature, stirring velocity, and chain terminators", "also, the type and amount of the neutralization agents, which react with the hydrochloric acid from the condensation reaction, play an important role", "suitable are, e.g., calcium hydroxide or calcium oxide", "the following are the main reactions employed for  the preparation of  polyamides: - polycondensation of o-aminocarboxylic acids, - polycondensation of diamines with dicarboxylic acids, - polycondensation of diamines with derivatives of dicarboxylic acids (e.g., acid  chlorides), and  - ring-opening polymerization of lactams (see sect", "3.2.3.4)", " in the above-mentioned polycondensations", "the first  in principle, the attainment of chemical equilibrium can be accelerated by catalysts; however, in contrast to polyester formation, catalysts are not absolutely essential two types of reactions are generally carried out in the melt; solution polycondensations at higher temperature, e.g., in xylenol or 4-tert-butylphenol are of significance only in a few cases on account of the poor solubility of polyamides", "on the other hand, polycon- densation of diamines with dicarboxylic acid chlorides can be carried out either in solution at low temperature or as interfacial condensation (see sect", "4.1.2.3)", " 4.1.2.1 polyamides from v-aminocarboxylic acids the formation of polyamides by elimination of water from aminocarboxylic acids at high temperature (see example 4.10) is generally only possible with acids having more than four methylene groups between the amino and carboxyl groups; under these conditions a- or b-aminocarboxylic acids undergo preferential ring closure (e.g., glycine/2,5-dioxopiperazine; g-aminobutyric acid/g-butyrolactam)", " example 4.9 preparation of an aliphatic polyamide by polycondensation of \u00ab-aminocaproic acid in the melt safety precautions: before this experiment is carried out, sect", "2.2.5 must be read as well as the material safety data sheets (msds) for all chemicals and products used", "  4.1 condensation polymerization (polycondensation)  285  the polycondensation can be performed in the apparatus described in example 4.3", "for the preparation of small amounts of nylon-6 the following procedure is especially suitable, and at the same time permits a quantitative determination of the water eliminated", " 5 g of e-aminocaproic acid are weighed into a thick-walled tube of about 20 ml capacity, carrying a ground joint", "the tube is fitted with as small a distillation adapter as possible and connected via a short tube to a weighed u-tube filled with anhydrous granular calcium chloride", "the adapter and attached tube are wrapped with aluminum foil", "a slow stream of nitrogen is passed through the distillation head which serves both to carry away the eliminated water and to provide a buffer against atmospheric oxygen, the presence of which leads to strongly colored products", " the tube is now immersed nearly up to its neck in an oil or metal bath and the e-amino-caproic acid melted at a bath temperature of 220()c", "then it is heated quickly to 260()c and held at this temperature under a continuous stream of nitrogen for 15 min", "should any water condense on the wall of the connecting tube leading to the calcium chloride tube, it can be removed by warming with a hot-air blower before the heating bath is taken away and the melt allowed to cool under nitrogen", "finally, the tube is broken and the solid polyamide removed", "the calcium chloride tube is weighed again to determine the amount of water eliminated", "the experiment is repeated twice more, extending the reaction times to 30 and 60 min, respectively", "the limiting viscosity numbers of the three samples are determined in concentrated sulfuric acid at 30()c (c 10 g/l) using an ostwald viscometer (capillary diameter 0.6 mm)", "the increase of the zsp/c values with reaction time is a measure of the progress of the polycondensation", " \u00bc  the resulting nylon-6 has a melting point of 215()c; fibers can be drawn from the melt", "the product still contains small amounts of cyclic and linear polyamides that can be extracted from the finely ground product with methanol in a soxhlet apparatus (12 h)", "the extract contains e-caprolactam as well as cyclic and linear oligomers up to the pentamer; these can be quantitatively determined by evaporating of the methanol in vacuum", "the e-caprolactam is then dissolved out by digestion with anhydrous ether", "the residue is taken up in methanol (1% solu- tion) and passed through a column filled with a strongly acidic cation exchange resin (elute with the same volume of methanol)", "the linear oligomers are retained on the column, while the cyclic oligomers are quantitatively determined by evaporating the eluate to dryness", "they can be separated by chromatography (e.g., hplc)", " 4.1.2.2 polyamides from diamines and dicarboxylic acids the polycondensation of diamines with dicarboxylic acids can be carried out simply by melting together the highly purified components under nitrogen at 180-300()c", "however, considerable amounts of diamine can be carried over with the water that distills off, especially towards the end of the reaction when vacuum is applied", "the equivalence of the reaction partners, which is a prerequisite for the attainment of a high molecular weight, is thereby disturbed", "therefore, it is   286  4 synthesis of macromolecules by step growth polymerization  advantageous to start with an excess of diamine; the optimum excess must be determined for each individual case", "accordingly, the technical synthesis of polyamides from diamines and dicarboxylic acids is carried out in autoclaves", " an elegant variation of this procedure is to carry out the polycondensation with the salt of a diamine and a dicarboxylic acid (see example 4.10)", "in this case, the formation of salt (which is also the first step in the direct polycondensation of a diamine and a dicarboxylic acid) and the polycondensation are carried out as two separate steps", "the salts can be obtained in good crystalline form most simply by mixing equimolar amounts of diamine and dicarboxylic acid in a solvent in which the salt formed is insoluble (e.g., ethanol)", "in order to attain high molecular weights by such polycondensations the salts should be as neutral as possible (exactly equivalent amounts of diamine and dicarboxylic acid) and very pure (recrystallize, for example, from mixtures of ethanol/water)", " example 4.10 preparation of polyamide-6,6 from hexamethylenediammonium adipate (ah salt) by condensation in the melt safety precautions: before this experiment is carried out, sect", "2.2.5 must be read as well as the material safety data sheets (msds) for all chemicals and products used", " preparation of the ah salt 12 g (0.082 mol) of pure adipic acid (mp 152()c) are dissolved in 100 ml of 95% ethanol and 9.7 g (0.082 mol) of pure hexamethylenediamine are dissolved in a mixture of 27 ml of ethanol and 10 ml of water", "both solutions are filtered if they are not perfectly clear", " the adipic acid solution is now placed in a 250 ml beaker and the diamine solution added dropwise with stirring over a period of 8 min, during which the solution warms up to 40-45()c", "after stirring for a further 30 min and allowing to cool, the crystallized ah salt is filtered off with suction, washed twice with 95% ethanol and dried in vacuum", "yield: 90-95%; mp 183()c (with loss of water); ph value of 9.5% aqueous solution: 7.62", "impure ah salt can be recrystallized from ethanol/water mixtures (volume ratio 3:1)", " polycondensation of the ah salt a 50 ml pear-shaped flask, fitted with distillation head, air condenser, vacuum adapter, and receiver is three-quarters filled with ah salt and the air removed by evacuation and filling with nitrogen", "it is then heated under nitrogen for 1 h on a silicone oil bath at 220()c, and for further 3 h at 260-270()c", "after cooling, the flask is broken carefully with a hammer", "the polyamide from adipic acid and hexamethylenediamine melts at 265()c", "it can be spun from the melt into threads which can be cold drawn", "the viscosity number is determined in concentrated sulfuric acid or in 2 m kcl in 90% formic acid (see sect", "2.3.3.3)", "  4.1 condensation polymerization (polycondensation)  287  fig", "4.1 interfacial polycondensation of dicarboxylic acid and diamine  4.1.2.3 polyamides from diamines and dicarboxylic acid derivatives as in the preparation of polyesters, also in the preparation of polyamides, the reaction temperature can be considerably reduced by using derivatives of dicarbox- ylic acids instead of the free acids", "especially advantageous in this connection are the dicarboxylic acid chlorides which react with diamines at room temperature by the schotten-baumann reaction; this polycondensation can be carried out in solu- tion as well as by a special procedure known as interfacial polycondensation (see examples 4.11 and 4.12)", " the solution polycondensation usually works at room temperature in approxi- mately 10% solution in toluene, methylene chloride, n-methylpyrrolidone (nmp), or dry tetrahydrofuran (thf)", "tertiary amines (triethylamine) or dispersed calcium hydroxide are added as acid acceptor", "this procedure has the following advantages: the polycondensation is carried out at low temperature (0-40()c); it is nevertheless very fast, the reaction usually being over in a few minutes", "at low temperatures practically no side reactions occur", "disadvantages are the following: relatively large amounts of solvent must be purified and handled; and large amounts of salts are formed as by-products", "condensation in solution at low temperature is, there- fore, above all a laboratory method, in which these disadvantages are not so important", "it is to be particularly recommended in that it yields a high-molecular- weight condensation polymer in a short time with simple equipment", " in interfacial polycondensation, the two components are separately dissolved in two immiscible solvents", "the polycondensation can now take place only at the interface of the two liquids, whereby the practically instantaneously formed thin polyamide film prevents further diffusion of the two reactants", "the polycondensa- tion can only continue when this film is pulled carefully away from the interface; the process can thus be run continuously in a simple way (fig", "4.1)", " interfacial polycondensation can be also performed in dispersion (example 4.13): for this purpose the solution of acid dichloride is dispersed in the aqueous solution of diamine by vigorous stirring (if necessary in the presence of a water- soluble dispersion stabilizer)", "the polycondensation then takes place at the surface of the droplets", "water is especially suitable as solvent for the diamine component, while aliphatic chlorinated hydrocarbons are best for the dicarboxylic acid dichlorides", " interfacial polycondensation can be carried out not only with aliphatic but also with aromatic dicarboxylic acid dichlorides (with disulfonic acid dichlorides the   288  4 synthesis of macromolecules by step growth polymerization  corresponding polymeric sulfonamides are formed)", "an exact equivalence of the two reactants is not absolutely necessary", "if, however, very high molecular weights are the goal, the optimum conditions must be found by varying the concentrations of the reactants", "a major advantage of interfacial polycondensation is the high reaction rate; in many cases the reaction is finished in a few minutes even at low temperature", "thus, side reactions, such as transamidation, as well as oxidative and thermal decomposition are avoided; these almost always occur during melt con- densation", "in addition, the experimental equipment is very simple", " in this way one can prepare successfully even high-molecular-weight, very high- melting polyamides that are obtainable by the usual methods only in low molecular weights, if at all", "furthermore, reactants can be used that still carry reactive groups (for example, hydroxy groups, c/c double or triple bonds)", "an advantage over solution condensation at low temperature is that the eliminated hydrogen chloride does not precipitate as a salt that needs to be separated later, but remains in solution as amine hydrochloride", "the molecular weights attainable by interfacial polycon- densation are at those obtained by melt condensation (10,000-30,000), and are often much higher", " least as high as  example 4.11 preparation of polyamide-6,10 from hexamethylenediamine and sebacoyl dichloride in solution and by interfacial polycondensation safety precautions: before this experiment is carried out, sect", "2.2.5 must be read as well as the material safety data sheets (msds) for all chemicals and products used", "(a) by polycondensation in solution at low temperature (precipitation  polycondensation) the alcohol-free chloroform required for this experiment is first prepared by running 70 ml of chloroform through a column filled with basic aluminum oxide", "sebacoyl dichloride is obtained as follows: 20 g of sebacoic acid and 50 g of thionyl chloride are refluxed on a water bath for 2 h", "the excess thionyl chloride is then distilled off and the sebacoyl dichloride fractionated in vacuum (bp 142()c/ 2 torr)", " 1.77 g (16.7 mmol) of hexamethylenediamine and 5.1 ml of triethylamine are dissolved in 33 ml of alcohol-free chloroform in a 250 ml three-necked flask fitted with stirrer and reflux condenser", "with vigorous stirring, 3.57 ml (16.7 mmol) of sebacoyl dichloride in 13.5 ml of alcohol-free chloroform are then added as quickly as possible (in about 10 s) at room temperature, stirring being continued for another 5 min", "the polycondensation occurs instantaneously with considerable heat evolu- tion and precipitation of the condensation polymer", "the reaction mixture is cooled and filtered, the product being washed successively with chloroform, petroleum ether, 1 n hydrochloric acid, water, and 50% acetone and is finally dried in vacuum at 50()c", "yield: about 70%; a further low-molecular-weight fraction can be isolated from the filtrate by shaking with petroleum ether", "  4.1 condensation polymerization (polycondensation)  289  (b) by interfacial polycondensation  a solution of 3 ml (14 mmol) of freshly distilled sebacoyl dichloride (for preparation see above) in 100 ml of carbon tetrachloride is placed in a 250 ml beaker", "a solution of 4.4 g (38 mmol) of hexamethylenediamine in 50 ml of water is carefully run on to the top of this solution, using a pipette", "(the aqueous solution can be made more readily visible by coloring it with a few drops of phenolphthalein solution.) a polyamide film is immediately formed at the interface and can be pulled out from the center with tweezers or clamps and laid over some
