Repository: JonathanOnorato/ChemLP

# ChemLP
A Chemistry Natural Language Processing Tool

File: Bowman/textbook_files/Principles_of_Polymer_Chemistry_by_Ravve.json (part 20 of 49)
necessary preference for the incoming monomer is to be opposite to that of the penultimate unit [31]:  L  H  R  +  O  H  O  R  K  H  O  R  O  H  O  R  K  H  O  R  O  O  H  R  When phenyl glycidyl ethers are polymerized under the same conditions, the steric arrangement is all isotactic rather than isotactic\u2013syndiotactic [31]. Price explained that on the basis of the oxygen in C6H6\u2013O\u2013CH2 seeking to coordinate potassium ions in the transition state [31]. In the case of t-butylethylene oxide, on the other hand, the tertiary butyl group tends to be as far as possible away from the potassium ion [34]. This is supported by the observation that p-methoxy and p-methyl groups on phenyl glycidyl ether increase the crystalline portion of the polymer, while the p-chloro substituent decreases it [31].  Most stereoselective coordination catalysts polymerize propylene oxide to yield polymers that contain high ratios of isotactic to syndiotactic sequences. Large portions of amorphous materials, however, are also present in the same materials. These amorphous portions contain head to head units that are imperfections in the structures [29, 30]. For every head to head placement, one (R) monomer is converted to an (S) unit in the polymer [23]. This shows that at the coordination sites abnormal ring openings occur at the secondary carbon with an inversion of the con\ufb01guration and results in head to head placements [23, 31]. Also, erythro and threo isomers units are present. The isotactic portion consists almost exclusively of the erythro isomer while other amorphous fraction contains 40\u201345% erythro and 55\u201360% threo [31]  All the above information is indirect evidence that a typical catalyst, such as (C2H5)2Zn\u2013H2O contains isotactic and amorphous sites. The isotactic sites are very selective and coordinate either with (R) or with (S) monomers. The amorphous sites, on the other hand, coordinate equally well with both (R) and (S) monomers. In addition, there is little preference for attack on either the primary or the secondary carbons during the ring-opening reactions [23].  \f266  5 Ring-Opening Polymerizations  According to a Tsuruta mechanism [36] the \ufb01rst step in propylene oxide polymerization, with catalysts like zinc alcoholates, is the coordination of the ether oxygen onto a zinc atom. The second step is a nucleophilic attack at the oxirane ring by the alkoxy ion. Almost all the bond cleavage takes place at the CH2\u2013O bond. This results in retention of the steric con\ufb01guration of the carbon atom at the C\u2013H group. The next oxirane molecule repeats the process, coordinates with the same zinc atom and then undergoes the ring-opening reaction to form a dimer. Repetition of this process many times yields a high molecular weight polymer [36]:  Zn(OR)2  O  (S) and (R)  (S)  (S)  O  O  (S)  (R)  O  O  O  O  (R)  (R)  The catalyst can also be ZnR2\u2013CH3\u2013OH. Special catalyst complexes, like [Zn(OCH3)2(cid:5)(C2H5OCH3)6], form through carefully control of reaction conditions by adding 16 moles of methyl alcohol to 14 moles of diethylzinc in heptane under an argon atmosphere. X-ray analysis shows that two different structures [36]. One of them is a centrosym- metric complex of two enantiomorphic distorted cubes that share a corner Zn atom. The two would be equivalent if they were not distorted. Another structure, also centrosymmetric, consists of two enantiomorphic distorted structures that resemble \u201cchairs without legs,\u201d where the surfaces share a common seat. Both types of complexes are active initiators for polymerization of propylene oxide. Each has two enantiomorphic sites for polymerization. Based on that knowledge, NMR spectra and GPC curves, Tsuruta suggested the following mechanism of a monomer coordinating with the catalyst [36] (see Fig. 5.2). The bonds at the central zinc atom are loosened and coordination takes place with methyl-oxirane molecule at the central atom. Cleavage at the O\u2013CH2 bond of the oxirane takes place by a concerted mechanism. If the bond loosening takes place at the d cube and the nucleophilic attack takes place at one of the methoxy groups on that cube then chirality around the central zinc will favor L monomer over the D monomer. This is the origin of the l* catalyst site. If the bond loosening takes place in the l cube the catalyst site will have d* chirality. Because the probability of bond loosening in the d cube is exactly the same as in l cube, an equal number of l* and d* sites should be expected to form. These two cubes become a source of d* and l* chiral nature [35].  5.4 Polymerization of Oxetanes  Oxetanes (or oxacyclobutanes) are preferably polymerized in solution to maintain temperature and stirring control. It is necessary to purify both the monomer and the solvent, because impurities interfere with attainment of high molecular weight.  \f5.4 Polymerization of Oxetanes  267  d    cube  Zn  O  CH3  O  CH2  CH  CH3  CH3  O  Zn  O  Zn  O  Zn  O  CH3  Zn  O Zn  O  O  Zn  l cube  catalyst  complex  CH3  d    cube  CH3  O  Zn  O  Zn  O  Zn  O  Zn  O  Zn  O Zn  O  O  CH3  O  Zn l cube   transition state  CH3  Fig. 5.2 Tsuruta mechanism  5.4.1 The Initiation Reaction  CH3  O  Zn  O  Zn  O  Zn  O  Zn  O  Zn  O  O  Zn  l cube  catalyst  complex  d    cube  Zn  O  CH3  CH3  O  CH3  d    cube  CH3  Zn  O  CH3  O  Zn  O  Zn  O  Zn  O  Zn  O Zn  O  Zn l   cube  O CH3  product  CH3  O  Theoretically, any Lewis acid can catalyze oxetane polymerizations. However, these acids differ considerably in their effectiveness. Boron tri\ufb02uoride and its etherates are the most widely reported catalysts. Moisture must be excluded, as it tends to be detrimental to the reaction [35].  Chlorinated hydrocarbon solvents, like methylene chloride, chloroform and carbon tetrachloride, are common choices. The reactions are usually conducted at low temperatures and there are indications that the lower the reaction temperature the higher the molecular weight of the product  It was reported that when oxetane polymerizations are carried out with boron tri\ufb02uoride catalyst in methylene chloride at temperatures between 0 and (cid:4)27.8(cid:6)C a cocatalyst is not required [32]. The product, however, is a mixture of linear polymer and a small amount of a cyclic tetramer. This is in agreement with an earlier observation that the polymerizations of oxetane are complicated by formations of small amounts of cyclic tetramers [33]. Other catalysts, like protonic acids, capable of generating oxonium ions, will also polymerize oxetane. Such acids are sulfuric, tri\ufb02uoroacetic, and \ufb02uorosulfuric. The initiation reaction can be illustrated as follows:  H  A  + O  OH  A  \f268  5 Ring-Opening Polymerizations  The adduct reacts with cyclic ether:  +  O  HO  OH  A  O  A  When complexes of Lewis acids with active hydrogen compounds initiate the polymerizations, such complexes acts as protonic acids. On the other hand, etherates initiate by forming oxonium ions and may involve alkyl exchange reactions with the monomer:  (C2H5)3  O(BF4) +  O  C2H5  O BF4  + (C2H5)2O  5.4.2 The Propagation Reaction  The propagation takes place via tertiary oxonium ions [37, 38]:  A  O  O  +  O  O  O  A  O  A cyclic oligomer forms in some instances in addition to the polymer [40]. For instance, in polymerizations with BF3 in methylene chloride at low temperatures a cyclic tetramer forms, probably by a backbiting process [40].  The oxonium exchange reactions may occur with the polymer ether linkages as well as with cyclic tetramers that form, as shown above. The concentrations of the oxonium ions of the ether group on the polymer and on the cyclic tetramers, however, are very small [42]. Polymerizations with PF5, on the other hand, or with (C2H5)3OPF6 either in bulk or in methylene chloride solutions, yield no signi\ufb01cant amounts of cyclic oligomers [43].  The activation energy of polymerizations of oxetane monomers is higher that that of tetrahydro- furan (see next section). This indicates that the orientation of the cyclic oxonium ion and the monomer is looser in the SN2 transition state [42]:  H  H  H  H  H  H  \u03b4  O  O  H  H  H  H  H  H  In principle, stereospeci\ufb01city should be possible in substitute polyoxycyclobutanes, such as 2-methyl, 3-methyl, and others. The 2-methyl derivative however, yields amorphous polymers. This is due to the monomer\u2019s unsymmetrical structure [33] NMR studies of the microstructure of polymers from 3,3-dimethyloxetane [44] and 2-methyloxetane [43] led to no conclusions about the manner of ring opening. The predominant head to tail structures may result from attacks at either the methylene or the methine carbons next to the oxonium ions of the propagating species.  \f5.5 Polymerization of Tetrahydrofurans  269  Oxetane compounds also polymerize with the aid of aluminum trialkyl\u2013water acetylacetone catalysts [45, 46]. The reactions can take place at 65(cid:6)C in heptane and yield very high molecular weight polymers. These polymerizations, however, are ten times slower that similar ones carrier out with propylene oxide, using the same catalyst. The reaction conditions and the high molecular weights of the products led to assumption that coordinated mechanisms of polymerizations take place [46].  Also, it was reported [218] that quaternary onium salts coupled wit bulky organoaluminum diphenolates initiate controlled (living) coordinate anion polymerizations of oxetane to give narrow molecular weight distribution polyethers The catalyst system consists of onium salts, such as combined with sterically hindered quaternal methylaluminum diphenolates [47]  ammonium phosphonium halides  that  are  R2  R2  R1  Al  R3  R4  R4  R3  Crivello reported frontal photopolymerization of oxetane [48]. He proposed a mechanism for the  polymerization that is shown in the following scheme:  Ar2I  MtXn  h\u03bd  ArI  ArI  MtXn  +    Ar  +    Ar  MtXn  HMtXn  HMtXn  +    O  H  O  MtXn  H  O  MtXn  +    O  HO  O  MtXn  H  O  MtXn  +    O  HO  O  O  MtXn  Crivello reported that only diaryliodonium salts were used as cationic photoinitiators in this study. Photo activation was carried out by UV irradiation prior to thermal initiation. Initiation was carried out using an electrically heated wire immersed in the monomer. The velocity of the resulting propagating front is quite high with the temperature of the front reaching 110(cid:6)C.  5.5 Polymerization of Tetrahydrofurans  Lewis acids, carbon cations, salts of oxonium ions, and strong protonic acids initiate polymerizations of tetrahydrofuran. The reactions can be conducted in solution or without a solvent It was originally polymerized [49, 50] with a trialkyloxomum salt, R3O\u2022BF4.  \f270  5 Ring-Opening Polymerizations  5.5.1 The Initiation Reaction  The initiations result from coordination of the cation catalysts with the oxygen of the monomers to form oxonium ions [48, 49]. This weakens the oxygen\u2013carbon bonds and leads to ring openings after reactions with a second molecule of the monomer. New oxonium ions are generated in the process:  R3O  BF4  + O  OR  +  R2O  OR  + O  BF4  BF4  O  R  O  BF4  Some active oxonium salts are [48\u201350]: (cid:4), and [(C2H5O)3O] +AlCl4 (cid:4)  [(C2H5O)3O]+ FeCl4  [(C2H5O)3O]+ BF4(cid:4),  [(C2H5O)3O]+ SbCl6  (cid:4),  Examples of carbon cations that can initiate polymerizations of tetrahydrofuran, as well as some  other cyclic ethers are:  HClO4  +  O  AgClO4 +  SnCl4 +  O  O  Cl  O  Cl  O  (ClO4)  +  OH  O  (ClO4)  +  AgCl  O  SnCl5  Cl +  FeCl3  CH2  FeCl4  R  RO  S  O  O  +  BF3  O  S  O  R  RO  BF3  CCl  +  SbCl5  3  C  3  SbCl6  The initiation mechanisms, however, by many carbon cations as, for instance, by triphenylmethyl cations, are not straightforward. Initially, hydride ions are abstracted from the monomers to form triphenylmethanes [51\u201353]. Simultaneously, acids are released from the counterions. The acids  \f5.5 Polymerization of Tetrahydrofurans  271  become stabilized by complexing with monomers. After that, the complexes react slowly with additional monomers to form the propagating oxonium ions. This makes the acids the real initiators::  O  O  +  OH  + HX  3  X  +  C  3  O  HX  +  2  O H  O  X  O H  O  X  HO  O  X  Other initiators for tetrahydrofuran polymerizations also include Lewis acids in combinations with \u201cpromoters.\u201d These are complexes of Lewis acids, like BF3, SnCL1, or C2H5AlCl2 with epirane compounds like epichlorohydrin [42]. The small ring compounds are mote reactive toward many Lewis acids, or protonic acids, then tetrahydrofuran and act as promoters of the initiation reactions. The initiations in the presence of small quantities of oxirane compounds, for instance, can be illustrated as follows:  [cat]  O  +  O  CH2Cl  [cat]  O  O  CH2Cl  or  [cat-X]  CH2Cl  OH  +  O  HO  CH2Cl  O  [cat-X]  Strong Bronsted acids form when diaryliodonium salts. like BF4  (cid:4) are reduced with compounds like ascorbic acid in the presence of copper salts. such acids also initiate the polymerizations of tetrahydrofuran, cyclohexene, and s-trioxane [54].  (cid:4) and SbF6  (cid:4), AsF6  (cid:4), PF6  5.5.2 The Propagation Reaction  The propagation process is a succession of nucleophilic attacks by fn electrons on the oxygens of the monomers upon the a-carbons of the heteroatoms of the ultimate polymerizing species [1]:  O +  O  O  O  \f272  5 Ring-Opening Polymerizations  The products of these reactions are linear. Actually, this is common to polymerizations of many heterocyclics. The propagation reactions proceed by stepwise additions of monomer by SN2 mecha- nism to the growing ends of the propagating chains. The NMR spectra of the growing chains only shows a presence of the oxonium ions [55, 56]:  CH2  O  The oxonium ions could, in principle, be in equilibrium with minute quantities of carbon cations, \u2013 + that are more active. All evidence, CH2 in tetrahydrofuran polymerizations the presence of carbon cations is negligible in the propagation process [57]. Also, the rate constant for propagation of free macroions with the counterions is equal, within experimental error, to the rate constant for macroions\u2013counterion pairs. This does not appear to depend upon the stricture of the anion studied. The above information, however, was obtained on large anions. With smaller anions, differences in the rates of propagation of macrocations and those of macroion\u2013 counterion pairs has not be ruled out.  to date, however, shows that  An SN2 attack requires that the reaction occur at the oxygen carbon bond. In such an attack steric requirements are less restricted than they are in an anionic polymerization. In addition, positive and negative charges in the macroion-pairs that contain the oxonium ions are dispersed and the anions are large. This means that the electrostatic interactions are less important in cationic polymerizations of this type than they are in anionic ones.  When the polymerization of tetrahydrofuran is carried out with the aid of CF3SO3H, both covalent and ionic species are present They can be detected during propagation by means of NMR spectros- copy. Both species exist in a mobile equilibrium. Solvent polarity, apparently, in\ufb02uences the position of such equilibria. In nitromethane, 95% of the growing chains are macroions. In carbon tetrachloride 95% of them are macroesters. In methylene chloride both species are present in the reaction mixture, approximately in equal amounts [58\u201362]. The propagation rate of macroions, however, is 102 times faster than that of the macroesters. As a result; chain growth even in carbon tetrachloride is still by way of the ions. The macroesters, therefore, can be considered as dormant species [59], or, as some suggest, even cases of temporary termination [59]. The much higher reactivity of the macroions is attributed to the contribution of the partially released strain in ionic species [49]. Macroions and macroesters can be illustrated as follows:  CF6  SO2  O  \u03b4  \u03b4  C  H  covalent  O  H  H  O  H  O  ionic  5.5.3 The Termination Reaction  The termination reactions in tetrahydrofuran polymerizations can depend upon the choice of the counterion, particularly if the reaction is conducted at room temperature [60]. In many reactions, the chains continue to grow without any considerable termination or transfer [63, 64]. Some refer to this (cid:4) or process as \u201cliving\u201d polymerization. thus in polymerizations of tetrahydmfuran [65] with PF6  \f5.7 Ring-Opening Polymerizations of Cyclic Acetals  273  (cid:4) counterions the molecular weights of the products can be calculated directly from the ratios of SbF6 the initiators to the monomers. The molecular weight distributions of the polymers from such (cid:4) however, start out as narrow, but then broaden. polymerization reactions with PF6 This is believed to be due to transfer reactions with ether oxygen. It is supported by evidence that with (cid:4) initiation, both termination and transfer reactions take place [65]. In addition, polymerizations SbF6 of tetrahydrofuran, like those of the epoxides, can be accompanied by formations of some macrocy- clic oligomers. This is often the case [66, 67] when strong acids are used as initiators. The proposed mechanism involves backbiting and chain coupling and results in linear polymers with hydroxyl groups and oxonium ions at opposite chain ends as well as some macrocycles.  (cid:4) and, SbF6  The absence of linear oligomers is due to rapid reactions of the hydroxyl and oxonium ion end groups. This mechanism is quite general [67, 68] for ring-opening polymerizations of cyclic ethers initiated with string protonic acids. Substituted tetrahydrofurans generally resist polymerizations.  5.6 Polymerization of Oxepanes  Oxepanes are polymerized by various cationic initiators like (C2H5)3C+BF4 (cid:4), BF3-epichlorohydrin, and SbCl6-epichlorohydrin [42].The reactions take place in chlorinated solvents, like methylene chloride. The rates of these reactions, however, are quite slow [42]. In addition, these polymerizations are reversible. The rates of propagation of the three cyclic ether, oxetane, tetrahydrofuran, and oxepane at 0(cid:6)C fall is in the following order [42]:  (cid:4), (C2H5)3C+SbCI6  oxetane > tetrahydrofuran > oxepane  At the same temperature oxetane is about 35 times as reactive as tetrahydrofuran, which in turn is about 270 times as reactive as oxepane. This cannot be explained on the basis of ring strain, nor can it be explained from considerations of basic strength. Saegusa suggested [42] that the differences in the propagation rates are governed by nucleophilic reactivities of the monomers. They are also affected by the reactivities of the cyclic oxonium ions of the propagating species and also by the steric hindrances in the transition states of propagation. Higher activation energy of oxepane is explained by increased stability of the seven-membered oxonium ion. The oxepane molecule has puckered structure, and the strain that comes from the trivalent oxygen is relieved by small deformations of the angles of the other bonds [42].  5.7 Ring-Opening Polymerizations of Cyclic Acetals  The cationic polymerizations of cyclic acetals are different from the polymerizations of the rest of the cyclic ethers. The differences arise from great nucleophilicity of the cyclic ethers as compared to that of the acetals. In addition, cyclic ether monomers, like epirane, tetrahydrofuran, and oxepane, are stronger bases than their corresponding polymers. The opposite is tree of the acetals. As a result, in acetal polymerizations, active species like those of 1,3-dioxolane, may exist in equilibrium with the macroalkoxy carbon cations and tertiary oxonium ions [69]. By comparison, the active propagating species in the polymerizations of cyclic ethers, like tetrahydrofuran, are only tertiary oxonium ions. The properties of the equilibrium of the active species in acetal polymerizations depend very much upon polymerization conditions and upon the structures of the individual monomers.  \f274  5 Ring-Opening Polymerizations  5.7.1 Polymerization of Trioxane  Trioxane is unique among the cyclic acetals because it is used commercially to form polyoxymethylene, a polymer that is very much like the one obtained by cationic polymerization of formaldehyde. Some questions still exist about the exact mechanism of initiation in trioxane polymerizations. It is uncertain, for instance, whether a cocatalyst is required with strong Lewis acids like BF3 or TiCl4.  The cationic polymerization of trioxane can be initiated by protonic acids, complexes of organic acids with inorganic salts, and compounds that form cations [70]. These initiators differ from each other in activity and in the in\ufb02uence on terminations and on side reactions. Trioxane can also be polymerized by high-energy radiation [70]. In addition, polymerizations of trioxane can be carried out in the solid phase, in the melt; in the gas phase, in suspension, and in solution. Some of these procedures lead to different products, however, because variations in polymerization conditions can cause different side reactions.  Polymerizations in the melt above 62(cid:6)C are very rapid. They come within a few minutes to completion at 70(cid:6)C when catalyzed by ten moles of boron tri\ufb02uoride. This procedure, however is only useful for preparation of small quantities of the polymer, because the exothermic heat of the reaction is hard to control.  Typical cationic polymerizations of trioxane are characterized by an induction period. During that period only oligomers and monomeric formaldehyde form. This formaldehyde, apparently, results from splitting the carbon cations that form in the primary steps of polymerization. The reaction starts after a temperature dependent equilibrium concentration of formaldehyde is reached [70].  RO  O  O  CH2  RO  O  O  RO  O  CH2  +  O  Several reaction mechanisms were proposed. One of them is based on the concept that Lewis acids, like BF3 coordinate directly with an oxygen of an acetal. This results in ring opening that is induced to form a resonance stabilized zwiter ion [71]:  BF3  +  O  O  O  BF3  O  O  O  O  O  O  BF3  O  O  O  BF3  CH2  Resonance stabilizations of the adjacent oxonium ions lead to formations of carbon cations that are believed to be the propagating species. Propagations consist of repetitions of the sequences of addition of the carbon cations to the monomer molecules and are followed by ring opening. The above mechanism has to be questioned, however, because rigorously dried trioxane solutions in cyclohexane fail to polymerize with BF3(cid:5)O(C4H9)3 catalyst [72]. The same is true of molten trioxane [73]. It appears,  \f5.7 Ring-Opening Polymerizations of Cyclic Acetals  275  therefore, that BF3-trioxane complexes don\u2019t form as suggested and do not result in initiations of the polymerizations. Additions of small quantities of water, however, do result in initiations of the polymerizations.  Another mechanism, is based on a concept that two molecules of BF3 are involved in the initiation process [69]. This also appears improbable since without water BF3 fails to initiate the reaction. the following mechanism, based on water as the cocatalyst was developed [73]:  BF3  O (C4H9)2  +  H2O  H  BF3OH  + O (C4H9)2  H  BF3OH  + O  O  O  H  O  O  O  BF3OH  Chain growth in the reaction is accompanied by formations of tetraoxane and 1,3-dioxalane  because of backbiting [71, 74].  Complex molybdenyl acetylacetones also act as catalysts for trioxane polymerization. The mech-  anism that is visualized involves formation of a coordinated intermediate [75]:  The termination mechanism and the catalyst requirement have not yet been fully explored. Some transfer to water takes place during the reaction. As a result the polymer contains at least one terminal hydroxyl group [76]. Besides water, methyl alcohol and low molecular weight ethers also act as transfer agents [77].  \f276  5 Ring-Opening Polymerizations  O  CH2  O  n  + R  R  O  n  OR  +  R  The new cation can initiate chain growth:  R  +  O  O  O  O  CH2  O  O  O  O  R  5.7.2 Polymerization of Dioxolane  Polymerization of this cyclic monomer yields polymers that consists of strictly alternating oxymethylene and oxyethylene units [76]. the polymerization reaction can be induced by acidic catalysts, like sulfuric acid, boron tri\ufb02uoride, p-toluenesulfonic, acid and phosphorous penta\ufb02uoride [76]:  O  O n  O  O  n  The polymers of molecular weight 10,000 or higher are tough solids that can he cold drawn. The following mechanism was proposed for the polymerizations that are initiated by reaction products of acetic anhydride with perchloric acid [78]:  O  ClO4  +  O  OH  O  O  O  +  O  O  O  + HClO4  O  O  O  Initiation  Propagation  O  O  O  +  O  O  O  O  O  O  O  \f5.7 Ring-Opening Polymerizations of Cyclic Acetals  277  Termination  O  O  O  O  n  O  +  O  O  O  O  O  O  n+1  O  Acetate groups are present at both end of the polymer molecules as shown above [78]. This was con\ufb01rmed by analytical evidence. The initiation of dioxolane polymerization is pictured differently [79, 80]:  (C2H5)O  BF3  +  O  O  BF3  O  O  +  (C2H5)O  BF3  O  +  O  O  O  O  BF3  O  O  O  O  O +  O  O  O  O  O  O  Chain cleavage can occur as a result of BF3 complexation with an oxygen in a chain [80]:  O  O BF3  O  O  BF3  There is some disagreement about the nature of the end groups. and there are some speculations that the polymers might possess large cyclic structures. Nevertheless, polymerizations initiated with benzoyllium hexa\ufb02uoroantimonate (C6H5CO+SbF6 (cid:4)) and conducted at (cid:4)15(cid:6)C in nitromethane or methylene chloride result in mostly linear polymers. The terminal end groups come from terminating agents that are deliberately added [81]. These polymerizations proceed without any appreciable amounts of transfer reactions, affecting the DP.  5.7.3 Polymerization of Dioxopane and Other Cyclic Acetals  Polymerization of six membered cyclic formals has, apparently not been explored [1]. Polymerization of 1,3-dioxopane can be initiated by camphor sulfonic acid [82, 83]:  O  O  O  O  n  \f278  5 Ring-Opening Polymerizations  1,3-trioxopane, a product of condensation of trioxane with ethylene oxide, can be polymerized by  cationic mechanism both in solution and in bulk [84]:  O  O  O  O  O  O  n  Polymerizations, carried out with boron tri\ufb02uoride catalyst in dichloroethane solvent result in  several reactions that occur simultaneously [84]:  O  O  O  O  O  O  O  O n  +  O  O  +  O  H  H  copolymer  At low temperatures the amount of dioxolane that forms in the above reaction decreases consider-  ably and can become zero.  Ring-opening polymerizations of trioxocane result in the following polymer [84, 85]:  So far, the nature of the end groups has not been established. Nor has it been shown that a  macrocyclic structure does not form.  1,3,6,9-tetraoxacycloundecane (triethylene glycol formal) can be polymerized can be polymerized by several cationic initiators in solution or in bulk at varying temperatures from (cid:4)30 to +150(cid:6)C [84]:  O  O  O  OO  O O  O  O  O  n  O  O 3 n  5.8 Polymerization of Lactones  Polymerization of lactones can be carried out by three mechanisms, namely, cationic, anionic, and coordinated one. Often, the mechanism by which a speci\ufb01c lactone polymerizes depends upon the size of the ring.  5.8.1 Cationic Polymerization  Cationic polymerizations of lactones has been carried out with the help of alkylating agents, acylating agents, Lewis acids, and protonic acids. Various reaction schemes were proposed to explain the  \f5.8 Polymerization of Lactones  279  cationic mechanism. They tend to resemble the schemes suggested for the polymerization of cyclic ethers [86, 87]. The initiation step involves an equilibrium that is followed by a ring-opening reaction:  O  R  +  (CH2)x  O  O  R  O  (CH2)x  The propagation consists of many repetitions of the above step:  +  (CH2)5  O  RO  O  5  RO  O  n  (CH2)5  O  O  O  O  5  O  5 n+1  O  RO  O  O  5  O  x  5  O  The polymerization of propiolactone in methylene chloride with an antimony pentachloride- dietherate catalyst was investigated [88]. The results show that the concentration of the active centers is dependent upon catalyst concentration and upon the initial concentration of the monomer. They also support the concept that opening of the lactone rings includes initial formation of an oxonium ions [88]:  +  O  O  slow  O  O  O  2  2  O  O  fast  O  2  O  C  O  2  O  O  O  O  O  C  Because the carbonyl oxygen is the most basic of the oxygens in the lactone molecule, a reverse reaction is  +  O  OC  O  OC  Conductivity measurements during polymerizations of b-propiolactone with antimony penta\ufb02uoride-  etherate or p-toluenesulfonic acid show [89] that ion triplets form during the reaction. These are:  O  C  A  O  C  The triplets appear to be active centers throughout the course of the polymerizations. In addition, most  of the growing chain ends exist as ion pairs, depending upon the concentration of the monomer [89].  Bourissou et al. reported recently controlled cationic polymerization of lactones using a combina- tion of tri\ufb02ic acid with a protonic reagent as the initiators [90]. The reaction was carried out in CH2Cl2. Results indicated that the process is controlled is a linear relationship between the molecular  \f280  5 Ring-Opening Polymerizations  weight of the product and the monomer to initiator ratio as well as to monomer conversion. The process is believed to proceed by protonation of the lactone by tri\ufb02ic acid and then followed by a nucleophilic attack by the initiating alcohol:  O  O  +  ROH +  CF3SO2  H  O  H  O  RO  OH  It is believed that the controlled cationic ring-opening polymerization proceeds by an \u201cactivated anionic mechanism\u201d as suggested by Penczek [91]. According to his suggestion, the acid activates the cyclic ester and the alcohol subsequently initiates the polymerization.  Kakuchi and coworkers reported controlled/living cationic ring-opening polymerizations of d-valerolactone and e-caprolactone with the aid of diphenyl phosphate [89]. The reaction was illustrated as follows:  HO  P  O  O  O  O  O  + ROH  O  R  O  O  H n  The ring-opening polymerization of d-valerolactone and e-caprolactone was carried out using 3- phenyl-1-propanol as the initiator and diphenyl phosphate as the catalyst in toluene at room temperature. They reported that the reaction proceeded homogeneously to yield poly(d-valerolactone) and poly(e- caprolactone) with narrow polydispersity indices. Analyses indicated a presence of residues of the initiator.  5.8.2 Anionic Polymerization of Lactones  In anionic polymerizations the initiations result from attacks by bases upon the carbonyl groups:  O  R  + (CH2)5  O  R  O  O  5  Common initiators are Li and K alkoxides. In addition to that, it was reported that phosphazene bases can be used to carry out polymerizations of cyclic esters [92]. Also, commercially available materials, like tert-butoxybis(dimethylamino)methane and tris(dimethylamino)methane yield high molecular weight polylactic acid by ring-opening polymerization with narrow molecular weight distribution:  O  O  O  O  O  O  n  O  \f5.8 Polymerization of Lactones  281  The propagations take place by a similar process:  O  R  O  5  O  + (CH2)5  O  O  R  O 5  O  O 5  These steps repeat themselves until the chains are built up. Anionic polymerizations can yield optically active polymers. This was observed in formations of poly(a-methyl, a-ethyl-b- propiolactone) [193] that contains asymmetric carbon atoms.  5.8.3 Polymerization of Lactones by Coordination Mechanism  The mechanism of coordination polymerization was pictured by Yong, Malzner, and Pilato [90] as being an intermediate between the above two modes of polymerization (a cationic and anionic one):  Initiation  R MT + (CH2)5  O  O  O  (CH2)5  MT  O R  O  R  OMT  5  where, MT means metal.  Propagation  O  R  + (CH2)5  O  OMT  5  O  (CH2)5  O  O  O  R  O  MT  5  The above shown mechanism, however, is incorrect when caprolactone is polymerized with tin compounds [95]. Yet, it appears to be correct for polymerizations of propiolactones with an ethylzinc monoxide catalyst [95].  The bimetallic oxoalkoxides are useful catalysts for the polymerizations of e-caprolactone. The general course of the reaction is quite similar to one for oxiranes. A typical coordination mechanism is indicated from kinetic and structural data [97]. The molecular weight increases with conversion and the reaction exhibits a \u201cliving\u201d character, because there is a linear relationship between DP and conversion. When the monomer is all used up, addition of fresh monomer to the reaction mixture results in increases in DP. By avoiding side reactions it is possible to achieve high molecular weights (up to 200,000) with narrow molecular weight distribution (Mw/Mn (cid:7) 1.05) [97]. The reaction proceeds through insertion of the lactone units in the Al\u2013OR bonds. The acyl\u2013oxygen bond cleaves and the chain binds through the oxygen to the catalyst by forming an alkoxide link rather than a carboxylate one:  O  Al  OR  + (CH2)5  O  O  Al  O  5  OR n  \f282  5 Ring-Opening Polymerizations  There are potentially four active sites per trinuclear catalytic molecule. The number of actual sites, however, depends upon the aggregation of the oxoalkoxides. Two different types of OR groups exist, depending upon the bridging in the aggregates. Only one is active in the polymerization. This results in a catalytic star-shaped entity. The fact that the dissociated catalysts generate four growing chains per each Al2(CH2)5CO2(OR)4 molecule [97] tends to con\ufb01rm this.  The commercially available aluminum triisopropoxide was reported to be a very effective initiator for the \u201cliving\u201d ring-opening polymerizations of e-caprolactone, lactides, glacolide, and cyclic anhydrides [98]. Based on kinetic and structural data, the ring-opening polymerization is believed to take place by a coordination-insertion mechanism. While the molecules of aluminum triisopropoxide are coordinatively associated in toluene, in the presence of lactones single isolated monomeric species form and are believed to remain unassociated during the propagation reaction [98].  Actually, ring-opening polymerizations of e-caprolactone were achieved by various catalysts. Only a few, however, initiate \u201cliving\u201d polymerizations. Among these are the aluminum alkoxides described above, bimetallic m-alkoxides [99], porphynatoaluminum [100], mono(cyclopentadienyl) titanium complexes [101], and rare earth alkoxides [102, 103]. Examples of rare earth alkoxides are Ln, Nd, Y, or Nd isopropoxy diethyl acetoacetates and (C5H5)2LnOR and [C5(CH3)5]2LnCH3 (donor) complexes. It was suggested that the steric effect of bulky groups of these catalysts is to suppress an interfering transesteri\ufb01cation reaction by screening linear polymeric chains from the active centers during the reactions and yield \u201cliving\u201d polymerizations [104]. These catalysts also are useful in formation of various block copolymers of lactones with other monomers [104, 105]. Among other lactones that were polymerized with the help of such rare earth catalysts are lactide [106\u2013108], d-valerolactone [109], b-propiolactone [109], and b-butyrolactone [107].  Polymerization of e-caprolactone with a catalyst system consisting of tris(2,6-di-tert-butylphenoxy) yttrium and 2-propanol is \ufb01rst order with respect to the monomer and initiator [105]. This led to the conclusion that the reaction proceeds via a three-step mechanism that can be illustrated as follows [105]:  +  3 ROH  O  Y  O  O  O  O  Y(OR)3  +  3  Y(O  3x  OR)3  O  3H  O  OR  Y  RO  OR  +   3HO  Y(O  O  O  OR)3  O  H+  O  x  O  OR  O  \f5.8 Polymerization of Lactones  283  It was also reported that \u201cliving\u201d e-caprolactone polymerization can be carried with bis(acryloxy-) lanthanide (II) complexes based on samarium [110]. Thus, (ArO)2Sm(THF)4, (where ArO \u00bc 2,6-di- tert-butyl-4-methyl-phenoxy) yielded 98% conversion in toluene at 60(cid:6)C in 1 h. The central ions and ligands appear to have an effect on the activity of the catalyst [110].  5.8.4 Special Catalysts for Polymerizations of Lactones  Some lactones can polymerize in the presence of compounds like alcohols, amines, and carboxylic acids without additional catalysts. The reactions, however, are slow and yield only low molecular weight polymers [95]. Exception is polymerizations of pivalolactone in the presence of cyclic amines that yield high molecular weight polyesters at high conversion [111]. The initiating steps result from formations of adducts, amine-pivalate betaines:  O  slow  +  O  N  COO  N  N  N  COO  +  O  fast  O  COO  slow  O  O  N  O  O  n  The above reaction appears to be restricted to highly strained lactones and may not work with larger lactones [95], For instance, when polymerization of d-valerolactone is initiated with ethanolamine at temperatures up to 200(cid:6)C there is initially a rapid reaction between the amine group and the monomer:  O  (CH2)4  O +  H2N  OH  HO  OH  The subsequent reactions, however, are slow:  HO  O  4  N  H  O  slow  OH  + (CH2)4  O  HO  O  OH  4  O  O  4  N  H  O  4  N  H  \f284  5 Ring-Opening Polymerizations  It was suggested that initiators, like dibutylzinc, that lack active hydrogens should be placed into a special category [96]. They can initiate polymerizations of some lactones. One of them is e- caprolactone. Polymers form that are inversely proportional in molecular weights to the catalyst concentrations [112]. The same is true of stannic tetraacrylate. High molecular weight poly(e- caprolactone), as high as 100,000 forms. Addition of compounds that may serve as source of active hydrogens is not necessary [95]. This group of initiators also includes dimethylcadmium, methylmagnesium bromide, and a few others that are effective in polymerizations of d-valerolactone, e-caprolactone, and their alkyl substituted derivatives. The polymers that form are high in molecular weight, some as high as 250,000 [113].  Another group consists of zinc and lead salts, stannous esters, phosphines, and alkyl titanates. This group does require additions of compounds with active hydrogens. Such additives can be polyols, polyamines, or carboxylic acid compounds [95]. Molecular weight control is dif\ufb01cult with the catalysts belonging to the \ufb01rst group. This second group, on the other hand, not only allows control over the molecular weights, but also over the nature of the end groups [95].  Weymouth and coworkers carried out kinetic and mechanistic studies of heterocyclic carbene mediated zwitterionic polymerization of cyclic esters [96]. Based on their results they proposed the following ring-opening mechanism:  O  O  O  O  O  n  O  O  O  O  R  N  N  R  R  N  N  R  +  O  O  O  O  R  N  N  O  O  O  n  O  R  O  From the kinetic studies they were able to conclude that in the heterocyclic carbene initiated polymerization of lactide, the rate of initiation is slower than the rate of propagation. Also, the rate of propagation is much faster than chain termination via cyclization.  5.9 Polymerizations of Lactams  Polymerizations of lactams produce important commercial polymers. The polymerization reactions, therefore, received considerable attention. Lactam molecules polymerize by three different mechanisms: cationic, anionic, and a hydrolytic one (by water or water releasing substances).  The lactam ring is strongly resonance stabilized and the carbonyl activity is low. Nevertheless, the
