Repository: JonathanOnorato/ChemLP

# ChemLP
A Chemistry Natural Language Processing Tool

File: Bowman/textbook_files/Polymer_Chemistry_by_Koltzsenburg_Maskos_and_Nuyken.json (part 21 of 30)
lyzed, and thus negatively charged, groups, is electrostatically shielded from attack by a  hydroxide ion because of the negative charges of these groups", "this results in the reaction  being slowed by a factor of 12 even at a degree of conversion as low as p = 0.4", " in contrast to this kind of retardation, an acceleration can also take place during  polymer  analogous  reactions  because  of  a  high  local  concentration  of  functional  groups", "this is the case for the technically significant hydrolysis of polyvinyl acetate  (", "fig", "15.2)", " the oh functional groups formed during this reaction can-in contrast to the less  polar  acetate  group-form  hydrogen  bonds  with  the  attacking  hydroxide  ion", " this  favors  the  attack  of  these  ions", " as  a  result,  an  acetate  group  flanked  by  two  groups  which have already been hydrolyzed is around 100 times more reactive than without  these neighboring groups", "this is why a strong acceleration in the rate of conversion  as the reaction proceeds is observed", "a further effect, which can lead to an accelera- tion of the reaction, is the formation of a hydrogen bond between an acetate group  and a neighboring hydroxyl group, leading to a positive polarization of the carbonyl  group (", "fig", "15.3)", " these  kinetic  effects  have  an  important  influence  on  the  structure  of  the  materials  produced if the conversion is incomplete", "during the hydrolysis of polyacrylamide, for    410   chapter 15 \u00b7 chemistry with polymers   ", "fig", "15.3  hydrogen bonds  in partially hydrolyzed polyvinyl  acetate", "(a) stabilization of an  attacking hydroxide ion", "(b)  intramolecular activation of the  carbonyl function by hydrogen  bonding", "ac: acetate  a  b  o  h  o  o  c  ch3  o  h  o  h  o d+  o  c  ch3  example, there is a tendency for the reaction to take place with groups that are as far apart  as possible", "this means that a partially hydrolyzed polymer tends to have a structure more  akin to that of an alternating copolymer", "on the other hand, partially hydrolyzed polyvi- nyl acetate can be regarded as a block copolymer", " 15.1.2   intra- vs", "intermolecular reactions  as already mentioned in 7 sect", "15.1.1, the functional groups attached to a polymer  molecule are not distributed evenly throughout the polymer solution", "this inhomoge- neity is especially pronounced in dilute polymer solutions", "in very dilute solutions the  distance  between  the  polymer  coils  (and  therefore  their  functional  groups)  is  espe- cially large, whereas the distance between the functional groups within the polymer  molecules is, at least initially, independent of the dilution", "thus, intramolecular reac- tions are more likely to take place during reactions involving a multifunctional reagent  which can react with more than one of the functional groups of the polymer mole- cules", " at high polymer concentration, intermolecular reactions, i.e., a linking of two poly- mer molecules, can occur to a lesser extent", "formally, this no longer qualifies as a poly- mer analogous reaction because the degree of polymerization significantly increases", " to  avoid  such  reactions,  polymer  analogous  reactions  are  best  carried  out  in  dilute  solution", " a  technically  important  example  of  this  type  of  intramolecular  polymer  analogous   reaction is the esterification of polyvinyl alcohol (", "fig", "15.4)", " the reaction is irreversible when carried out under alkaline conditions so that hydroxyl  groups  for  which  both  neighboring  groups  have  already  reacted  cannot  react", " for  this  reason, the reaction does not proceed to complete conversion with respect to the hydroxyl  groups", "it can be shown that the maximum conversion pmax is  p max  = \u2212 1  \u2248  86 5  ", "%     1 2  e  (15.1)  complete  conversion  can  only  be  achieved  if  the  reaction  is  reversible  and  \u201creaction  defects,\u201d such as those shown in ", "fig", "15.4, can be rearranged during the reaction process", "polyvinyl butyral is widely used in the automobile industry to make laminated safety  glass", "two glass panes are stuck to one another using a transparent film of polyvinyl buty- ral", "the film is usually about 0.75 mm thick", "in the event of mechanical damage the glass  panes break but the glass splinters remain adhered to the polymer film", "as a result, the  material does not completely break, and the risk of injury from flying glass splinters is  minimized", " 15   15.1 \u00b7 polymer analogous reactions   ", "fig", "15.4  esterification of  polyvinyl alcohol to polyvinyl  butyral  411  15  oh oh oh oh oh oh  oh oh oh  oh oh  o  h  c3h7  oh o  o  o  o  oh o  o  oh o  o  c3h7  c3h7  c3h7  c3h7  15.1.3   technically significant polymer analogous reactions  the  aromatic  side  group  of  polystyrene  can  be  chemically  modified  in  many  different  ways", " these  reactions  are  often  used  commercially  for  polystyrene  that  has  been   cross- linked,  for  example,  with  divinyl  benzene", " as  an  example,  the  reaction  of  cross- linked polystyrene beads with sulfuric acid results in a sulfonic acid functionalized poly- mer network (", "fig", "15.5) which can be used as a cation exchange resin", " anion exchange resins can be made in a similar manner by chloromethylating polysty- rene and subsequent reaction with a tertiary amine to yield quaternary ammonium func- tionalized polystyrene (", "fig", "15.6)", " the intermediate product, chloromethylated polystyrene, is also used as a resin for the  merrifield synthesis of peptides", "the chloromethyl groups react with the amino groups of  an amino acid to bind the peptide to the solid substrate", " another macromolecule, often used for polymer  analogous  reactions, is cellulose,  and cellulose derivatives have been technically significant for a long time because of its  natural abundance", "cellulose is a polysaccharide consisting of \u03b2-1,4 linked d-glucose  units (", "fig", "15.7) leaving three hydroxyl groups available per monomer unit as reactive  functional groups", "  cellulose esters the oh functional groups of cellulose can be esterified with a variety of different acids   (", "fig", "15.8)", " the reaction of cellulose with nitrating acid gives so-called, nitrocellulose, which is  well known as the main component of celluloid", "many everyday objects, in addition to  film rolls, were made of celluloid in the nineteenth century and the early twentieth cen- tury", "however, because of its flammability, it was soon replaced by other materials and  now only has a few uses such as a raw material for paint", " esterification of cellulose with acetic acid produces cellulose acetate", "textile fibers and   cigarette filters are made from this biodegradable material", " the reaction of cellulose with carbon disulfide under alkaline conditions is of special  interest", "the resulting cellulose xanthate is sensitive to acid and can be transformed back  into  cellulose  by  lowering  the  ph", " this  permits  cellulose  xanthate  to  be  spun  from  an  acidic solution (7 chap", "17)", "during this process, the carbon disulfide is eliminated and  cellulose fibers, known as rayon or artificial silk, are produced", "  412   chapter 15 \u00b7 chemistry with polymers   ", "fig", "15.5  conversion of  polystyrene with sulfuric acid  n  h2so4  n  so3h   ", "fig", "15.6  chloromethylation  and amination of polystyrene   ", "fig", "15.7  structure of  cellulose and the d-glucose  units  n  ch2o hcl  n  nr3  n  ch2cl  ch2nr3  + cl-  oh  ho  o  oh  ho  o  oh  oh  o  o  n   ", "fig", "15.8  conversion of  cellulose to (a) cellulose nitrate,  (b) cellulose acetate, and (c)   cellulose xanthate", "cell-oh  cellulose  15  a cell  b cell  c  oh  oh  hno3/h2so4  cell  ono2  hoac  cell  oac  cell  oh  cell  ocs2na  cs2/naoh  h+   cellulose ethers as well as from its reaction with acids, industrially important polymers also result from  the etherification of cellulose with alkylating agents (", "fig", "15.9)", "thus the reaction of cel- lulose with alkyl halides yields a diverse selection of cellulose ethers", "by employing ethyl- ene oxide as reactant, hydroxyethyl cellulose is obtained", "another important reaction is  the alkali catalyzed reaction with chloroacetic acid from which carboxy methyl cellulose  (cmc) results", "  413  15  15.2 \u00b7 cross-linking reactions   ", "fig", "15.9  reaction of  cellulose to (a) cellulose ethers,  (b) hydroxyethyl cellulose (hec),  and (c) carboxymethyl cellulose  (cmc)  a cell  oh  cell  oh  b  c  r-cl  o  cell  or  cell  o  oh  cell  oh  cl-ch2cooh  cell  o  cooh  these  materials  are  functional  polymers  (7 chap", "19),  for  example  as  food  thickeners  (e466), stabilizers for suspensions of nano particles, glues, pharmaceutical additives, and  flow improvers for concrete as well as for additives to textiles and paper", "cellulose ethers are  also used as membrane substrates or, especially benzyl cellulose, as thermoplastic resins", " 15.2    cross-linking reactions  cross-linking reactions result in covalent bonds between individual macromolecules and  are thus, by definition, not polymer analogous reactions", "however, the chemical cross-  linking  of  polymers  is  also  very  important  industrially,  and  has  a  great  effect  on  their  material properties, as mentioned briefly here:  5 the glass transition temperature increases because of the decrease in the mobility of  the polymer chains and the increasing molar mass which approaches an infinite value  during cross-linking", "  5 the strength of the material increases", " 5 because of the increase in molar mass, the solubility of the macromolecules decreases", "  when cross-linking is complete, the material is completely insoluble (7 chap", "1)", " industrially important cross-linking reactions of polymers are briefly discussed below", " 15.2.1   cross-linking of polyolefins  polyolefins can be cross-linked in order to improve their material properties", "this can be  achieved chemically, thermally, or by radiation", "these reactions usually take place radically  (", "fig", "15.10)", " 15.2.2   vulcanization of rubber  the vulcanization of rubber is probably the oldest chemical reaction intentionally carried  out on polymers (goodyear 1844)", "natural rubber, which is sticky and thus not particu- larly useful in its original state, is transformed into an everyday, essential material by react- ing it, e.g., with sulfur (", "fig", "15.11)", "during this reaction the cis-polyisoprene chains are  linked together by oligomeric sulfur bridges consisting of up to eight sulfur atoms", "  414   chapter 15 \u00b7 chemistry with polymers   ", "fig", "15.10  cross-linking of  polymers by radicals or by  radiation  r\u2022 + - r -h or \u03b3  h c \u2022  h2 c  h c \u2022  2   ", "fig", "15.11  vulcanization of  natural rubber (cis-polyisoprene)  sulfur  2  [  [  n  [  [  s  s  [ n  [  m  15  15.2.3   photoresists  the structuring of surfaces by light plays a crucial role in many industrial processes, espe- cially in the electronics industry for the production of micro-structured electronic com- ponents", "the structuring of polymeric surfaces can take place by a variety of means:  5 increasing the solubility by radiation  5 decreasing the solubility by radiation  5 direct removal with an intensive light beam  polymeric surfaces, which interact with light in one of these ways, can be structured by  simply exposing them to light through a mask", "the structures accessible in this manner  can be extremely small, which is an essential requirement for the production of micro- structures", "the processes of structuring and the materials used in these processes are now  discussed in some detail", " 15.2.3.1   positive resists polymers referred to as \u201cpositive resists\u201d (p-resists) become more soluble on exposure to  light of a suitable wavelength", "an example is shown in ", "fig", "15.12", " the polarity of the molecule increases drastically as a result of the insertion of an ionic  group", "as a result, irradiated areas are soluble in polar solvents or water in contrast to  those that have not been irradiated", "  15.2 \u00b7 cross-linking reactions  increasing    ", "fig", "15.12  polymer solubility by  introducing a polar group with  the aid of light  415  15  o  n  n2  h -n2  o  c  n  h2o  cooh  n  naoh  coona  n  15.2.3.2   negative resists so-called \u201cnegative resists\u201d (n-resists) display exactly the opposite reaction when they are  irradiated:  they  become  insoluble", " the  easiest  way  to  achieve  this  is  by  photochemical  cross-linking (", "fig", "15.13)", " the material becomes insoluble in all solvents as a result of cross-linking so that the   un-cross-linked macromolecules can be easily removed", " the  basic  procedure  for  the  surface  structuring  of  p-  and  n-resists  is  shown  in  ", "fig", "15.14", "on the left a substrate is coated with an n-resin, which is soluble in its non- irradiated state", "the irradiated regions are insoluble because of cross-linking after irradia- tion through a mask", "in a further step, the regions which have not been irradiated, and  thus remain soluble, are removed", "a structured substrate remains", "a similar procedure,  but with a negative mask, can be employed for structuring using p-resins", " 15.2.3.3   polymers for photoablation by exposure to high-energy radiation, suitable polymers are broken down into small mol- ecules", " the  low  molar  mass  fragments  are  removed  after  irradiation", " to  obtain  better  defined structures, groups sensitive to radiation, such as triazene groups, can be included  in  the  backbone  of  the  macromolecules", " when  irradiated  by  a  pulsed  laser  with  a  fre- quency in the nanosecond range, the surface becomes heated (in terms of atomic thermal  motion) by the energy of the laser during each pulse", "because of the poor thermal conduc- tivity of polymers, allowing only a slow energy transfer to the surrounding material, the  energy from the laser is concentrated in a thin layer (around 1 \u03bcm for pulse lengths of  10 ns)", "the surface reaches very high temperatures during this process and instantaneous  evaporation or disintegration of the material takes place", "an example of a structure pro- duced by laser ablation is shown in ", "fig", "15.15", " 15.2.4   paints  the paint on a modern automobile is about 110 \u03bcm thick so that per vehicle around 1 kg  of paint is needed; nowadays, car paint comprises four layers (goldschmidt and streitberger  2002)", "the so-called electrocoat is galvanically applied directly onto the metal bodywork of  the car", "this electrocoat protects the car from corrosion", "then the filler is applied", "the filler    416   chapter 15 \u00b7 chemistry with polymers   ", "fig", "15.13  reduction of  polymer solubility by  photochemical cross-linking  2  n  o  o  h  n  o  o  o  o  m  mask  polymer substrate  irradiation of a n-resin  irradiation of a p-resin  washing  washing  15   ", "fig", "15.14  structuring surfaces covered with n- or p-resists  levels out any microscopic unevenness of the bodywork and the electrocoat and protects  the vehicle from the impact of small stones in use", "the pigments that give the vehicle its  color are contained in the next layer, the base paint", "the top layer, made up of clear coat, is  of special importance for the appearance of the vehicle", "it is responsible for the glossiness  and scratch resistance of the varnish system and is made up of a layer of polymers pro- duced from their monomers and reactive oligomers (so-called pre- polymers) during the  varnishing of the bodywork surface", "this process is a challenging one for every polymer  chemist, as the reaction mixture must form a perfect, absolutely even layer as soon as the  varnish hardens, regardless of whether the surface is flat or curved or whether it is vertical    15.2 \u00b7 cross-linking reactions  417  15   ", "fig", "15.15  electron micrograph of a structure produced from a triazene functionalized polymer  using pulsed laser ablation   ", "fig", "15.16  pentaerythritol  tetraacrylate as an example of a  cross-linking monomer in clear  coat varnishes   ", "fig", "15.17  example  photoinitiators and their  decomposition products   o  o  o  o  o  o  o  o  h\u03bd  h\u03bd  o  oh  o  p o  o  c  o  c  ho  c  +  +  p o  or horizontal in relation to the ground", "the varnish mixtures used for these top coats are  extremely complex", "an example of a monomer used in clear coat varnish is pentaerythri- tol tetraacrylate shown in ", "fig", "15.16", " the system quickly reaches its gelling temperature as the molecule has four reactive  double bonds (7 sect", "8.3.4)", "even if the transformation of all double bonds is not  complete,  in practice every molecule is integrated into the network via at least one double bond", " hardening  can  be  initiated  photochemically  after  the  surface  has  been  coated  with  the  clear coat", "to do this a so-called photoinitiator is added to the varnish which disintegrates  into radicals when irradiated with light of a suitable wavelength and these trigger polym- erization,  or  rather  cross-linking", " two  examples  of  these  kinds  of  initiators  and  their  decomposition products when irradiated are shown in ", "fig", "15.17", "  418   chapter 15 \u00b7 chemistry with polymers   ", "fig", "15.18  physical  cross-linking of acid  functionalized polymers with  calcium ions  o  oh  +  o  oh  + ca2+  - 2h+  o  o-  ca2+  o  o-  the advantage of the photochemical cross-linking of such, highly functionalized sys- tems is the rapid speed of the process", "depending on the type of system, a short flash of  light is enough to transform a viscous, sticky monomer mixture into a hard, glossy, and  scratch resistant surface", " 15.2.5   thermoreversible cross-linking: ionomers  chemical cross-linking reactions in which covalent bonds are formed are irreversible pro- cesses", "the products generally have useful material properties; however, they are infusible  and insoluble so they cannot be changed into a different shape by melting or dissolution", " in contrast to this, there are materials which are reversibly cross-linked by non-covalent,  physical cross-links", "one particular example is materials cross-linked via ionic interac- tions, such as the copolymers of ethylene with 5-10 wt% acrylic acid", "these macromole- cules can be ionized using alkaline solutions and then cross-linked using multivalent ions  such as ca2+ (", "fig", "15.18)", " the  ionic  bonds  formed  function  as  cross-links  at  lower  temperatures  and  impart  properties to the material similar to those derived from covalent cross-links", "these bonds  dissociate at higher temperatures, in contrast to covalent bonds, so that the material can be  melted and reshaped", "new ionic links are formed again as the material cools", " 15  15.3    degradation processes in polymeric materials  similar to non-polymeric materials, which age over the course of time (they become rusty  or weathered), most polymeric materials also show signs of ageing to a greater or lesser  extent when exposed to the environment", "ageing can be brought about by:  5 temperature stress  5 light or uv radiation  5 oxygen  5 water (hydrolysis)  5 microorganisms (biodegradation)  5 mechanical stress   15.3 \u00b7 degradation processes in polymeric materials  419  15   ", "fig", "15.19  depolymerization   of a polymer  p n  pn-1 + m   ", "fig", "15.20  chain scission of  a polymer  pn+m  pn + pm  the ageing of polymers involves in particular the following processes:   5 depolymerization  5 chain scission  5 oxidation and cross-linking  cross-linking processes have already been dealt with in 7 sect", "15.2", "depolymerization is, formally, the reverse of polymerization according to the equation   shown in ", "fig", "15.19", " this  process  is  only  thermodynamically  possible  if  the  ceiling  temperature  of  the  material is exceeded or if the monomer is continually removed from the system by, for  example, evaporation", " whereas depolymerization leads to the monomer as one of the products, chain scission  refers to the process whereby the polymer backbone is split somewhere along its length to  yield two, usually, polymeric fragments", "this process can be described as in ", "fig", "15.20", " these  two  degradation  processes  have  different  effects  on  the  development  of  the  molar mass distribution", "with the assumption that the monomer molecules or the frag- ments  remain  in  the  system,  then  the  number  average  of  the  degree  of  polymerization  develops  along  a  hyperbolic  curve  that  is  identical  for  both  degradation  mechanisms", " however, the weight average of the degree of polymerization decreases significantly more  quickly with chain scission than it does during depolymerization as is shown in ", "fig", "15.21  for  the  degradation  of  an  oligomer  pn  with  n = 13", " the  reason  for  this  is  immediately  apparent: if a monomer building block splits off from a polymer during depolymerization,  then  the  weight  average  of  the  molar  mass,  or  that  of  the  degree  of  polymerization,  is  determined by the bigger molecule (7 chap", "3) and therefore only changes slightly", "the  weight average is therefore close to the original value for high degrees of polymerization", " if, however, the same molecule is split in the middle because of a chain scission process,  then  two  molecules  that  are  roughly  the  same  size  are  formed  whose  weight  average  degrees of polymerization are only half the size of that of the original macromolecule", " in general, the following applies: the closer the scission point is to the chain end, the  smaller the effect on the weight average of the degree of polymerization", "conversely, if  scission takes place in the middle of the chain, the difference between the various averages  of the degree of polymerization is significantly smaller than that for depolymerization", " the courses of the different averages are shown in  ", "fig", "15.21", "in the case of chain  scission, the curve for the weight average molar degree of polymerization can take on a  slightly  different  course  depending  on  how  the  process  takes  place  as  the  position  of   scission is random during degradation", "this, however, does not affect the validity of the  statement in the previous paragraph", "  420   chapter 15 \u00b7 chemistry with polymers  pn p w / depolymerization p w / decomposition  14  12  10  8  6  4  2  n o i t a z i r e m y o p  l    f o   e e r g e d  0  0  2  4  6  8  10  12  number of bonds broken   ", "fig", "15.21  development of the number and weight average degrees of polymerization for a  polymer with a degree of polymerization of 13 as a function of the mode of decomposition", "the  simulation assumes that all fragments remain in the system", "pn: number average degree of  polymerization for both mechanisms (see text)   15.3.1   degradation mechanisms  degradation  processes  that  result  in  chain  scission  can  take  place  with  or  without  the  participation  of  oxygen", " in  both  cases,  the  first  step  of  the  process  is  the  formation  of  radicals", "this can take place thermally, photochemically, through the influence of gamma  rays  or  electrons,  and  by  oxidation", " the  polymer  radical  formed  can  then  undergo  a  \u00df-scission during which the degree of polymerization is reduced", "during this process, the  radical character of the system is not lost so that further radical reactions can take place", " these processes are shown in ", "fig", "15.22", " a polymer radical can react in two different ways in the presence of oxygen, resulting   in either an oxidative chain scission or peroxide formation", " the formation of peroxides occurs on the addition of a molecule of oxygen to the poly- mer radical", "the peroxy radical formed in this process can then abstract a hydrogen atom  from another polymer chain to form a hydroperoxide and a new polymer radical", "this  starts a chain reaction involving the absorption of oxygen and the formation of peroxides", " this  process  is  autocatalytic,  and  accelerates  with  time  as  the  peroxides  formed  can   generate new radicals", "the peroxides produced can also rearrange into a ketone and an  alcohol (", "fig", "15.23)", " the ketones formed during this process can take part in further scission reactions of  the  norrish  type  when  exposed  to  light", " the  norrish-i-type  reaction  consists  of  an  \u03b1-scission  taking  place  and  the  generation  of  radicals  which  then  initiate  secondary  reaction", "in a norrish-ii-type reaction an excited carbonyl group abstracts a hydrogen  atom  from  the  \u03b3-position  (\u03b3-h-abstraction)  and  the  product  decomposes  to  yield  an  \u03b1-olefin and a methyl ketone", "these processes are shown in ", "fig", "15.24", " 15   421  15  15.3 \u00b7 degradation processes in polymeric materials   ", "fig", "15.22  radical chain  scission without oxygen  r  r  - h(27)  r  (27)  r  r  \u03b2-decomposition  r  (27)  +  h   ", "fig", "15.23  oxidation of  polymer radicals  + o2  o  o  r  +  r  + o2  oh  o  r +  r  o  r  + ho  r  o  r  oh  h\u03bd  h\u03bd  o  r  ", " +  o  =  ", " c  r  \u03b1-decomposition  h3c  o  +  r  \u03b3 -h-abstraction   ", "fig", "15.24  photochemical  decomposition of polyketones  via norrish reactions  15.3.2   stabilization of polymers  polymer  materials  can  be  stabilized  by  basically  two  types  of  compounds:  antioxidants  and  uv  stabilizers", " these  compounds  are  added  to  the  polymer  as  additives  during   processing", "a prerequisite for effectiveness is the miscibility of the additive with the poly- mer (7 chap", "2)", "it is particularly important when choosing additives to prefer those with  a low tendency to crystallize; the additive\u2019s enthalpy of crystallization competes with the  free enthalpy of the mixing process", "  422   chapter 15 \u00b7 chemistry with polymers   ", "fig", "15.25  reaction  mechanisms for phenolic  antioxidants: (a) addition to a  radical, (b) dimerization, and (c)  disproportionation  r  r  r  + roo  r  a  r  o  ch3  b  o  ch3  c  2  o  oh  o  c ch3  o  c  ch3  h  x 2  o  h  o  r  h3c oor  h  o  ch3  ch3  oh  ch3  oh  ch3  oh  oh  +  o  o  15  antioxidants are classified as primary or secondary", "primary antioxidants are used to  intercept free radicals, formed via the mechanisms described above, and thus terminate  any radical chain reactions", "secondary antioxidants reduce any peroxides that form", " 15.3.2.1   primary antioxidants primary  antioxidants  are  often  sterically  hindered  phenols  such  as  2,6-di-tert-butyl-4-  methylphenol  (butylated  hydroxytoluene,  bht)", " these  substances  saturate  radicals  by  transferring  a  hydrogen  atom  and  so  terminate  the  reaction  chain", " the  bht  radicals  formed during this process take part in various follow-up reactions by combining with  another radical, by dimerization, or by disproportionation (", "fig", "15.25)", "the dimer is also  an effective antioxidant", " 15.3.2.2   secondary antioxidants sterically  hindered  amines,  thioethers,  or  phosphites  are  used  to  reduce  peroxides  that  have already been formed", "a specific feature of amines is that they can react with peroxy  radicals and with polymer radicals and can thus decrease the total radical concentration  in the polymer", "these processes are shown in ", "fig", "15.26", " as is evident from ", "figs", "15.25 and 15.26, antioxidants do not react catalytically, but  stoichiometrically; i.e., they become completely consumed above a certain level of oxygen  exposure", "once this level has been reached, the oxidation of the polymeric material takes  place  at  the  same  rate  as  an  unstabilized  polymer", " the  period  of  use  of  the  material  is  equivalent to the induction period of peroxide formation, i.e., the period of time in which    15.3 \u00b7 degradation processes in polymeric materials  423  15   ", "fig", "15.26  reduction of  peroxides: (a) by tetramethyl  piperidine (tmp) as an example  of a sterically hindered amine,  (b) by a thioether, and (c) by a  triaryl phosphite  h n  + roo  - roh  o n  + r  r  o n  a  b  c  s  r  r  +  r-ooh  + roo - roor  o s  r  r  +  r-oh  p(oar)3  +  r-ooh  o  p(oar)3  +  r-oh   ", "fig", "15.27  mode of action  of uv-stabilizers", "d: deactivator  polymer  h\u03bd  polymer*  excited state  decomposition  polymer*  +  d  polymer  +  d*  d*  d  +  h\u03bd  (or \u2206)  the polymer is protected from oxidative stress by the remaining antioxidants", "this time  period can be lengthened by increasing the amount of additive", "however, the amount is  limited by the solubility of the additive and, if exceeded, the additive crystallizes or simply  migrates out of the polymer", "too much additive can also, under certain circumstances,  lead to detrimental side-effects, such as an increased absorption of water, oxygen, or other  gases, together with changes in the mechanical or thermal properties (7 chap", "7)", " 15.3.2.3   uv stabilizers as light plays a significant role in many degradation processes, polymers can also be pro- tected from degradation by uv-absorbing substances", "how these so-called uv stabilizers  function is shown in ", "fig", "15.27", " initially, a chromophore in a polymer is excited by absorbing light", "the excited chro- mophore then reacts, leading, for example, to the breaking of a bond", "in the presence of a  deactivator  the  excitation  energy  of  the  polymer  can  be  transferred  to  the  deactivator  whereby the polymer reverts to its original state", "the deactivation of the uv stabilizer  can then take place either thermally or by the emission of light of a longer wavelength", " in contrast to antioxidants, which are consumed by reaction with oxygen and radicals,    424   chapter 15 \u00b7 chemistry with polymers   ", "fig", "15.28  examples of  uv-stabilizers", "(a) 2-hydroxy  benzophenone", "(b) hydroxyphe- nyl benzotriazole  a  o  oh  oh o  h\u03bd  t  h\u03bd  t  r  r  r  b  n  n  n  ho  r  r  r  n+  n-  n h  o  uv stabilizers can provide a high level of protection as long as no loss of stabilizer occurs,  for example by desorption (migration)", " carbon black is the most common uv stabilizer", "a good example of the use of carbon  black is in car tires", "these contain natural rubber, polybutadiene, and styrene-butadiene  copolymers, all of which are susceptible to photoinduced, oxidative degradation because  of the large number of double bonds along their polymer backbone", "the uv stress of the  material can be reduced by the addition of carbon black which provides for the long-term  stability of the material", "absorbed uv light is simply converted into heat", "as well as this,  phenolic groups on the surface of carbon black act as radical traps (see above)", "the use of  carbon black is responsible for the color of car tires", " other examples of uv stabilizers are hydroxyl benzophenone or hydroxyphenyl ben-  zotriazole", "", "fig", "15.28 shows examples of these uv absorbers", " references  goldschmidt a, streitberger hj (2002) basf handbuch lackiertechnik", "vincentz, hannover goodyear c (1844) improvement in india-rubber fabrics", "u.s", "patent 3633  15   425  16  industrially relevant  polymerization processes  16.1    overview - 426  16.2    polymerization in mass - 426  16.3    solution and precipitation polymerization - 428  16.4    suspension polymerization - 428  16.5  16.5.1   16.5.2  16.5.3  16.5.4  16.5.5  16.5.6    emulsion polymerization - 430  differences between emulsion and suspension   polymerization - 430  mode of action of a surfactant - 431  kinetics of emulsion polymerization - 432  polymerization rate and degree of polymerization - 435  quantitative theory of smith and ewart - 436  applications, advantages, and disadvantages of emulsion  polymerization - 438  16.6   gas phase polymerization - 438  references - 438  \u00a9 springer-verlag berlin heidelberg 2017 s", "koltzenburg et al., polymer chemistry, doi 10.1007/978-3-662-49279-6_16   426    chapter 16 \u00b7 industrially relevant polymerization processes  in this chapter, industrially relevant polymerization methods are described in more detail", " the focus is on chain growth polymerization, and special attention is paid to the hetero- geneous methods-suspension and emulsion polymerization", "gas phase polymerization  is dealt with separately in 7 sect", "11.5", " 16.1    overview  polymerization can take place in bulk, from the gas phase, in suspension (monomer/water  and, e.g., monomer/hexane), in solution, and in emulsion", "polymerization from the gas  phase, but often from solution or bulk systems, is accompanied by the polymer precipitat- ing and becoming a separate phase", "the choice of method depends on the monomer, the  resulting polymer, the conditions (e.g., temperature and pressure) necessary for the pro- cess, and the desired physical form of the product, so the industrial synthesis of polymers  involves a broad range of methods (", "table 16.1)", " 16.2    polymerization in mass  polymerization by opening the c=c double bond is an exothermal process, so polymeriza- tion in substance (\u201cin bulk\u201d) involves substantial challenges to remove the heat generated", " moreover, viscosity problems arise, which are caused by increasing the viscosity by multi- ple orders (transition of a liquid to a solid)", "local overheating is possible as a result of the  gel effect", "in this case the molar mass distribution of the product can change or the poly- mer becomes discolored as a result of oxidation or decomposition", "one solution is to inter- rupt the polymerization at a conversion of 40-60% and recycling the residual monomer", "  ", "table 16.1  examples of the preferred industrial processes for a selection of large volume  polymers  polymer  high density polyethylene  low density polyethylene  polymethyl methacrylate  polypropylene  polystyrene  butyl rubber  abs-polymers  sbs-polymers  polyacrylonitrile  b  +  +  +  +  s  +  +  +  +  +  e  mechanism  g  +  +  +  +  +  l  +  +  +  +  p  +  +  +  +  z, (m)1  z, (m)1  r, (m)1  r  r  c  r  a  r  b  bulk  polymerization,  s  suspension  polymerization,  l  solution  polymerization,  p  precipitation  polymerization, g gas phase polymerization, e emulsion polymerization, a anionic polymerization,  c  cationic  polymerization,  m  metallocene  catalyst,  r  radical  polymerization,  z  ziegler-natta   catalyst1to date, less important  16   16.2 \u00b7 polymerization in mass  427  16  a  5 0 1   (27)    r b v  16  12  8  4  iii  ii  i  b  4000  3000  n p  2000  1000  i  ii  iii  0  20  40  60  80  100  0  20  40  60  80  100  conversion p /%  conversion p /%   ", "fig", "16.1  progress of (a) v dashed line: the bulk polymerization of styrene without a gel effect (henrici-olive and olive 1958)  br and (b) pn with time and the development of the gel effect ([i]i < [i]ii < [i]iii)", "  the gel effect (also referred to as the trommsdorff effect) is particularly relevant for the  polymerization of methyl methacrylate and styrene at high conversions, at which both the  overall rate of reaction vbr and the average degree of polymerization pn increase exponen- tially  (", "fig", " 16.1),  despite  the  fact  that  both  these  parameters  should  decrease  because  vbr ~ [m], pn ~ [m], and [m] decrease as conversion progresses (7 sect", "9.3.1)", " the degree of polymerization does not increase as expected because the initiating rad- icals also react with the polymer as soon as polymerization begins, causing branching and  higher degrees of polymerization (", "fig", "16.1b)", "one possible explanation lies in the fact  that  at  higher  conversions  during  bulk  polymerization  the  viscosity  increases  and,  as  a  result, the heat dissipation becomes less efficient and the temperature increases", "at the  higher temperature, more radicals are formed per unit time", "thus, because  the overall rate of reaction (7 sect", "9.2.2) increases", "furthermore, from (9.28) and (9.31) follows:  v br ~  \u2022\uf8ee p \uf8f0  \uf8f9 \uf8fb    n ~ p  1 \u2022\uf8ee p \uf8f0  \uf8f9 \uf8fb           (16.1)  (16.2)  however, this suggests that the degree of polymerization would decrease (7 sect", "9.3) and  is contrary to what is observed (", "fig", "16.1b)", " that a gel effect can also be observed when temperature control is very effective sug- gests  it  is  the  flexibility  of  the  polymers  that  is  most  affected  at  higher  conversion  and    428    chapter 16 \u00b7 industrially relevant polymerization processes  increased  viscosity,  whereas  the  mobility  of  the  monomer  molecules  is  hardly  affected", " thus, chain growth progresses unaffected, whereas termination is considerably impaired;  the reaction rate of termination decreases significantly", "the following equations, derived  from 7 chap", "9, indicate that the molecules can grow \u201cunobstructed,\u201d although both the  degree of polymerization and the reaction rate increase:  v br  =  k  \u22c5  p  \u22c5  [ ] [ \u22c5 i m  ]  2  d  k k  t     p n  =  [ k m p 2 \u22c5 k k t  d  ] [ ] \u22c5 i           (9.5)  (9.32)  the problems associated with the gel effect and bulk polymerizations lead to this approach  being unsuitable if particularly pure products are wanted (ps, mma)", " 16.3    solution and precipitation polymerization  solution polymerization is not significantly different to polymerization in bulk", "the same  kinetic laws apply", "in both polymerization methods there are problems with viscosity and  temperature control at higher conversion, although both problems are ameliorated by the  added solvent", "formally, bulk polymerization can also be described as solution polymer- ization  where  the  monomer  is  the  solvent  for  the  polymer  rather  than  another,  non-  polymerizable solvent", "solution polymerization is a typical laboratory method", " industrially it is used more for elastomer polymerizations (e.g., polybutadiene, epdm  recently for special sbs grades) than for thermoplasts; it is also often employed if the poly- mer is to be marketed as a polymer solution such as is often the case with functional water-  soluble polymers (7 chap", "19)", " in some cases the polymer is not or is only slightly soluble in its own monomer, so that  with increasing conversion the polymer precipitates", "this is therefore referred to as a pre- cipitation polymerization", "in most cases, the reason for the limited solubility is that the  polymers are crystalline or semi-crystalline", "the kinetics are not different to those in solu- tion", "however, different reaction rates can prevail in the liquid and solid phases", "the most  basic assumption that only different termination rate constants apply in the monomer-  rich and the polymer-rich phases (impeded termination in the polymer phase) leads to a  surprisingly  good  explanation  of  the  experimental  results", " the  chemical  processes   obviously  overshadow  the  diffusion  and  mass-transfer  processes", " popular  examples  are  vc/pvc, vf/pvf, and acn/pan", " 16.4    suspension polymerization  for  radical  polymerizations,  suspension  technology  is  very  often  employed", " with  this  method  a  monomer  which  is  only  slightly  soluble  in  water  is  dispersed  as  droplets  or  pearls with diameters of 0.01-3 mm", "to stabilize this emulsion (oil in water), protective  colloids  or  inorganic  suspension  aids  are  added  which  inhibit  the
