Repository: JonathanOnorato/ChemLP

# ChemLP
A Chemistry Natural Language Processing Tool

File: Bowman/textbook_files/Polymer_Synthesis_Theory_and_Practice_by_Braun_Cherdron_Rehahn_Ritter_and_Voit.json (part 21 of 28)
glass rods; it can now be pulled out continuously in the form of a hollow thread and wound up on to a spool driven by a slow-running motor", "the polycondensation comes rapidly to a standstill if the motor is stopped, but immediately recommences, even after some hours, when the motor is restarted", " the drawn-off polyamide thread is thoroughly washed in 50% ethanol or in acetone, then with water and dried in vacuum at 30()c", "the nylon-6,10 so obtained has the same physical properties as that obtained by condensation in solution (see under above) or by melt condensation", "it melts at 228()c and can be spun from the melt by pulling with a glass rod; the threads can be cold drawn", " example 4.12 synthesis of a lyotropic liquid crystalline aromatic polyamide from terephthalic acid dichloride and silylated 2-chloro- 1,4-phenylenediamine by polycondensation in solution safety precautions: before this experiment is carried out, sect", "2.2.5 must be read as well as the material safety data sheets (msds) for all chemicals and products used", " in order to activate the aromatic amino groups, the synthesis is carried out with  trimethylsilyl-substituted diamines:  si(ch3)3 nh  cloc  +  n  cl  n  hn  si(ch3)3  cocl  o  n  h n  o  cl  n h  + 2n clsi(ch3)3  purification of the monomers during the synthesis of aromatic polyamides special attention must be paid to the purity of the monomers and an exact control of the reaction conditions", " 2-chloro-1,4-phenylenediamine sulfate is dissolved in water and the ph value adjusted to 10 by addition of a 50% potassium hydroxide solution", "after evapora- tion at reduced pressure, the diamine is recovered by repeated extraction with ether", "the ether layer is dried with na2so4, the ether is removed and the diamine sublimated in vacuum at 80()c, whereby a colorless product results which decomposes above 135()c", "melting point: 64-65()c", "  290  4 synthesis of macromolecules by step growth polymerization  terephthaloyl dichloride is distilled in vacuum, melting point: 82-83()c", "licl is dried in vacuum at 150()c for 24 h", " polycondensation in a 250 ml three-necked flask fitted with stirrer and internal thermometer 11.04 g (0.078 mol) of 2-chloro-1,4-phenylenediamine are dissolved in 150 ml dry n,n- dimethylacetamide (containing 2 wt% licl)", "29.5 ml (0.233 mol) of highly pure trimethylchlorosilane (>99%) are dropped into the solution under stirring at 20()c", "then 15.71 g (0.078 mol) of terephthaloyl dichloride are added, whereupon the temperature and the solution viscosity increase immediately", "after 2 h opaque, lytropic liquid crystalline solution is obtained", "this solution is poured into a beaker and water is slowly added to the solution, whereupon the polyamide precipitates", "it is washed with water to remove the salt-containing solvent", "finally, the product is purified by extraction with propane-2-ol", "the polymer is dried in a vacuum oven at 100()c", "the polyamide is characterized by determination of the solution viscosity at 20()c (1.25 g of polymer in 50 ml n-methylpyrrolidone with 2 wt% of licl)", " example 4.13 microencapsulation of a dyestuff by interfacial polycondensation safety precautions: before this experiment is carried out, sect", "2.2.5 must be read as well as the material safety data sheets (msds) for all chemicals and products used", " microencapsulation means the envelopment of liquid droplets or solid particles with natural or synthetic polymers", "the encapsulation of a substance with a polymer membrane is undertaken for various reasons, for example, as protection against moisture, or to obtain delayed dissolution of fertilizers, herbicides, or drugs by microencapsulation with semipermeable membranes", " various techniques have been developed for the preparation of microcapsules with diameters of 1-5,000 mm; one of these involves the method of interfacial polycondensation", "the following example describes the microencapsulation of a dyestuff, which has practical application in the manufacture of carbon-free copy paper", "(a) preparation of dye-containing microcapsules  the following ingredients are prepared in parallel:  1", "dispersion system: 1 g of low-molecular-weight poly(vinyl alcohol) which serves both as dispersing agent and protective colloid, is dissolved in about 150 ml of distilled water in a narrow 600 ml beaker", "it is stirred with a paddle stirrer at room temperature for about 2 h until dissolved", "the polymer used should be a partially (88%) hydrolyzed poly(vinyl acetate), a 4% aqueous solution of which has a viscosity of 4 cp", " 2", "acid chloride solution: 7.7 g (0.04 mol) of terephthaloyl dichloride are finely powdered in a mortar and dissolved in 40 g of dibutyl phthalate by stirring at 70()c, taking care to exclude moisture", "dissolution takes about 30 min; any insoluble material is filtered off", "  4.1 condensation polymerization (polycondensation)  291  3", "dyestuff solution: 1 g of crystal violet lactone [3,3-bis(p-dimethylaminophenyl)- 6-dimethylaminophthalide] is dissolved in 10 g of dibutyl phthalate by stirring at 90()c for 15 min", "the solution is brown/red", " 4", "amine solution: 3 g (0.03 mol) of diethylenetriamine and 3.2 g of naoh pellets are dissolved in 20 ml of distilled water with cooling; time required: 15 min", "(caution: use hood and avoid all contact of the amine with the skin or clothes!) the paddle stirrer in the dispersion system [vessel (1)] is now replaced by a high- speed disperser with a strong shearing action", "to minimize the formation of foam the contents are stirred at about 2,000 rpm, solutions (2) and (3) are then mixed together with gentle stirring (magnetic stirrer)", "this water-insoluble mixture is run dropwise into the dispersion vessel over a period of 30 s, the stirrer speed having been raised to about 7,000 rpm as the first drops enter", "after a further 30 s the emulsion drop size has adjusted to about 6-10 mm", "the particle size can be checked by examination of a sample under a transmission microscope (magnification about 500) with a built-in measuring scale", " the amine solution (4) is now immediately run in dropwise over a period of 30 s and the stirrer speed reduced to 2,000 rpm after 2-3 min the high-speed stirrer is replaced by a normal paddle stirrer and the dispersion stirred (500 rpm) for a further 30 min at room temperature to complete the interfacial polycondensation between terephthaloyl dichloride and diethylenetriamine", "(b) testing the microcapsules  the microcapsules can be seen under the microscope as individual spherical  particles or as small agglomerates", " the use of the microcapsules to make carbon-free copy paper can be demonstrated in principle", "the dispersion is painted on to a sheet of typing paper with a fine paint brush", "to prevent the paper from curling up it is fixed to a glass plate with adhesive tape", "after drying the paper with a hot air drier, the coated side is laid on a silica gel plate", "the other side is then written on with gentle pressure", "this breaks down the microcapsules, causing the colorless color-forming solution to flow out onto the underlying silica gel plate, developing a blue-colored imprint; thus a blue copy of the writing appears on the silica gel plate, e.g., a plate for thin layer chromatography", "one must take care that the painted paper is completely dry, otherwise no copy appears", "the resulting blue coloration on the silica gel plate can be removed reversibly by moistening", " 4.1.3 phenol-formaldehyde resins  the high-molecular-weight products formed by the condensation of phenols with carbonyl compounds (especially with formaldehyde) are known as phenolic resins", "they are mixtures of structurally nonuniform compounds that are initially soluble and fusible but which can become crosslinked (cured) by subsequent reactions", "one distinguishes between acid- and base-catalyzed condensations, since they lead to different end products; the properties of the condensation polymer are also affected by the mole ratio of phenol to formaldehyde", "  292  4 synthesis of macromolecules by step growth polymerization  condensation in acid medium gives soluble, fusible phenolic resins, with an average molecular weight between 600 and 1,500, and a structure consisting essen- tially of phenol residues linked by methylene groups in the ortho- and para-positions; they are called novolaks", "no further condensation occurs on heating this product for longer periods; but it can be crosslinked by reaction with suitable polyfunctional components, e.g., with additional formaldehyde", "on the other hand, in basic medium one obtains soluble, fusible hydroxymethylphenols, with a molecular weight between 300 and 700, containing one or more benzene nuclei; they are called resols", "in contrast to the novolaks, the resols undergo crosslinking through their reactive groups on heating, giving insoluble, infusible products (resites)", " by far the most important phenolic resins are those made from phenol and formaldehyde", "they exhibit high hardness, good electrical and mechanical properties, and chemical stability", "very often they are used in combination with (reactive) fillers like sawdust, chalk, pigments etc", " 4.1.3.1 acid-catalyzed phenol-formaldehyde condensation (novolaks) the condensation of phenol with formaldehyde in acid medium is an exothermic reaction (97 kj/mol) yielding soluble phenolic resins", "the melting point(between 100()c and 140()c) is depending on the molecular weight of resulting resin the novolaks can only be indicated (600-1,500 g/mol)", "the structure of schematically, since the coupling of the phenolic nuclei through methylene groups can occur in both ortho- and para-positions; coupling also occurs through oxymethylene groups so that there are a multitude of possibilities:  oh  oh  oh  oh  + n hcho  n  oh  oh  this polycondensation is practically always carried out in aqueous solution, either by dropwise adding an approximately 30% solution of formaldehyde at 80-100()c slowly into an acidified phenol solution, or by mixing the components at room temperature and then heating", "in order to avoid premature crosslinking, the molar ratio of phenol/formaldehyde should not be higher than 1:0.8", "after all the formaldehyde has been added, the mixture is allowed to react until the formalde- hyde has disappeared", "the aqueous layer is separated off and the product washed with hot water to remove the acid as completely as possible", "the residual water and the unconverted phenol are then removed under vacuum at higher temperature", "the resins so obtained are generally soluble in alcohols, lower esters, ketones, and dilute alkali", "as catalyst one should choose an acid that is easy to remove from the final product by washing or distillation", "hydrochloric acid, oxalic acid, or mixtures of the two are very suitable", "oxalic acid can be removed both by washing and by heating to 180()c", "  4.1 condensation polymerization (polycondensation)  293  since novolaks have no reactive groups that can lead to self-crosslinking, they must be subsequently crosslinked (cured) by addition of suitable di- or polyfunctional compounds that react with phenols", "amongst these are formalde- hyde, hydroxymethyl compounds, aminobenzyl alcohols, hydroxy- and aminoben- zylamines, and bis(hydroxybenzyl) ether", "the most commonly used crosslinking agent is hexamethylenetetramine (urotropine)", "crosslinking is effected by mixing the components and heating for a short time (a few minutes) to 150-220()c", "the if structure of crosslinking is carried out with hexamethylenetetramine the crosslinks consist mainly of dibenzylamine and tertiary amine bridges:  the crosslinked phenolformaldehyde resin is very complex", " example 4.14 acid-catalyzed phenol-formaldehyde condensation safety precautions: before this experiment is carried out, sect", "2.2.5 must be read as well as the material safety data sheets (msds) for all chemicals and products used", " caution: because of the formation of gaseous formaldehyde all reactions must  be carried out in a closed hood", " 32.5 g (0.345 mol) of phenol, 23 g of a 37% aqueous formaldehyde solution (0.285 mol), 3.75 ml of water, and 0.5 g of oxalic acid dihydrate are placed in a 250 ml three-necked flask, fitted with stirrer and reflux condenser, and heated under reflux on an oil bath for 1.5 h", "75 ml of water are then added, stirred briefly, and allowed to cool, whereby the condensation polymer settles out", "the aqueous layer is separated and the residual water distilled off at 50-100 torr while slowly raising the temperature to 150()c", "this temperature is maintained (at most for 1 h) until test samples solidify on cooling", "the resin is poured out while still warm and solidifies to a colorless, brittle mass, soluble in alcohol", " the novolak obtained is used to fabricate a molding by mixing with sawdust and hexamethylenetetramine as follows: 12.5 g of finely ground novolak, 12.5 g of dry sawdust, 1.75 g of hexamethylenetetramine, 0.5 g of magnesium oxide (to trap residual acid from the condensation), and 0.25 g of calcium stearate (as lubricant) are thoroughly mixed (best in a ball mill or analytical mill) and then heated in a mold at 140 bar for 5 min at 160()c", "the resulting molding is infusible and insoluble", "  294  4 synthesis of macromolecules by step growth polymerization  4.1.3.2 base-catalyzed phenol-formaldehyde condensation (resols) condensation of phenols with an excess of formaldehyde in basic medium yields phenolic resins (resols), with an average molecular weight of 300-700, which are generally soluble in water or alcohol", "like novolaks they consist essentially of phenol nuclei linked to one another through methylene groups; they differ, how- ever, especially in their content of hydroxymethyl groups", "the latter makes a number of reactions accessible (e.g., esterification and ether formation)", "the cou- pling of the phenol residues and the incorporation of hydroxymethyl groups again occurs in the ortho- and para-positions", "the structure of resols may be indicated schematically as follows:  oh  oh  ho  oh  oh  oh  oh  resols are prepared by heating an aqueous phenol solution with a 1.1-1.5-fold excess of formaldehyde in basic medium", "suitable catalysts are the hydroxides of the alkali and alkaline earth metals, also primary and secondary amines, and especially ammonia; the use of amines can lead to their incorporation in the phenolic resin", "the reaction temperature should be kept below 70()c if possible; otherwise the water solubility of the resulting resol is reduced", "reaction times of 2-5 h are generally required", "in contrast to the novolaks, resols can be transformed into insoluble, infusible products by self-crosslinking under mild conditions; water is eliminated from the hydroxymethyl groups, forming dimethylene ether bridges", "crosslinking, accompanied by structural transformations (formaldehyde elimina- tion) and rearrangements, occurs on heating to 150-200()c; depending on the chemical composition and structure of the resol, this requires a few minutes to several hours to achieve complete hardening", " 4.1.4 urea- and melamine-formaldehyde condensation products  4.1.4.1 urea-formaldehyde resins condensation of urea with formaldehyde leads to products of various structures and properties according to the experimental conditions (ph, temperature, reaction time, molar ratio of components)", "the condensation is generally carried out in basic medium, resulting essentially in the formation of hydroxymethyl compounds; some oxymethylene groups are also formed, particularly on heating", "mono-, di-, and trihydroxymethylurea have been proved to be primary products of this conden- sation; whether tetrahydroxymethylurea is also formed is as yet uncertain:   4.1 condensation polymerization (polycondensation)  295  o  o  o  h2n  nh2 + hcho  oh  h2n  n h  oh +  ho  n h  n h  oh  4-oxo-perhydro-1,3,5-oxadiazine (urone) is also formed by intramolecular  condensation:  o  ho  n h  n h  oh  \u2212 h2o  hn  nh  o  o  these \u201cpre-condensates\u201d are soluble in water and alcohol; they are transformed by further condensation with elimination of water, first into high-molecular-weight, poorly soluble materials and finally into crosslinked insoluble products", "the struc- ture of the crosslinked (hardened) urea-formaldehyde resins is not yet entirely understood", " the soluble hydroxymethyl compounds can be chemically modified, before crosslinking, by reaction with monofunctional compounds (e.g., by esterification or ether formation)", "the properties of the starting materials as well as the crosslinked end products can thereby be substantially altered", "for example, by partial etherification with butanol the hydroxymethyl compounds, originally solu- ble only in polar solvents, become soluble also in nonpolar solvents (toluene), without losing their ability to undergo self-crosslinking", " urea-formaldehyde resins are generally prepared by condensation in aqueous basic medium", "depending on the intended application, a 50-100% excess of formaldehyde is used", "all bases are suitable as catalysts provided they are partially soluble in water", "the most commonly used catalysts are the alkali hydroxides", "the ph value of the alkaline solution should not exceed 8-9, on account of the possible cannizzaro reaction of formaldehyde", "since the alkalinity of the solution drops in the course of the reaction, it is necessary either to use a buffer solution or to keep the ph constant by repeated additions of aqueous alkali hydroxide", "under these conditions the reaction time is about 10-20 min at 50-60()c", "the course of the condensation can be monitored by titration of the unused formaldehyde with sodium hydrogen sulfite or hydroxylamine hydrochloride", "these determinations must, however, be carried out quickly and at as low temperature as possible (10-15()c), otherwise elimination of formaldehyde from the hydroxymethyl compounds already formed can falsify the analysis", "the isolation of the soluble condensation products is not possible without special precautions, on account of the facile back-reaction; it can be done by pumping off the water in vacuum below 60()c under weakly alkaline conditions, or better by careful freeze-drying", "how- ever, the further condensation to crosslinked products is nearly always performed with the original aqueous solution", "this can be done either by heating the neutral solution to 120-140()c (10-60 min) or catalytically in the presence of acids at low temperatures", "the catalytic crosslinking (acid hardening) can be carried out not   296  4 synthesis of macromolecules by step growth polymerization  only with free acids (e.g., phosphoric acid), but also with compounds that become acidic on heating (latent hardeners)", "the latter include sodium salts of halo- genated carboxylic acids, esters of phosphoric acid, ammonium chloride, and pyridine hydrochloride", "addition of large amounts, for example, of phosphoric acid (ph 2), causes crosslinking even at room temperature (cold glue)", "all crosslinking reactions of urea-formaldehyde resins occur by further condensation of hydroxymethyl compounds with expulsion of water", "this water can, during the curing of large moldings, lead to inhomogeneity and fissures; however, these difficulties can be overcome by addition of water-absorbing fillers such as cellulose or other polyhydric alcohols (example 4.17)", " ()  example 4.15 urea-formaldehyde condensation safety precautions: before this experiment is carried out, sect", "2.2.5 must be read as well as the material safety data sheets (msds) for all chemicals and products used", " caution: because of the formation of gaseous formaldehyde all reactions must  be carried out in a closed hood", " preparation of a urea-formaldehyde resin 30 g (0.5 mol) of urea are dissolved in 61 g of a 37% aqueous formaldehyde solution (0.75 mol) heated to 50()c (use a well ventilated hood) in a 250 ml three-necked flask fitted with thermometer, stirrer, and reflux condenser", "2.5 ml of concentrated ammonia solution are then added and the temperature is raised to 85()c", "after about 20 min the solution becomes cloudy and the viscosity increases; at the same time the ph value falls to about 5", "after a total period of 1 h the heating is removed and a small sample is tested to see if the condensation product is still soluble in water", "cellulose powder is now stirred into the cooled solution until the mass can still just be stirred", "the contents of the flask are then transferred to a large beaker and more cellulose powder is kneaded in by hand (wear rubber gloves!) until a total of 35 g has been added", "the crumbled mixture is dried for 24 h at 50()c in the vacuum oven", "finally, the dried product is finely ground in a mortar, mixed with 1% of ammonium chloride and 1% of zinc stearate (as lubricant) and crosslinked (cured) by heating to about 160()c for 10 min in a simple press at 300-400 bar", "a thin transparent plate is obtained that is no longer soluble in or attacked by water; this is more convincing if a small piece is allowed to stand overnight in a beaker of water", "if a heatable press is not available, one may proceed as follows: two flat iron plates of about 2-cm thickness are heated in an oven to 240()c and then taken out", "one of these plates is laid on the lower jaw of a horizontally mounted vice", "it is allowed to cool until a crumb of the filled condensation product no longer decomposes (colors) when placed on the plate", "a few grams of the mixture are then quickly put on the plate, the second plate placed on top and the whole tightened in the vice", "  4.1 condensation polymerization (polycondensation)  297  4.1.4.2 melamine-formaldehyde resins formaldehyde resins with better water- and temperature-stabilities are obtained if the urea is partly or wholly replaced by melamine (aminoplasts)", "these condensations are likewise carried out mainly in alkaline medium, again yielding soluble \u201cpre- condensates\u201d consisting essentially of n-[tris- and hexakis-(hydroxymethyl)] compounds of melamine", " ho  oh  ho  oh  h2n  n  nh2  hn  n  nh  ho  n  n  n  oh  3 hcho  3 hcho  n  n  nh2  n  n  nh  oh  n  n  n  oh  oh  these pre-condensates are most stable at ph 8-9; they are transformed by further condensation (essentially by elimination of water from hydroxymethyl groups and free nh groups) into poorly soluble and finally insoluble, crosslinked products", "chemical modification of the soluble pre-condensate, for example, by esterification or ether formation, is again possible", " the practical preparation of melamine-formaldehyde resins is done under the same conditions as for urea-formaldehyde resins", "melamine is at first insoluble in the aqueous reaction mixture but dissolves completely as the condensation proceeds", "because of the greater stability of the n-hydroxymethylmel-amines com- pared with the corresponding urea compounds the reaction can easily be followed by titration of the unconverted formaldehyde with sodium hydrogen sulfite (see sect", "4.1.4.1)", " crosslinking (hardening) of these pre-condensates can be carried out exactly as for the urea-formaldehyde resins, best at a ph value of 3.5-5", "melamine- formaldehyde condensates crosslink most quickly if prepared using a 2.8-3-fold excess of formaldehyde", " urea- and melamine-formaldehyde resins are used as moldings, lacquers, and adhesives (for wood), also as textile additives (increased crease resistance) and paper additives (improved wet strength)", " example 4.16 melamine-formaldehyde condensation safety precautions: before this experiment is carried out, sect", "2.2.5 must be read as well as the material safety data sheets (msds) for all chemicals and products used", " caution: because of the formation of gaseous formaldehyde all reactions must  be carried out in a closed hood", " preparation of the polymer the experimental arrangement consists of a 250 ml three-necked flask equipped with stirrer, double-necked head with reflux condenser and thermometer, and a rubber stopper through which passes a glass rod", "63 g (0.5 mol) of melamine   298  4 synthesis of macromolecules by step growth polymerization  and 150 g of a 40% aqueous formaldehyde solution (2.0 mol) are placed in the flask; the aqueous suspension is stirred and adjusted to ph 8.5 by adding a few drops of 20% naoh", "the mixture is heated on a water bath to 80()c within 5-10 min, with continuous stirring", "complete solution is reached at 70()c to 80()c", "during this warm-up period the decrease of ph of the solution must be continually compensated by dropwise addition of 20% naoh", "the stirred solution is now heated to 80()c at constant ph of 8.5 until the precipitation ratio (see below) reaches 2:2", "the solution is cooled and filtered from small amounts of insoluble material", " melamine dissolves in aqueous formaldehyde solution on warming, with the formation of n-hydroxymethyl compounds", "the latter are crystalline substances that dissolve in hot water but are only slightly soluble in cold water", "if a sample of the reaction mixture is cooled immediately after the melamine has been completely taken into solution, the poorly soluble n-hydroxymethyl compounds precipitate", " with further heating, condensation polymers are obtained that at first are completely miscible with water", "however, they still contain a relatively large number of low-molecular-weight n-hydroxymethyl compounds so that the solutions quickly become cloudy on cooling", "with longer heating times the aqueous solutions of the resins remain clear", "at this stage of condensation, however, the solutions are clear only if a limited amount of water is present; they precipitate on dilution", "with increasing condensation time the compatibility with water is diminished further until finally the melamine-formaldehyde condensation polymer separates out from the reaction solution", " determination of the precipitation ratio after about 50-60 min condensation time a small sample of the reaction mixture is dropped into iced water and the cloudiness observed", "from this moment on, samples of exactly 2 ml are taken at regular intervals of 10 min and, after allowing cooling to 20()c, distilled water at 20()c is added dropwise with stirring", "the condensation experiment is stopped when the sample becomes slightly cloudy after the addition of 2 ml of water", " impregnation of paper the resin solution prepared above is transferred to a porcelain dish and in it are immersed about 10-20 circular filter papers (diameter 9 cm)", "after about 1-2 min the filter papers are lifted out with tweezers and the excess solution allowed to drip off", "the impregnated filter papers are fastened with clips to a line and allowed to dry overnight", " fabrication of a laminated molding ten of the resin-impregnated papers are stacked on top of each other", "this stack is laid between two aluminum foils (15 15 cm) and pressed in a hydraulic press at 135()c and a pressure of 40-100 bar for 15 min", "after releasing the pressure the sample is removed while it is still hot", " ()   4.1 condensation polymerization (polycondensation)  299  the fabrication of laminated plastics with good transparency requires pressures of the magnitude indicated", "all heatable, hydraulic, laboratory or commercial presses are suitable for this work", "it is also possible to use two nickel-plated iron plates, 2 cm thick, heated to about 140()c in an oven, and clamped in a horizontally mounted vice (see sect", "2.5.2.1)", "the resistance of the hardened melamine- formaldehyde laminated plastic is tested against solvents and chemicals", " 4.1.5 poly(alkylene sulfide)s  the reaction of suitable aliphatic dihalogen compounds with alkali or alkaline earth polysulfides results in the formation of linear, rubbery or resinous, poly(alkylene sulfide)s:  n  cl r cl  +  n na2sx  sx r  + 2n nacl  n  the most widely used dihalide is 1,2-dichloroethane", "the use of polyhalides (e.g., 2% 1,2,3-trichloropropane) results in the formation of branched or crosslinked products", "sodium tetrasulfide (na2s4) is generally used as the polysulfide since it contains scarcely any of the monosulfide which reacts with dihalides to form cyclic by-products with unpleasant odors", " sulfur can be removed from the poly(alkylene sulfide) with the aid of sulfur- binding agents; for example, by treatment of an aqueous dispersion with na2s, naoh, or na2so3 at 30-100()c, the sulfur content can be reduced to two atoms per constitutional repeating unit of the macromolecule:  s4 r  n  s2 r  n  + 2n s  further desulfurization results in degradation of the poly(alkene sulfide)s to low- molecular-weight products", "vulcanization of the linear poly(alkene sulfide)s yields crosslinked elastic materials which are commercially important because of their solvent and oil resistance", "they are also less sensitive to oxygen and light than most synthetic rubbers", "the technical properties can be modified especially by changing the sulfur content, as well as by admixture of fillers", "poly(alkene sulfide)s are used as sealing compounds, and adhesives", "aromatic polysulfides [poly(arylene sulfide)s, pps] possess substantially higher glass transi- tion temperatures", "hence these polymers can be used as temperature-stable thermoplastics (see sect", "4.1.6.2)", " solvent-resistant  rubbers,  poly(alkene sulfide)s are prepared by allowing the dihalide to drip slowly under vigorous stirring into a moderately concentrated aqueous polysulfide solution (gen- erally in 10-20% excess)", "temperature and reaction time depend mainly on the dihalide being used: for 1,2-dichloroethane, temperatures between 50()c and 80()c, and reaction times of about 5 h suffice; on the other hand, long-chain dihalides   300  4 synthesis of macromolecules by step growth polymerization  table 4.3 different poly(arylene ether)s and their properties x -o- -s- -o- -o- -o-  chemical name poly(arylene ether)s poly(arylene sulfide)s poly(arylene ether sulfone)s poly(arylene ether ketone)s poly(arylene ether imide)s  y -o- -s- -so2- -co- imide  properties amorphous crystalline amorphous crystalline amorphous  require 20-30 h at 100()c", "since the poly(alkene sulfide)s are insoluble in water and very easily agglomerate into lumps, thereby making further reaction and subsequent washing very difficult, it is expedient to carry out the polycondensation in the presence of a dispersing agent (for example, 2-5% magnesium hydroxide)", "emulsifiers are not recommended since they make the work-up difficult", "when the reaction has finished, the mixture is freed from sodium chloride and unreacted sodium polysulfide by slurrying several times with water", "it is then acidified with concentrated hydrochloric acid in order to coagulate the poly(alkene sulfide)", "the resulting yellow-white spongy cake has an unpleasant smell", "it is dried in a vacuum desiccator over p2o5", "the dry product is partially soluble in carbon disulfide", "poly (alkene sulfide)s can also be prepared by ring-opening polymerization of episulfides", " 4.1.6 poly(arylene ether)s  according to investigations on oligomeric model compounds, macromolecules consisting of c-c linked, unsubstituted aromatic rings (polyphenylenes (i)) should be thermally and chemically very stable due to their low-energy crystal structures and unsubstituted polyphenylenes are neither soluble nor meltable without decomposition and thus cannot be processed", " (tm > 500()c)", "however,  high melting  points  their  when groups are inserted into the main chain, its regularity is disturbed and chain mobility increases (reduction of the enthalpy of melting as well as increase of the entropy of melting)", "thus, polymers are formed that can be further processed from solution or in bulk", " in cases where carbonyl or sulfonyl groups are inserted between the aromatic rings in addition to oxygen or sulfur, the resulting type of polymers is commonly classified as poly(arylene ether)s (ii)", " (i)  (ii)  x  y  x, y = o, s, co, so2  the five classes of poly(arylene ether)s of technical interest are shown in  table 4.3", "  4.1 condensation polymerization (polycondensation)  301  poly(arylene ether)s generally exhibit high glass transition temperatures, resis-  tance to hydrolysis, as well as an excellent thermo-oxidative stability", " 4.1.6.1 poly(phenylene ether)s dehydrogenation of aromatic compounds is a general method for the synthesis of poly(phenylene ether)s", "this type of reaction, in which monomers are joined together to form macromolecules by loss of hydrogen, is formally to be classified as polycondensation reaction; here too, polymers are formed from monomers by continuous elimination of a low-molecular-weight compound (hydrogen), while the polymer retains its activity towards the growth reaction", "the first step is the elimination of one electron (oxidation) from the highest-occupied molecular orbital (homo) of the phenolate molecule whereby a neutral radical is formed", "this step of reaction is catalyzed by copper(i) ions (redox catalyst)", "further steps of the oxidative polycondensation are abstraction of a hydrogen atom, combination of radicals with increase of the molecular weight and reoxidation of the electron-rich p-system", " to this type of reaction belongs the synthesis of poly(phenylene ether)s from substituted phenols, for example, poly(2,6-dimethylphenylene ether), ppe, from 2,6-dimethylphenol in the presence of pyridine and copper(i) chloride:  n  ho  h  o  h  + n h2  n  for the synthesis of polymers by dehydrogenation of phenols, the monomer  structure and the reaction conditions must conform to certain requirements: - the substitution of hydrogen atoms must occur in the 2-, 4-, or 6-position  - to obtain linear polymers, the phenolic nucleus must be substituted in the 2- and  relative to the oh group", " 6-positions", " - halogen atoms can be present; they decrease the rate of the reaction and may be eliminated during the polymerization with the formation of branching points", "- the phenol must be relatively easily oxidizable; substituents that raise the oxidation potential lead to an inhibition of the dehydrogenation reaction (2,6- dichlorophenol gives only a low-molecular-weight polymer and 2,6-dinitro- phenol does not react at all)", " - the substituents in the 2- and 6-positions must not exceed a certain geometrical size", "otherwise, instead of regular -o-c- coupling leading to the poly (phenylene ether)s, there is simply a -c-c- coupling of the monomers to form diphenylquinones", "this reaction is favored by higher temperatures", "the pale- yellow coloration of poly(-2,6-dimethyl-1,4-phenylene ether) may be caused by the presence of quinones", "  302  4 synthesis of macromolecules by step growth polymerization  h2  oh  o  o  +  2 h2  r  r  r  r  r  r  suitable catalysts are copper(i) salts [e.g., cu(i) chloride, bromide, and sulfate] in combination with amines to form oxidation sensitive phenolates", "the amine/ copper salt ratio must be made as large as possible, to minimize the formation of diphenylquinone and to give a high molecular weight", " example 4.17 preparation of poly(2,6-dimethylphenylene ether) safety precautions: before this experiment is carried out, sect", "2.2.5 must be read as well as the material safety data sheets (msds) for all chemicals and products used", " poly(2,6-dimethylphenylene ether) can be prepared by dehydrogenation of 2,6- dimethylphenol with oxygen in the presence of copper(i) chloride/pyridine as catalyst at room temperature", "it is known that the mechanism involves a stepwise reaction, probably proceeding via a copper phenolate complex that is then dehydrogenated", " 0.4 g of copper(i) chloride are slurried in a mixture of 100 ml of chloroform and 20 ml of pyridine contained in a 500 ml three-necked flask fitted with stirrer, gas inlet, and thermometer", "oxygen is passed through the flask under vigorous stirring", "after 10-20 min a clear, dark-green solution is formed", "10 g (0.082 mol) of pure 2,6-dimethylphenol are added to this solution and more oxygen is passed through under vigorous stirring", "the temperature of the solution rises slowly to about 40()c and the color of the solution becomes yellow-brown", "after the temperature has reached its maximum (about 30 min), the viscous solution is poured into 1 l of methanol containing 10 ml of concentrated hydrochloric acid to destroy the copper complex", "the polymer is washed with methanol and precipitated again from chloroform (100 ml) into 1 l of methanol containing 10 ml of hcl", "yield: quantitative", " when working with larger quantities, the temperature can be kept constant by external cooling", "a temperature of 30()c is advantageous for the formation of a high-molecular-weight product", "the higher the 2,6-dimethylphenol concentration, the higher is the molecular weight of the polymer formed", " poly(2,6-dimethylphenylene ether) is amorphous and has a glass transition temperature of about 170()c", "it is soluble in chlorinated hydrocarbons such as chloroform, carbon tetrachloride, as well as tetrachloroethane, and also in nitroben- zene and toluene", "it is mainly used as a homogeneous blend with polystyrene (see sect", "5.5)", " to make a film, 2 g of the polymer is pressed for 5 min between two metal plates heated to 320()c (see sect", "2.5.2.1)", "after chilling the metal plates with water, the film can be peeled off", "  4.1 condensation polymerization (polycondensation)  303  4.1.6.2 aromatic polysulfides [poly(arylene sulfide)s] the technically most important polysulfide is polythiophenylene or poly(p- phenylene sulfide), pps", "it is obtained by reacting sodium sulfide and p-dichloro- benzene in a polar solvent, for example, 1-methyl-2-pyrrolidone at about 280()c under pressure", "the mechanism of the reaction is very complex and cannot be described by a simple aromatic substitution", "this synthesis requires special autoclaves and is therefore not suitable for a laboratory course (for an experimental procedure see table 2.3)", " because of the limited solubility of pps - even at high temperature - the  attainable molecular weights are relatively low (mn \u00bc  1,000-20,000)", " n cl  cl  +   n na2s  s  n  nevertheless, pps has an interesting property profile even at these molecular weights", "to a large extent it is linear and crystalline with a glass transition temperature of 85()c and a crystallite melting point of 280()c", "due to its high chemical resistance - pps is practically insoluble in common organic solvents - and inherent non-flammability, it has found applications in harsh environments", "in addition, pps can be filled with minerals or glass fibers at concentrations of up to it can replace metals in many areas (machines, apparatus 70 wt%", "hence, constructions, and electronics)", " 4.1.6.3 poly(arylene ether sulfone)s the incorporation of so2 groups into the main chain of poly(phenylene ether)s leads to poly(phenylene ether sulfone)s", "the preferential synthetic routes are: - electrophilic aromatic substitution, using friedel-crafts catalysts and - nucleophilic aromatic substitution, according to an addition-elimination  electrophilic \u2212 n hcl  o  s oo  n  o  cl  mechanism", " n  cl  s oo  cl  n  o  + n  s oo  s oo  nucleophilic  o  o  o  \u2212 2n cl  s oo  s oo  n   304  4 synthesis of macromolecules by step growth polymerization  the nucleophilic polycondensation has the advantage that the chemical structure and thus the properties of the poly(ether sulfone)s can be varied in a relatively simple way through the selection of the bisphenol components", " the technically most important
