Repository: JonathanOnorato/ChemLP

# ChemLP
A Chemistry Natural Language Processing Tool

File: Bowman/textbook_files/Principles_of_Polymer_Chemistry_by_Ravve.json (part 21 of 49)
ring-opening polymerizations start with small amounts of initiators through trans-acylation reactions. Fairly high temperatures, however, are needed, often above 200(cid:6)C. In all such reactions, one molecule acts as the acylating agent or as an electrophile while the other one acts as a nucleophile and undergoes the acylation.  Generally, the initiators activate the inactive amide groups causing them to react with other lactams through successive transamidations that result in formations of polyamides. Both acids and bases catalyze the transamidation reactions. The additions of electrophiles affect increases in the electrophilicity of the carbonyl carbon of the acylating lactam. The nucleophiles, on the other hand, increase the nucleophilic character of the lactam substrate (if they are bases).  \f5.9 Polymerizations of Lactams  285  All initiators can be divided into two groups. To the \ufb01rst one belong strong bases capable of forming lactam anions by removing the amide proton. This starts the anionic polymerization reaction. To the second one belong active hydrogen compounds capable of protonating the amide bond and thereby affecting cationic polymerization [114].  Side reactions are common in lactam polymerizations. Their nature and extent depends upon the concentration and character of the initiators, the temperatures of the reactions, and the structures of the lactams. When cationic polymerizations of lactams are initiated by strong acids, strongly basic amidine groups can be produced. These groups bind the strong acids, inactive the growth centers, and decrease the rate of polymerization. Use of strong bases to initiate polymerizations of lactams possessing at least one a-hydrogen also result in side reaction. Compounds form that decrease the basicity of lactams and polyamides and slow the polymerizations. Also, side reactions give rise to irregular structures, namely branching.  The ring-opening polymerization reactions depend upon thermodynamic and kinetic factors, and on the total molecular strain energies of the particular ring structures. Six-membered d-valerolactam is the most stable ring structure and most dif\ufb01cult to polymerize. Also, presence of substituents increases the stability of the rings and decreases the ability to polymerize.  5.9.1 Cationic Polymerization of Lactams  The catalysts for cationic polymerization can be strong anhydrous acids, Lewis acids [115], salts of primary and secondary amines, carboxylic acids, and salts of amines with carboxylic acids that split off water at elevated temperatures [114]. The initiators react by coordinating with and forming rapid pre equilibrium lactam cations. These cations are the reactive species in the polymerizations. Initiations of this type are also possible with weakly acidic compound, but such compounds are not able to transfer protons to the lactam. They are capable, however, of forming hydrogen bonds with the lactams. The high reactivity of the lactam cations may be attributed to the decreased electron density at the carbonyl carbon atoms. This makes them more subject to nucleophilic attacks [114].  Protonations of the amides occur at the oxygens [116], but small fractions of N-protonated amides are also presumed to exist in tautomeric equilibrium. To simplify the illustrations, all lactams will be shown in this section as:  So, while the above structure commonly represents propiolactam, in this section it can mean any  lactam, like a caprolactam, valerolactam, etc. Thus, the equilibrium can be shown as follows:  C  N  C  N  O  H  OH  H  H  O  C  N  H  H  N  H  C  H  C  O  NH2  \f286  5 Ring-Opening Polymerizations  In a reaction mixture where the initiators are strong acids the strongest nucleophiles are the in formations of  monomers. Acylations of the monomers with the amidinium cations result aminoacyllactams [113]:  O  C  N  H  O  C  N  H2  +  O  C  N  C  O  NH3  Acylation of these amine groups by molecules of other protonated lactams results in the monomers becoming incorporated into the polymers [117]. The growth centers are preserved and a molecule of lactam is protonated. This occurs in two steps [117]:  1.  O  C  N  C  O  NH3  O  C  N  H  O  C  N  C  O  NH2  O  C  N  H2  2.  NH2  +  O  C  N  H2  C  O NH3  N  H  These reactions attain equilibrium quickly. Aminolyses of acyllactams, that are the reverse of the initiation reactions, precede rapidly [117\u2013119]. Aminolyses of aminoacyllactams actually contribute to the propagation process [120, 121]:  1.  O  C  N  C  O  NH3  O  C  N  H  O  C  N  C  O  NH2  O  C  N  H2  2.  NH2  +  O  C  N  H2  C  O NH3  N  H  These reactions attain equilibrium quickly. Aminolyses of acyllactams, that are the reverse of the initiation reactions, precede rapidly [117\u2013119]. The reaction, therefore, proceeds as follows [120, 121]:  +  +  +  +  \f5.9 Polymerizations of Lactams  287  O  H  O  O  C  H3NCl  C N  C N  C  O  +  H2N  C  O  H3NCl  N  C  O  +  H3NCl  N  C  O  Cl  O  C  O  O  O  H3NCl  C N  H  C N H2Cl C  N  C  O  The above reaction results in the destruction of the equilibrium and a regeneration of the strongly acidic amide salt. Total lactam consumption results from repetitions of the above sequences and formations of new aminoacyllactam molecules [113\u2013121]. Initiations of polymerizations with acid salts of primary and secondary amines result in chain growths that proceeds predominantly through additions of protonated lactams to the amines [113]:  O  C  NH2 +  NH2  H  N  O  C  NH3  The rate at which the initiating amines are incorporated is proportional to the basicity. As the conversion progresses the concentration of protonated lactams in the reaction mixture decreases while that of the protonated polymer amide groups increases. The latter takes part in the initiation reactions with lactam molecules and in exchange reactions with polymer molecules [113]:  O  C  N  H  O  + C  NH2  O  C  +  N  H  O  C  N  H2  In each of the initiation steps the strongest nucleophile present reacts with the lactam cation. When strong anhydrous Bronsted acids initiate the polymerizations, the free lactams are acylated \ufb01rst with the formation of aminoacyllactams. When the polymerizations are initiated by amine salts, the initial steps are conversions of the amines to the amino acid amides. On the other hand, hydrolytic polymerizations start formations of unsubstituted amino acids [122]:  H2N  C  O  +  H2O  H3N  COOH  \f288  5 Ring-Opening Polymerizations  When weak carboxylic acids or acids of medium strength initiate lactam polymerizations at anhydrous conditions, there is an induction period [123]. In addition, the rates of these reactions are proportional to the pKa of the acids [105]. It appears that different reaction mechanisms are involved, depending upon the acid strengths [113]. The nucleophiles are present in equilibrium:  RCOOH +  O  C  NH  CR  O  +  O  C  NH2  O  The acylation of the carboxylate anions is assumed to lead to formations of mixed anhydrides of  the acids with amino acids [124] and subsequent rearrangements:  O  C  O  O+  C  NH2  O  C  O  NH2  O  C  O  C  O  C  NH  OH  When strong acids, however, initiate the polymerizations, the strongest nucleophiles present are the lactam amide groups that undergo acylations. As a result, the acids are not incorporated into the polymers.  The propagation steps in cationic polymerizations of lactams occur by transamidation reactions between lactam rings and the ammonium groups formed during the steps of initiation. It is believed that during the reaction proton transfers take place \ufb01rst from the amine salts to the lactams or to the acyllactams to form cations. These in turn acylate the free amines that form with the regeneration of ammonium groups:  NH3+  O  C  NH  NH2 + H2N  C O  O  C  O H  NH3  +  N C  O  NH2  +  C  N C O  NH3  +  C  N C  O  NH2 C  H+  O H  O  H O  N  C  O  NH C  +  H2  N C  O  H+  NH3  +  H2  N C O  H O  N C  NH3  +  H  The propagation step is very rapid when aminolysis takes place at the carbonyl group of the activated acid derivative (like acyllactam or an acid chloride). It is slower, however, if it involves an amide group of the monomer [114]. As is typical of many carbonyl reactions, acylations are followed by eliminations [125]:  \f5.9 Polymerizations of Lactams  289  NH2 +  O  C  NH2  OH  NH  C  NH2  -H2O  +H2O  NH  C  N  H  C  N H  H  N  The above water elimination reaction results in formations of amidines. Acylamidinium ions can also result from dehydration of the tetrahedral intermediates during the reactions of amino groups with acyllactams. Such groups could also be present within the polymer molecules. The water that is released in these reactions hydrolyzes the acyllactams, acylamidine salts, and lactam salts to yield carboxylic acids [114].  In the cationic polymerization of lactams the ammonium and amidinium groups form N-terminal chain ends. The C-terminal chain ends are in the form of carboxylic acid groups or alkylamide residues. This is important, because the nature of the end groups and their reactivity determine the types of cationic steps that polymerizations of lactams are the results of the different end groups that form during the initiation steps. Formation of amidines increases with increasing acidity and concentration of the initiator and with an increase in the temperature:  follow in the polymerizations. This means that  the different  R  NH C  O +  Cl  R  NH  (CH2) x  C  O  Cl  When strong acids or amine salts initiate the polymerizations, almost all amine salt groups become converted to amidine salts shortly after the start of the initiation reaction [108]. Formation of amidinium salts leads to a decrease in the reaction rate because they initiate polymerizations of lactams less effectively than do ammonium salts [125, 126]. Lewis acids act in a similar manner, unless a co-reactant is present, like water. In that case, the Lewis acids are transformed into protonic acids and the polymerizations proceed as if they were initiated by protonic acids [114].  N-substituted lactams can generally not be polymerized. Some exceptions, however, are known when cationic mechanisms are employed [122] and when strong carboxylic or inorganic acids are used as initiators. In such cases the anions of the initiating acids, like Cl(cid:4), react with the lactam cations to yield amino acid chlorides [114]:  H  R  N  C  O  +  Cl  H  Cl  R  N  C  O  HCl  R  N  O  C  Cl  Only the more strained four-, eight- and nine-membered N-substituted lactams have so far been shown to be capable of polymerizations [113]. The 2,2-dimethylquinuclidone is highly strained and undergoes polymerizations at room temperature [127]. The propagation reaction of substituted lactams can be illustrated as follows [122]:  \f290  5 Ring-Opening Polymerizations  Cl  Cl  H  N  R  C  O  +  H  N  CR  O  R  C  N  CR  O  H  Cl  H  Cl  HCl O  HCl  N  R  C  O  +  HCl  N  CR  O  HN  CR  N  R  C  O  O  H  N  + HCl  Cl  Cl  +  2 HCl  5.9.2 Anionic Polymerization of Lactams  The anionic polymerizations of lactams are initiated by strong bases [128] capable of forming lactam anions:  O  C  NH  +  B  O  C  N  +  BH  Such bases can be alkali metals, metal hydrides, organometallic compounds, and metal amides.  The initiation step of ring-opening amidation can be shown as follows:  2  O  C  NH  +  2 Na  2  O  C  N  +  2 Na + H2  O  C  N  + O  C  NH  O  C  N  C  NHO  The primary amine anions abstract protons very rapidly from other molecules of lactams to form  amino-acyllactams [130]:  O  C  O  C  N  NH  HN  +  O  C  O  C  N  O  C  NH2  +  N  In these reactions, the propagation centers are the cyclic amide linkages of the N-acylated terminal lactam rings. Acylation of the amide nitrogens have the effect of increasing the electron de\ufb01ciencies of these groups. This in turn increases the reactivities of the cyclic amide carbonyls toward attacks by the nucleophilic lactam anions [115]:  O  C  N  O  C  N  +  O  C  O  C  N  N  O  C  O  C  O  C  \f5.9 Polymerizations of Lactams  291  Very rapid proton exchanges follows. This results in equilibrium between the lactam and the  polymeric amide anions [129]:  O  C  O  C  N  N  O  C  O  C  HN  +  O  C  O  C  NH  N  O  C  O  C  N  +  The polymer amide anions can undergo acylation by acyllactam groups with accompanying ring opening or with formation of lactam anions. In the \ufb01rst instance, it is an alternate path of propagation with formation of imide groups:  O  C  N  O  C  O  C  +  N  O  C  N  O  C  O  C  N  C  O O  C  +  N  O  C  +  N  O  C  O  C  N  +  O  C  N  H  N  C  O  N  H  O  C  H  N  N  H  O  C  +  +  O  C  O  C  N  N  O  C  O  N  C  H  N  +  H  N  O  C  O  N  C  The acylation reactions shown above are much faster than the initiation reactions [129, 131] As a result, there are induction periods in anionic polymerizations of lactams [113]. In addition, steep increases in molecular weights take place at the beginning of the polymerizations. Bimolecu- lar aminolyses may contribute to that, though their contributions to the total conversions are negligible [113].  \f292  5 Ring-Opening Polymerizations  The overall rates of polymerizations depend on the concentrations of acyllactams and diacylamine groups as well as on the lactam anions. The latter result form dissociations of the lactam salts, depending upon the nature of the metal:  Me  N  C  O  Me  +  N  C  O  where Me means metal The alkali metals can be rated in the following order with respect to rates of initiations and propagations [113, 132]:  Li<Na<K<Ca  Additions of activators or cocatalysts, such as acyl halides, anhydrides, or isocyanates, can result in elimination of the induction period. These additives insure formations of stabilized adducts:  O  Cl  O  C  O  C  N  +  CR  O  C  N  R + Cl  O  C  N  R +  N  C  O  O  C  N  N  O  C  N  H  +  NR  C  O  O  C  N  O  C  O  C  O  C  N  H  R  R  O  C  The structures of the activators can determine the rates of addition to the \ufb01rst lactam anion [113]. If, for instance, the acyl group is large, as in pivaloylcaprolactam, the decrease in the rate can be merely due to steric hindrance [113, 129]. On the other hand, substituents like the benzoyl group increase the rates of additions to the \ufb01rst lactam anions [113, 129]. In addition, the structures of the activators can also affect the course of the polymerization. This is because they become incorporated at the end of the polymeric molecules and may in\ufb02uence the basicity during the polymerization reactions.  Polymerizations in the presence of acylating agents are often called activated polymerization. If the acylating agents are absent from the reaction mixture the reactions may be called nonactivated. Sometimes the terms assisted and nonassisted are used instead.  Several reaction mechanisms were offered to explain the mechanism of anionic ring-opening polymerizations of lactams. One mechanism is based on nucleophilic attacks by the lactam anions at the cyclic carbonyl groups of N-acylated lactams. This leads to formations of intermediate symmet- rical mesomeric anions that rearrange with openings of the rings [133, 134]:  O  O  R  C  N  C  +  N  O  C  O  O  C  R  C  N  N  O  C  O  C  O  C  O  C  R  N  N  \f5.9 Polymerizations of Lactams  293  Champetier and Sekiguchi concluded that the intermediate anions are neutralized \ufb01rst by protons from the lactams or from the polymer amide groups. The neutral molecules subsequently rearrange with the openings of the penultimate units [135, 136].  O  C  O  C  R  N  N  O  C  O  C  OH  N  C  N  O  C  H  R  R  H  N  O  C  O  C  N  O  C  They also felt that the acylating strength of the acyllactams is enhanced by coordination of the cations with the imide carbonyl groups [135, 136]. This is based on an assumption that the incorporations of the lactam units proceed through additions of lactam anions. Protonations and subsequent rearrangements follow [135, 136]. This type of chain growth is termed lactomolytic propagation [137]:  C  O  N  Me  C  O  +  N  C  O  H  N  C  O  C  O  C  N  OH  Me  N  C  O  C  O  C  N  O  Me  N  C  N  H  O  C  O  C  O  Me  N  C  O  The mechanism implies that the alkaline cation is \ufb01xed to the imide group and that a nucleophilic attack (that is the rate-determining step) by the lactam anion takes place on the endocyclic carbonyl group of the imide to give a \u201ccarbinolate\u201d anion. Proton exchange takes place between this interme- diate and a lactam monomer. Intramolecular rearrangement results in ring opening of the unit that is now in the penultimate position.  In anionic activated polymerization of e-caprolactam chain growth involves both free anions and ion pairs [138]. Quantum-chemical calculations suggest that in the alkali metal lactamate molecule the negative charge is delocalized between the oxygen and the nitrogen heteroatoms. This led to a suggestion by Frunze et al [138]. that the acts of initiation are formations of activated intermediate chelate type complexes between the activators and the catalyst molecules [138]:  R  O  C  N  C  O  +  Me  O  C  N  R  O  C  N  Me  C  O  N  C  O  complex   where Me is a metal like Li, K, Cs, etc.  The carbinol fragment of the resulting complex, shown above, undergoes an intramolecular rear- rangement. It leads to opening of the heterocyclic ring and to growth of the polymer chain by one unit:  \f294  5 Ring-Opening Polymerizations  O  R  C  O  C  N  N  Me  H  O  O  C  N  C  O  N  C  Me  R  O  O  OH  C  N  N  C  C  C  Me  O  N  O  C  N  R  H  O  C  N  O  C  The Frunze et al. mechanism [138] has much in common with the \u201calkali lactomolytic\u201d mechanism of Champetier and Sekiguchi [135], except for the formation of the above shown complex. Frunze et al. also believe that probably a single mechanism exists for the anionic polymerization of lactams that they describe as ion-coordinative [138]. The contributions of various mechanisms via ion pairs or via free ions depend upon the nature of the alkali metal counterion and upon their capacity to coordinate with electron donating compounds (activator and monomer). The growth of ion pairs may mainly be expected from a lithium counterion, while growth by free anions may be expected from potassium or cesium  The products of anionic lactam polymerizations can vary, depending upon reaction conditions such as the temperatures, and upon the structures of the lactams themselves. Thus, \ufb01ve-, six-, and seven-membered lactams polymerize at different temperatures and the products differ in molecular weights. For instance, a-pyrrolidone polymerizes readily at 30(cid:6)C to a polymer of a molecular weight of 15,000, while e-caprolactam requires 178(cid:6)C to form polymers of that size or larger [137]. A third lactam, a-piperidone is hard to polymerize to a high molecular weight polymer in good yields [137]. The regular molecules that form in activated anionic polymerizations, as already shown, are [139]:  while those activated by lactam anions, are:  O  O  C  CR  N  N  H2N  N  N  O  C  O  C  O  C  O  C  At higher polymerization temperatures, however, side reactions occur. Among them are Claisen type condensations. They lead to two type of N-acylated b-keto imide structures and take place readily above 200(cid:6)C. Formation of these imides decreases the concentration of lactam anions:  O  C  O  N C  CH  H  H  O  C  +  N  O  C  O  N C  H  C  H  O  C  O  C  O  N C  H  C  H  O  C  O  C  NH  +  O  C  O  N C  H  O  C  C  H  \f5.9 Polymerizations of Lactams  295  Cyclic keto imides as well as linear ones can yield active species through acylation of lactam  anions. This results in formations of growth centers and keto amides:  O  C  O  C  O  C  O  H  CHC  N CH2  +  N  O  CHC  O  C  H  N CH2  +  N  O  C  H  O  C  O  O  C  CH C  N  CH2  N  O  CHC  O  C  H  O  C  N  H  CH2  +  N  O  O  C  CH2  N  C  +  O  C  O  C  CN  CH C  CH2  +  O  C  O  C  O  N  O  C  O  C  O  keto amide  O  C  N  H  CH  H  keto amide  The acidity of keto amides with a-hydrogen atoms is much greater than that of the monomers or of polymer amide groups. Any formation of such structures, therefore, decreases the concentration of lactam anions.  Side reactions give rise to a variety of irregular structures that may be present either in the backbones, or at the ends of the polymer molecules, or both. Formation of branches in anionic polymerizations occurs in polymerizations of e-caprolactam [140, 141]. This lactam and higher ones polymerize at temperatures greater than 120(cid:6)C. Above 120(cid:6)C the b-keto-amide units and possibly the n-acyl-keto-amide structures are preserved. They may, however, be potential sites for chain splitting later during polymer processing that takes place at much higher temperatures [142].  A new group of catalysts, metal dialkoxyaluminum hydrides, for anionic polymerizations of lactams, were reported recently [143]. A different anionic mechanism of polymerization apparently takes place. When e-caprolactam is treated with sodium dialkoxyaluminum hydride, a sodium salt of 2(dialkoxyaluminoxy)-1-azacycloheptane forms:  H  C  Na  N  O  Al  OR  OR  Such compound differs in nucleophilicity from activated monomers. These salts are products of deprotonation of lactam monomers at the amides followed by reduction of the carbonyl functions. It is postulated that during lactam polymerizations, after each monomer addition, the active species form again in two steps [143]. In the \ufb01rst one proton exchanges take place:  \f296  5 Ring-Opening Polymerizations  O  C  O  C  Na  N  H  N  R  R  O  C  O  C  N  N  H  C  H  C  OR  OR  OR  OR  O  Al  +  H  N  C  O  O  Al  +  Na  N  C  O  in the second step hydrogen and dialkoxyaluminum group are transferred:  O  C  H  N  R  O  C  O  C  H  N  R  O  C  N  C  Na  H  C  N  O  OR  O  Al  OR  RO  OR  Al  O  N  C  O  Na  N  C  H  +  The third step is propagation. It consists of addition of a unit to the chain end and takes place upon reaction of the terminal acyl lactam with a sodium salt of 2(dialkoxyaluminoxy)-1-azacycloheptane shown above [143].  5.9.3 Hydrolytic Polymerization of Lactams  This polymerization can be looked upon as a special case of cationic polymerization. It is particularly true when weak acids are added to the reaction mixture, as is often the case in industrial practice. In hydrolytic polymerizations of lactams initiated by water, the hydrolysis\u2013condensation equilibria determine the concentrations of the amine and the carboxylic acid groups. Both functional groups participate in the propagation reactions:  H  N  C  O +  H2O  NH2  C  H  O  N  H  O  C  O  C  +  H2O  OH + H2N  O  C  OH  OH  +  H2N  OC  H2O  +  OH  C O  O  C  N  H  \f5.10 Polymerization of N-Carboxy-a-Amino Acid Anhydrides  297  The concentration of these groups also determines the molecular weights of the \ufb01nal products [118\u2013128]. This type of equilibria also occurs in polymerizations initiated by amino acids or by salts of carboxylic acids formed with primary and secondary amines. In the hydrolytic polymerizations of caprolactam the above reactions involve only a few percent of the total lactam molecules present [144, 145]. The predominant propagation reaction is a step-growth addition of lactam molecules to the end groups. It is acid catalyzed [144, 145]:  NH2 +  O  C  N  H  O  C  NH2  N  H  The exact mechanism of this addition is uncertain. It was postulated that the addition steps are through reactions of neutral lactam molecules with ammonium cations [146\u2013148]. Others felt, however, that the lactam molecules add to the undissociated salts [149].  Hydrolytic polymerizations are the smoothest of all three types of polymerization reactions because the growing species are less activated than in either cationic or anionic polymerizations. Many commercial processes utilize it in e-caprolactam polymerizations. Formation of irregular structures, however, and even crosslinked material was detected. In addition, at elevated temperatures deamination and decarboxylation of polycaprolactam can take place [150] Such reactions can result in formations of ketones and secondary amine groups. The ketones, in turn, can react with amines and form Schiff bases. This leads to branching and crosslinking.  In industrial preparations most of the water used to initiate the polymerizations is removed after conversions reach 80\u201390% in order to attain high molecular weights. The \ufb01nal products contain about 8% of caprolactam and about 2% of a cyclic oligomer [150]. These are removed by vacuum or hot water extraction. The material is then dried under vacuum at 100\u2013200(cid:6)C to reduce moisture to about 0.1%.  5.10 Polymerization of N-Carboxy-a-Amino Acid Anhydrides  The polymerizations of these anhydrides (or substituted oxazolidine-2,5-diones) can be carried out with basic catalysts to yield polyamides:  H  N  n  R  O  O  O  R  O  N  H  n  These polymerization reactions are important to biochemists because the products are poly(a-  amino acid)s and resemble the building blocks of naturally occurring polyamides.  When the polymerization is initiated with strong bases, the initiating step is hydrogen abstraction  from the anhydride by the base. This results in formation of activated species:  H  N  R  O  O  O  +  B  +  BH  N  R  O  O  O  \f298  5 Ring-Opening Polymerizations  The reaction then proceeds by the activated mechanism. The initiation reaction was pictured by  Ballard and Bamford [151] as follows:  H  N  R  O  O  O  N  +  R  O  O  O  R  H  N  R  O  O  O  N  O  O  O  O  O  O  R  N  O  R  O  O  O  O  O  R  R  N  N  H  H  O  + CO2 +  B  Each propagation step consists of an addition of one unit of the anhydride and an accompanying  N  H  R  loss of carbon dioxide:  O  O  O  R  N  H  N  R  O  O  O  +  NH2  O  O  O  O  R  R  N  H  2  N  H  O  +   CO2  When the reaction is initiated by primary amines, the \ufb01rst step is a nucleophilic attack by the amine on the C3 of the anhydride [151\u2013153]. The carbon dioxide that is released comes from the C2 carbonyl group. The propagation proceeds by addition of terminal amine groups to the C3 carbonyl groups of the monomers [151\u2013153]:  H  N  R  O  O  O  +  H2NR'  R'NH  COOH  O  H  N  R  O  NH2  R  R'NH  +  CO2  \f5.10 Polymerization of N-Carboxy-a-Amino Acid Anhydrides  299  The polymerization rate depends upon the concentration of the amine and the monomer. The degree of polymerization is often but not always equal to the ratio of the monomer to the amine [154]. It means that the reaction may be similar to but not identical to a living type polymeriza- tion. In addition, the molecular weight distribution curve may be broadened or bimodal. This may be due to some chemical termination reactions. These can be intramolecular reactions of the terminal amine group with some functional group in the side chain and lead to formation of hydantoic acid end groups [154]. It may also be due to physical termination from precipitation of the product.  Dialkylzinc initiated polymerizations apparently take place by a different mechanism. The \ufb01rst step is pictured by Makino, Inoue, and Tsuruta as a hydrogen abstraction by dialkylzinc from NH [155]. This is similar to the reaction with a base shown earlier. The second stage of initiation, however, is a reaction between two molecules of the activated carboxyanhydrides, and formation of zinc carbamate [155]:  N  2  R  O  O  O  +  R'2Zn  -R'H  Zn  R  N  N  R  O  O  O O  O  O  R  N  N  R  O  O  Zn  O  O  O  O  The propagation is a carbonyl addition of the zinc carbamate to the activated N-carboxyanhydride to form a mixed anhydride. The mixed anhydride then changes into an amide group with elimination of carbon dioxide [155]:  R  N  N  R  Zn  O  O  O  O  O  O  O  R  N  N  O  O  O  O  Zn activated N-carbpxyanhydride  O  Zn activated N-caroxyanhydride  where, the activated N-carboxyanhydride portion is [155]:  R C H  N  O  C  C  O  O  R C H  N  O  C  C  O  O  \f300  5 Ring-Opening Polymerizations  The complete reaction can be illustrated as follows:  O  Zn  N  O  Zn  O  O  R  N  O  O  O  R  O  O  R  O  O  O  O  N  N  O  N  R  R  R  O  O  O  O  N  N  O  O  O  R  O  H  N  N n  H  O  N  O  Zn  R  O  O  R  N  O  O  O  H20  R  N  O  O  O  O  R  O  H  N  HO  N  H  O  NH2  n  R  Organotin compounds are also active as catalysts in the polymerizations of N-carboxyanhydrides [156]. The mechanism of the reaction was postulated by Freireich, Gertner and Zilkha [156] to consist of addition of the organotin compound to the anhydride and formation of organotin carbamate. It subsequently decarboxylates and leaves an active \u2013N\u2013Sn\u2013 group that adds to another molecule of N- carboxyanhydride. This process is repeated in every step of the propagation [156]:  H  N  O  O  R  O  + (C4H9)3  OCH3  Sn  CH3O  O  (C4H9)3  Sn  O  H  N  R  O  O  H  N  R  -CO2  CH3O  (C4H9)3  Sn  \f5.11 Metathesis Polymerization of Alicyclics  301  Propagation  O  H  N  CH3O  R  O  H  N  Sn  (C4H9)3  +  R  O  O  O  R  O  R  O  H  N  CH3O  R  O  N  H  Sn  O  (C4H9)3  -CO2  CH3O  O  H  N  R  O  Sn  (C4H9)3  N  H  When N-carboxyanhydride polymerizations are initiated by secondary amines with small substituents, the amines act as nucleophiles, similarly to primary amines [157]. Secondary amines with bulky substituents, however, produce only N-carboxyanhydride anions. The same is true of tertiary amines. These anions in turn initiate polymerizations that proceed by the \u201cactive monomer mechanism.\u201d  Messman and coworkers did a mechanistic study of a-amino acid carboxy anhydride polymeriza- tion [158] They polymerization in high vacuum with polymerization at atmospheric The conclusion of their work was that poly(O-benzyl-L-tyrosine) prepared in vacuum yields a polymer by normal amine mechanism with minimum termination. By contrast when the reaction was not carried out at high vacuum, there were several termination products.  5.11 Metathesis Polymerization of Alicyclics  Ring-opening polymerizations of alicyclics by Ziegler\u2013Natta type catalysts resulted from general studies of ole\ufb01n metathesis [158\u2013160]. These interesting reactions can be accomplished with the aid of many catalysts. The best results, however, are obtained with complex catalysts based on tungsten or molybdenum halides. One such very good catalyst forms when tungsten hexachloride is combined in right proportions with ethylaluminum dichloride and ethanol.  Several reaction mechanisms were proposed to explain the course of ole\ufb01n metathesis. Most of the evidence supports a carbene mechanism involving metal complexes, originally suggested by Harrison and Chauvin [160\u2013163]. A typical metathesis reaction of ole\ufb01ns can be illustrated as follows:  WCl6  + C2H5OH + C2H5AlCl2  +  +  R'  R'  R\"  R\"  R'  R\"  R'  R'  R\"  R\"  W  W  R'  R\"  +  R'  R\"  R'  R\"  \f302  5 Ring-Opening Polymerizations  When this reaction is applied to cyclopentene, a high molecular weight polymer forms [164]:  n  Tungsten hexachloride can apparently also act as a catalyst without the aluminum alkyl. In that case it is believed to be activated by oxygen [166].The propagation reaction based on the tungsten carbene mechanism can be shown as follows [162]:  O2  WCl6  W O  W O  C  W  C  O  2  Initiation  Propagation  n  H C O  (CH2)3  CH  W  C  C  W  CH  CHW  +  W CH  It is signi\ufb01cant that metal carbenes can act as catalysts for this reaction. Thus, a carbene (C6H5)2\u2013 C\u00bcW(CO)5 will polymerize 1-methylcyclobutene to yield a polymer that is very similar in structure to cis-polyisoprene [162]:  C W(CO)5  2  This carbene also yields high molecular weight linear polymers from bicyclo[4.2.0]octa-7-ene  monomer [167]:  H  CC  H  CH  CH  n  n  The same product can also be obtained with WCl6/Sn(CH3)4 catalyst. The molecular weight of the  product, however, is lower [167].  Some cycloole\ufb01ns can undergo either a regular cationic polymerization or a metathesis one, depending upon the catalyst. One of them is norbornene and its derivatives. For instance, 5-methylene- 2-norbornene polymerizes by a cationic mechanism with a 1:1 combination of tungsten hexachloride with tetraalkyltin. A 1:4 combination of a tungsten halide with either C2H5AlCl2, or MoCl5, or TiCl4, or other acidic catalysts [166] yields the same product. The polymer that forms has the repeat units:  \f5.11 Metathesis Polymerization of Alicyclics  303  CH2  CH2  n  On the other hand, metathesis type polymerizations of norbornene takes place with WCL6\u2013  [(C2H5)3Al]1.5 or WCl6\u2013(CH3)4Sn to yield [166]:  n  The product, poly[1,3-cyclopentylenevinylene], is a commercial synthetic specialty rubber, with a trade name of Norsorex. Reports in the literature show that there may be more than one mechanism of termination [160, 165]. One may be by formation of cyclopropane rings. This is a typical reaction of carbenes [160]. Another one, by a reduction of the transition metal and formation of free radicals [160]:  CH  WClx  CHCl  + WClx-1  Still another way may be by hydrogen migration in the carbene complex [151]:  CH2  CH  WClx  CH  CH2 + WClx  The chemistry of metathesis polymerization has been applied to preparation of unsaturated polycarbonates [168].This is a case of an acyclic diene metathesis. It takes place when Lewis acid free-catalysts are employed [169]. An example of one such catalyst is Mo[CHC(CH3)2Ph](N-2,6- C6H3-i-Pr2)[OCCH3(CF3)2]2. One interesting point about this process is that unconjugated dienes are polymerized to high molecular weight linear polymers without formations of any cyclic structures. The ring-opening catalysts described above show sensitivity towards oxygen and moisture. Catalysts, however, that are based on ruthenium and osmium, often referred to as Grubbs catalysts, exhibit good stability towards oxygen and moisture [170]. Examples of such catalysts are RuCl3(hydrate), OsCl3(hydrate), and ruthenium benzylidine catalyst, like (Cyclohexyl3P)2Cl2 Ru\u00bcCH\u2013CH\u00bcCPh and (Cyclohexyl3P)2Ru\u00bcCHPh [170]. They can be illustrated as follows:  Cl  Cl  PCy3  Ru  PCy3  Ph  Ph  Cl  Cl  PCy3  Ru  PCy3  Ph  H  These materials require a small amount of solvent for activation. A second generation of the Grubbs catalyst has a higher metathesis activity. It can be illustrated as  follows:  Cl  L  Ru  H  R'  Cl  PR3  In the \ufb01rst generation, L is PR3, as shown above, but in the second generation L is N-heterocyclic  carbene, R is a cyclohexyl group, and R0 is a phenyl group.  \f304  5 Ring-Opening Polymerizations  The discrepancy between the two catalysts was elucidated by Truhlar et al. [170] with aid of a computational density functional method named Mo6-L. They found that the benzylidine ligand in both catalysts rotates and serves as a toggle switch to trigger the metathesis reaction. The rotation precedes dissociation in the Grubbs 1 catalyst but occurs in synchronization with the dissociation in the Grubbs 2 catalyst [170].  Cl  L  Ru  H  R'  Cl  PR3  -PR3 rotation  L  Ru  Cl  Cl  R\"  H  R'  rotation  Cl  L  Ru  H  R'  When the ole\ufb01n substrate coordinates to ruthenium in the Grubbs 1, the catalyst must overcome  electronic effects stemming from the rotation, a barrier that is lower in Grubbs 2.  Following are examples of polymerization reactions that were carried out with Grubbs  catalysts [170]:  n  N  CH3  O  O  O  Cl  R\"  O  n  O  N  O CH3  OCH3 OCH3  n  OCH3 OCH3  Another example, using a different ruthenium catalyst  is polymerization of cyclohexenyl  norbornene to form high molecular weight products [171]:  RuCl3.xH2O Alcohol, Heat, C6H5Cl  The versatility of  these catalysts was further  illustrated, when ring-opening metathesis polymerizations of norbornene were carried out in liquid carbon dioxide at high pressure, using Ru (H2O)6\u2013(Tos)2. The product was reported to be cis-ditactic polynorbornene [172]. It should be noted, however, that stereoselective polymerizations of norbornene are not con\ufb01ned to these catalysts only.  \f5.11 Metathesis Polymerization of Alicyclics  305  For instance, polymerization of norbornene with a tungsten based catalyst, combined with (C2H5)3Al as the co-catalyst,  Ph  Ph  Cl O  O  O  N W  Cl  was reported to have yielded at (cid:4)78(cid:6)C, 92% cis polymer [173].  Nevertheless, the Grubbs catalysts are very versatile and have made a great impact on polymer chemistry. Following are additional examples of use of Grubbs catalysts. One of them is ruthenium catalysts based on [RuCl2(arene)] dimers, with ligands of durene or p-cymene. They were formed by addition of tricyclohexylphosphine and activated with (trimethylsilyl)diazomethane [174]. These catalysts show good functional compatibility in preparation of a variety of polyoctenamers with epoxide, acid, ether, ester, acetal and bromine functionalities.236 The following illustration serves as an example [174]:  P  H  Ru  H  Ru  O  H  P  O  O  O  n  In addition,  it was shown that some ring-opening metathesis polymerizations exhibit  the characteristics of living polymerizations. Thus, the polymerization of cyclobutene with a tungsten catalyst [W(CH-t-C4H9)(NAr)(O-t-C4H9)2] (Ar \u00bc 2,6-diisopropyllphenyl), was shown to \ufb01t the category of living polymerization and was used to form block copolymers [175, 176]. Similarly, some substituted cyclobutanes were polymerized in a living manner using a molybdenum catalyst, Mo(CHC(CH3)2Ph)(NAr)(OC(CH3)2CF3)2 in combination with PPhMe2 [177]. Also, bicyclo[3.4.0]heptene polymerization was found to be a living one when a ruthenium catalyst, (PPh3)2Cl2Ru\u00bcCHCH\u00bcCPh2 was used [178].  [Ar \u00bc 2,6-diisopropylphenyl]  Polymers that contain pendant carbazole groups can exhibit photoconductivity (see Chap. 10). Formation of block copolymers with pendant carbazole groups was reported via a living ring-opening metathesis polymerization using a ruthenium catalyst [179]. In addition, what appears to be a \ufb01rst example of a homogeneous living polymerization in water was reported recently [180]. The reaction was carried out in the presence of a Bronsted acid using alkylidine ruthenium complexes. Water- soluble monomers polymerized quickly and quantitatively in the absence of surfactants or organic solvents. These polymerizations were found not to be living, however, when the Bronsted acid was absent [180]. It was suggested that the function of the acid is to eliminate hydroxide ions and to enhance the catalyst activity by protonating the phosphine ligands [2180].  Yong and Swager [181] reported ring-opening metathesis copolymerizations of calixarene containing monomers with cyclooctene and norbornene to yield high molecular weight transparent elastic polymers. Pitet and Hillmyer [182] combined metathesis ring-opening polymerization with cyclic ester ring- opening metathesis polymerization to form triblock AABA copolymers of cycloocatadiene and D,L-lactide.  \f306  5 Ring-Opening Polymerizations  AcO  OAC  +  O  O  O  O  3, ROP  H  O  1. ROP  2. hydrolysis  HO  n  OH  O  O  O  O  O  H  2n  The product is a terpolymer with a soft midblock component with hard blocks at the end. As a  result the polymer is a strong and tough material.  Ruthenium catalysts are reactive only towards ole\ufb01ns. As a result, it is possible to introduce functional groups into the monomer prior to polymerizations. This was demonstrated by Hilf and Kilbinger [183] They demonstrated that small ring vinyl lactones and carbonates are ef\ufb01cient quenchers for the ole\ufb01n metathesis polymerization. The slow kinetics of the reaction can be overcome by an excess of the reagent. The rapid termination of the polymerization reaction yields highly functionalized polymers with narrow molecular weight distribution:  Ph  O  O  Cl  Cl  PCy3  Ru  PCy3  Ph  PCy3  Ru  PCy3  O  Cl  Cl  O  Ph  PCy3  Ru  PCy3  O  Cl  Cl  O  O  Ph  O  O
