Repository: JonathanOnorato/ChemLP

# ChemLP
A Chemistry Natural Language Processing Tool

File: Bowman/textbook_files/Polymer_Chemistry_by_Koltzsenburg_Maskos_and_Nuyken.json (part 22 of 30)
coalescence  of  the   16   16.4 \u00b7 suspension polymerization  429  16  droplets", "the protective colloid in ", "fig", "16.2 is polyvinyl alcohol", "its hydrophobic back- bone  is  positioned  on  the  surface  of  the  hydrophobic  pearls  and  its  polar  functional  groups, the -oh groups, face the water (", "fig", "16.2)", " with a monomer-soluble initiator, the polymerization is initiated by heating the reac- tor to the decomposition temperature of the initiator; a bulk polymerization takes place in  the droplets", "each monomer droplet is a small, discontinuously operating batch reactor,  optimally cooled by the surrounding water", "because of its two-phase nature, the reaction  mixture-initially consisting of monomer droplets in water which becomes a mixture of  polymer pearls in water with progressing conversion-retains a low viscosity similar to  water even up to high monomer conversion", "thus, a considerably lower temperature gra- dient between the reactor contents and the coolant is observed than that existing for bulk  polymerization (", "fig", "16.3)", " whereas during a bulk polymerization (", "fig", "16.3) the boundary layer (", "fig", "16.3a)  grows continuously with increasing conversion, the heat dissipation is aided significantly  by carrying out the reaction as a suspension/pearl polymerization", " oh oh oh  oh  oh  water  monomer droplets  monomer temperature (+ polymer)  monomer (+ polymer)  cooling  boundary layer   ", "fig", "16.2  schematic diagram of a suspension polymerization and the mode of action of the stabilizer  (polyvinyl alcohol)  cooling temperature  a  b c   ", "fig", "16.3  schematic diagram of a bulk polymerization and the temperature of the reactor zones", " (a) increasing temperature gradient in the monomer (and polymer) reaction mixture", "(b) reactor wall", " (c) boundary between the reactor wall and the coolant   430    chapter 16 \u00b7 industrially relevant polymerization processes  the polymer forms as small, pearl-shaped particles which can be separated immedi- ately", "suspension aids and protective colloids remain in the water or are easily removed  from the polymer by washing", "however, wastewater can, potentially, be a problem", "for a typical suspension polymerization, the following chemicals are required:   5 monomer(s) insoluble in water (styrene, methyl methacrylate, \u2026)  5 initiator, soluble in the monomer  5 stabilizer (which preferably accumulates in the oil-water boundary layer)  5 water as dispersion agent (continuous phase)  polyvinyl  alcohol  and  partially  saponified  polyvinyl  acetate,  polyvinyl  pyrrolidone,  and methyl cellulose are typical protective colloids", "as suspension agents, baso4, caco3,  talcum, and hydroxyl apatite are often used", " the advantage of suspension polymerization over bulk or solution polymerization is   emphasized in ", "figs", "16.2 and 16.3", " 16.5    emulsion polymerization  the finest distribution of one liquid in another which is not miscible with it, e.g., a water  insoluble monomer in water, is called an emulsion", "resulting from the effects of the emul- sifier, the polymerization of a monomer which is emulsified in water is a special case and  is discussed in the following section", " 16.5.1    differences between emulsion and suspension  polymerization  as  in  suspension  polymerization,  in  an  emulsion  polymerization  the  monomer  is  dis- persed in water but in this case the dispersion aids are surfactants (e.g., sodium dodecyl  sulfate-molecules with a hydrophilic head and hydrophobic tail)", "in addition, the initia- tors employed for the emulsion polymerization are soluble in water", "the following chemi- cals are usually also included in a typical emulsion polymerization recipe:  5 monomer(s) not soluble in water  5 initiator soluble in water (frequently redox systems)  5 emulsifier(s) (surfactant(s))  5 buffer, complexing agent  5 water as a continuous phase  buffers are used to maintain a stable ph level in the system because redox initiators  are frequently only effective over a narrow ph range and only react via radical transi- tion  stages  within  this  range", " hydroxyl  ions  (oh\u2212)  (", "fig", " 16.7)  may  also  form,  for  example  from  the  reaction  of  h2o2  with  fe2+,  which  also  needs  to  be  buffered", " complexing agents serve to control the concentration of the metal ion components of  the redox system", " recipes  such  as  these  lead  to  a  number  of  features  which  distinguish  the  emulsion   polymerization appreciably from a bulk or suspension polymerization", " 16   16.5 \u00b7 emulsion polymerization  431  16  one fundamental difference to the suspension polymerization is that the polymeriza- tion  does  not  take  place  in  the  monomer  drop  but  in  micelles  which  are  formed  from  surfactants above the so-called critical micelle concentration (cmc)", " 16.5.2    mode of action of a surfactant  surfactants are only partially soluble in water", "if the threshold of molecular solubility is  exceeded, the surfactant molecules occupy the air/water interface with the hydrophobic  tail facing the air and the hydrophilic head in the water (", "fig", "16.4a, c 1)", "the surfactant  reduces the surface tension of the water", "if the interface is completely occupied by surfac- tant molecules, the surface tension is at a minimum and the cmc is reached", "any further  increase in the surfactant concentration (", "fig", "16.4a, c 3) leads to the formation of micelles,  structures of ca", "100 surfactant molecules made up of a hydrophobic middle and a hydro- philic surface, which are often spherical in shape", " because of the relatively large range of emulsifier concentrations which have to be  examined,  it  can  prove  more  useful  to  plot  a  log-log-graph  rather  than  the  linear   a  b  1 -  ", " m n m    / \u03c3  c1  <  c2  <  c3  c1  c2  c3  cmc  c/mol\u00b7l-1   ", "fig", "16.4  (a) localization of the surfactant at different concentrations c surfactant\u2019s critical micelle concentration (cmc) by surface tension measurements  2, and c  1, c  3", "(b) determining a    432    chapter 16 \u00b7 industrially relevant polymerization processes  graph of the surface tension as a function of the emulsifier concentration shown in  ", "fig", "16.4b", " 16.5.3    kinetics of emulsion polymerization  a snapshot of an emulsion polymerization is shown in ", "fig", "16.5", "in this diagram all spe- cies, the monomer droplets, micelles, micelles filled with monomer, and micelles contain- ing polymer are shown", " according to the generally accepted model (smith and ewart 1948) (7 sect", "16.5.5), a  batch  emulsion  polymerization  involves  three  stages:  particle  formation  (i),  particle  growth (ii), and monomer depletion (iii)", "the changes in the overall reaction rate and  surface  tension  as  the  reaction  progresses  through  these  three  stages  are  shown  in  ", "fig", "16.6 and are explained in more detail below", "  particle formation  16.5.3.1  the monomer molecules diffuse into the hydrophobic nucleus of the micelles and become  solubilized", "the generation of radicals from thermally induced decomposition of initiator  molecules  or  redox  initiators  is  the  same  as  for  conventional  radical  polymerization  (7 chap", "9)", "the  example  redox  initiators  as  shown  in  ", "fig", " 16.7  play  a  significant  role  because of their solubility in water and their effectiveness at and below room temperature", " monomer \u00f8 = 1\u00b5m  16  i  r(27)  r(27)  m  r(27)  m  m  mm m  swollen micelle (with monomer) \u00f8 = 4.5 nm   ", "fig", "16.5  schematic snapshot of an emulsion polymerization  micelles \u00f8 = 3.5 nm  m  m  m  m  m  m  micelle with monomer and polymer (latex) \u00f8 = 20 nm   433  16  16.5 \u00b7 emulsion polymerization   ", "fig", "16.6  overall reaction  rate vbr and the surface tension  \u03c3 variation as a function of  monomer conversion  s    ,  r b v  s  vbr  i  ii  iii  conversion   ", "fig", "16.7  formation of initia- tor radicals by the oxidation of  iron(ii) with hydrogen peroxide  h2o2  fe2+  (27)oh + -oh  +  fe3+  the -oh\u2219 radicals attack the monomers dissolved in water to form oligomer radi- cals", "these oligomers now possess the same, and growing, impetus as a \u201csurfactant\u201d as  the oligomer grows to diffuse into the micelle where it can continue to grow by con- suming the monomer in the micelle (they become increasingly hydrophobic (the oligo- mer chain) and less hydrophilic (terminal -oh group))", "an alternative theory is based  on the concept that the growing oligomer radicals are no longer soluble in water as of  a  certain  chain  length  and  are  stabilized  by  surfactant  molecules  which  hinder  their  precipitation", " monomer  then  diffuses  into  the  new  micelle  and  can  be  polymerized", " oligomer radicals can also enter into the monomer droplets but, because the ratio of  monomer  droplets  to  micelles  per  cubic  centimeter  of  emulsion  is  1010:1018,  this  is  highly unlikely", " the  overall  reaction  rate  steadily  increases  up  to  a  total  conversion  of  10-15 %  (", "fig", "16.6)", "according to the assumptions above, one after another the (nano-)reactors,  the monomer-filled micelles, are \u201cswitched on\u201d by the oligomer radicals", "when 50 % of all  micelles are activated, the probability of an oligomer diffusing into an active or an inactive  micelle is equal", "a radical entering, an active micelle reacts with the radical present and  the micelle is \u201cswitched off \u201d; an inactive micelle is \u201cswitched on\u201d by the entering radical", " thus, at this stage the overall reaction rate no longer changes1 and the particle growth  stage begins", " 1   it is known from many studies that the assumption of merely one radical per micelle is extremely  simplified and that multiple radicals can indeed coexist in the latex", "  434    chapter 16 \u00b7 industrially relevant polymerization processes   particle growth  16.5.3.2  in  this  stage,  all  the  initially  formed  monomer  droplets  remain", " they  are,  however,  decreasing in size as the monomer diffuses into the water phase", "from the water phase  the monomer molecules diffuse into the micelle because of their limited solubility and  the nernst distribution law", "because the concentration of the monomer remains con- stant in the monomer droplets (the molar concentration of the pure monomer does not  depend  on  the  size  of  the  droplets)  and  in  the  water  phase  (the  number  of  active  micelles does not change), the overall reaction rate remains constant up to a conver- sion of 50-60 %", "monomer is replaced in the active micelles at the same rate as it is  consumed", " the micellar nanoreactors are also referred to as latex particles", "in this stage of  the reaction their diameter increases from about 3.6 nm (micelle) to 20 nm (latex)", " during the particle formation (stage i) and particle growth (stage ii), polymeriza- tion and, as a consequence, particle growth occur in the active micelles", "the surfac- tant molecules required to stabilize the growing surface area of the growing particles  are initially supplied by the inactive micelles until the supply of these is depleted", " thereafter  the  surfactants  in  the  air/water  interface  and  finally  those  surfactant  molecules dissolved in the water phase are used", "as a result, the surfactant concen- tration  becomes  ever  smaller,  and  the  surface  tension  increases,  until  the  cmc  is  reached (", "fig", "16.6)", "  monomer depletion  16.5.3.3  when the monomer droplets have all been consumed, fresh monomer is no longer avail- able and the monomer concentration in the latex particles decreases, leading to a decrease  in the rate of polymerization", " in an emulsion polymerization the polymerization takes place almost exclusively in  the micelles and only in exceptional cases in the monomer droplets, as is the case in a  suspension polymerization", "this can be verified by:  5 the characteristic kinetics  5 the latex particle size at the end of polymerization whereby the largest particles are   smaller than the smallest monomer droplets   5 direct observation of the increasing size of the micelles during polymerization with   the aid of electron microscopy, light scattering, or ultracentrifugation   5 statistical considerations, according to which it is highly unlikely that an   oligomer radical formed in water encounters a monomer drop instead of a  micelle   5 interrupting polymerization after a conversion of 5% and breaking the   emulsion by adding a few drops of aqueous hci so that it separates into two  phases; almost all the polymer can be found not in the oil phase, but in the  water phase  16   16.5 \u00b7 emulsion polymerization  435  16  16.5.4    polymerization rate and degree of polymerization  as for bulk and solution polymerization, the polymerization speed can be written as  because the polymerizing radicals are present in the micelles, [p \u25cf] is proportional to the  number of micelles nmic and the radicals  n  per micelle:  ]  [ d m dt  \u2212     =  k m p w  [  ] \uf8ee \uf8f0  \u2022  \uf8f9 \uf8fb     \u2022  p  \uf8ee \uf8f0  \uf8f9 n \uf8fb = \u22c5  n mic n  l        n-   nmic  nl   average number of radicals per micelle  number of micelles per liter  loschmidt\u2019s number  with (9.4) and (16.3) one obtains for the rate of polymerization:  ]  [ d m dt  \u2212     =  [ k m p  ]\u22c5  n mic n  l  \u22c5  n     assuming that only one radical can exist per micelle, because any additional radical terminates  the growing chain by combination and only a further radical can re-start chain growth,  n   equals 1/2", "this assumption is reasonable for the beginning of polymerization", "however, with  increasing particle diameter and the viscosity within the particles, it becomes likely that mul- tiple radicals can coexist inside a single latex particle and do not directly encounter one another", "if transfer reactions are ignored, the degree of polymerization pn is given by (7 sect", "9.3)  v  p v t  =  [  k m n 2  p n  ]\u22c5 k  \u22c5  \u22c5  l  z  \u22c5 n mic \u22c5[ ] i f     p n  =     if more surfactant is added, the number of micelles nmic increases, so that both rate and  the degree of polymerization increase", "the initiator concentration does not have any influ- ence  on  the  polymerization  speed,  unlike  in  bulk  and  suspension  polymerizations", " however, more initiator means more frequent \u201cturning off and on\u201d of the polymerization  in the micelles so that the degree of polymerization is decreased", " from a comparison between a polymerization of butadiene in solution and in emul- sion, it can be shown that the emulsion polymerization progresses two magnitudes faster  and yields polymers of considerably higher molar mass (echte 1993)", " (9.4)  (16.3)  (16.4)  (16.5)   436    chapter 16 \u00b7 industrially relevant polymerization processes  16.5.5    quantitative theory of smith and ewart  the first satisfactory quantitative description of an emulsion polymerization was achieved  by smith and ewart (1948)", "it is based on the following assumptions", " starting with the basic kinetics of radical polymerization:  the radicals are formed in the water phase and enter a single latex particle with a rate \u03c1  (number of radicals/(s \u00b7 cm3)):  number of radicals in the latex particle  the radicals can also exit the latex particle again (desorb):                    v br  \u2212     v p\u2245 [ ] d m dt  \u2022  p  \uf8ee \uf8f0  \uf8f9 n \uf8fb = \u22c5  =  k m p  [  p  ] \uf8ee \uf8f0  \u2022  \uf8f9 \uf8fb     n mic n  l     \u2212  ]  [ d m dt  =  [ k m p  ]\u22c5  n mic n  l  \u22c5  n     dn dt  =  r nmic     \u2212  dn dt  =  k s \u22c5 0  \u22c5  \uf8eb \uf8ec \uf8ed  n \u03c5  \uf8f6 \uf8f7 \uf8f8     surface of the latex particle  volume of the latex particle  desorption rate constant  dn dt  \u2212     =  t2 k  \u22c5  1 n n ) \u2212( \u03c5    latex particles without radicals  latex particles with one radical  latex particles with two radicals  latex particles with n radicals  n  \u2211 = n 0   n  =  n  n  mic     n   s  \u03c5  k 0   n  n  0  1  n 2  \u22ee nn   two radicals in one latex particle can combine and terminate chain growth:  16  each radical can now only react with (n \u2212 1) radicals-it cannot react with itself", " if we look at the dispersion at the point in time t, it thus contains  the sum of all micelles (nmic) is then given by equation (16.10):  (16.6)  (9.4)  (16.3)  (16.4)  (16.7)  (16.8)  (16.9)  (16.10)   437  16  16.5 \u00b7 emulsion polymerization  resulting from this, the average number of radicals equals  0  \u22c5  n  n  =  1 + \u22c5 0 n +  0  n 1 n 1  2 + \u22c5 n +  2  n  2 +  +  n n  n  \uf04c +  + \u22c5 n  n  \uf04c  =  n  n  \u2211  n  =  n n \u22c5 0 n  \u2211  n 0  n  =  n     how are the latex particles nn formed that are filled with n radicals?  1", " when each radical enters a latex particle nn \u2212 1 with (n \u2212 1) radicals  2", " when each radical exits a latex particle with (n + 1) radicals  3", " at each termination between two radicals and a latex particle nn + 2 with (n + 2)   radicals  for the stationary state, the formation of nn equals the decrease of nn, so that  n  \u22c5  n  1 \u2212  n  +  \u22c5  n  1 +  \u22c5  n +(  1 ) +  2  n  \u22c5  n  +  2  \u22c5  n +(  2  )  n +(  1 ) =  \u03c1 n  k s \u22c5 0 \u03c5  n  \u22c5  n  +  n  \u22c5  n  \u03c1 n  ss  k  \u22c5 0 \u03c5  n \u22c5 +  2  n  \u22c5  n  \u22c5  n n \u2212(  1 )  k  t \u03c5     \u22c5  +  n  r n  with the condition that radicals do not exit latex particles, i.e., k0 = 0 and that two radicals  combine very rapidly, i.e., \u03c1/n \u00ab kt/\u03c5, it holds that \u22c5 k s 0 n u (1) (0)(9)(9) (8)(9)(9) = 0 ce k \u22c5 k s 0 \u22c5 + 1 n 1 u (1) (0)(9) (8)(9) = 0 ce k  k \u22c5 \u22c5 t 3 2 n 3 u (1) (0)(9)(9) (8)(9)(9) == ,sin 0 0 ce n  k \u22c5 \u22c5 t 2 1 0 u (1) (0)(9)(9) (8)(9)(9) ,since one factor is  \u22c5 + \u22c5 2 2  (16.13)  r n  n 1  n 1  ,sin  ,sin  =  +  =  =  =  =  \u22c5  \u22c5  \u22c5  \u22c5  \u22c5  \u22c5  00  0  0  0  2  0  0  3  0  if a desorption doesn\u2019t occur and the radicals combine rapidly, n3 equals zero", " k  t \u03c5     thus  n  0  \u22c5  =  n 1  \u22c5  r n  r n     n  n0 1=     n  =  0  \u22c5  n 1  n n  0  0  + \u22c5 1 + n 1  =  n 1 + n  2  n 1  =  1 2     (16.11)  (16.12)  (16.14)  (16.15)  (16.16)                    equation (16.16) implies that a polymerization only takes place in every second micelle", "a  radical that now enters a micelle either terminates the growing chain or starts a new one", " if the above requirements are not met, deviations from this simple result can be expected", " a comprehensive solution of (16.12) was achieved by stockmayer and o\u2019toole (stockmayer  1957; o\u2019toole 1965)", "  438    chapter 16 \u00b7 industrially relevant polymerization processes  16.5.6    applications, advantages, and disadvantages of emulsion  polymerization  industrially, this polymerization method is of great importance; for example, polyvinyl  chloride, polystyrene, polyacrylates, and polyvinyl acetate are produced with this method,  among others", "in many cases polymers are not used as such, but as dispersions (e.g., as  emulsion paints, paper coatings, and glues)", "the polymers can also be separated from the  water  phase  with  spray  driers,  roller  driers,  or  by  coagulation,  filtering,  and  drying", " however, in most cases the emulsifier remains in the polymer and affects its properties", " the advantages of emulsion polymerization are (1) the process management in water  is conducted without organic solvents and (2) the viscosity of the system remains low up  to high solid contents so that, as with suspension polymerization, the heat of reaction can  be removed without problems", "the polymerized emulsion is, in many cases, ready for use", " however, all the additives remain in the polymer", " 16.6    gas phase polymerization  gas phase polymerization is most relevant in the catalytic polymerization of olefins such  as ethylene and propene and is discussed in 7 sect", "11.5", " references  echte a (1993) handbuch der technischen polymerchemie", "chemie weinheim, s 326 henrici-olive  g,  olive  s  (1958)  kinetic  measurements  regarding  trommsdorff  effect  in  polystyrene", "  kunststoffe-plastics 5:315-320  o\u2019toole jt (1965) kinetics of emulsion polymerization", "appl polym sci 9:1291-1297 smith wv, ewart eh (1948) kinetics of emulsion polymerization", "j phys chem 16:592-599 stockmayer wh (1957) the kinetics of emulsion polymerization", "j polym sci 24:314-317  16   439  17  the basics of plastics  processing  17.1  17.1.1  17.1.2  17.1.3  17.1.4  17.1.5  17.1.6  17.1.7    primary molding processes - 440  from the raw polymer to an article - 441  extrusion - 442  injection molding and reaction injection molding - 444  blow molding - 449  calendering - 451  pressing - 452  other primary molding processes - 453  17.2    fiber-reinforced plastics - 453  17.3  17.3.1  17.3.2  17.3.3  17.3.4    foams - 456  properties of foamed materials - 456  foam production - 457  polyurethane foams - 462  aerogels - 464  17.4    fibers - 466  17.5    forming processes - 470  17.6  17.6.1  17.6.2    joining processes - 472  welding processes - 473  gluing - 474  17.7    other processing steps - 476  references - 476  \u00a9 springer-verlag berlin heidelberg 2017 s", "koltzenburg et al., polymer chemistry, doi 10.1007/978-3-662-49279-6_17   440    chapter 17 \u00b7 the basics of plastics processing  with  the  exception  of  the  functional  polymers  discussed  in  7 chap", "19,  polymers  are   typically  used  as  solid  materials  for  the  widest  variety  of  different  objects,  from  plastic  bags to prostheses", "to fulfill each requirement, one needs to take the material, composed  of macromolecules that have been produced in solution, bulk, or suspension, and give it  form and precise geometry depending on the demands of the intended application", "the  exact conditions of normal use to which the object is exposed determine the choice of the  chemistry of the material, for example, thermal, mechanical, and chemical properties; the  actual use determines the geometry of the article", "many different processing technologies  for shaping polymeric materials have been developed over the past few decades", "however,  all  forms  cannot  be  achieved  with  all  processes,  and  all  polymers  cannot  be  processed  using all techniques", "this is why it is exceptionally important for a materials scientist to  have a detailed knowledge of the interplay between shape, material, and processing tech- nique", "this chapter provides a short, introductory overview of the most important aspects  of  the  basic  concepts  of  the  thermoforming  of  polymers", " for  further  details  that  are  beyond the scope of this book, the interested reader is referred to more comprehensive  textbooks (kaiser 2007; michaeli 2010)", " generally,  macromolecules  are  delivered  to  a  processor  or,  as  an  intermediary,  a   compounder (7 sect", "17.1.1) as powders or granulates", "polymers that require cross-linking  before final use are also delivered as more or less viscous liquids", "elastomers (7 chap", "18)  are generally supplied in bale (25 kg) form", " processes  for  processing  polymeric  materials  can  be  divided  into  two  categories:   primary  molding  processes  and  reshaping  processes", " primary  molding  processes  take  a  formless raw material, such as a powder or granulate, and turn it into a cohesive material  as  a  more  or  less  finished  article  or  into  continuous  forms,  such  pipes  and  sheets", " particularly  the  sheets  are  often  processed  further  into  another  final  shape", " these   \u201chalf-finished\u201d  molded  articles  are  simply  raw  materials  to  be  processed  further  and  reshaped, and are known as semi-finished products", "the reshaping processes that are among  the most important processing techniques for semi-finished products are those in which  the shape of a part is changed without any material being added to or removed from it", " further important processes for the processing of plastics are joining (welding) and   separation processes as well as coating and finishing processes", " 17.1    primary molding processes  the most important processes for the manufacture of molded articles out of shapeless raw  materials such as polymer powders or granulates are presented in the following  paragraphs", " usually, additives (e.g., additional stabilizers or colorants) are added to the raw polymers  before  they  are  manufactured  into  articles", " if  these  additions  are  made  in  a  separate   processing  step,  which  may  be  necessary  to  ensure  optimum  dispersion,  the  process  is  referred to as compounding", "often the additives can simply be added during the primary  molding stage as the polymer is being brought to a malleable temperature", " shaping  thermoplastic  polymers  is  a  purely  physical  process:  the  material  is  heated  until its viscosity allows processing; it is then subjected to a shaping process and finally  cooled  down  again", " this  process  can  be  repeated  as  often  as  necessary  as  long  as  the   material can withstand the thermal stress", "by contrast, cross-linked systems such as duro- plastics and elastomers can be shaped only once", "the cross-linking takes place during or  after the shaping of these materials so that they are then transformed into insoluble and   17   441  17  infusible material", "no further reshaping can take place", "of course, cross-linked articles  can be joined together by gluing or cut (ground) into their final shape for use", " some of the most important molding processes are:  17.1 \u00b7 primary molding processes   5 extrusion  5 injection molding  5 blow molding  5 calendering  5 pressing  the processes for the production of fiber-reinforced plastics as well as polymer foams   and fibers are also discussed below", " 17.1.1   from the raw polymer to an article  macromolecules are often mixed with other substances during processing", "these can be  dyes, pigments, plasticizers, fillers, flame retardants, stabilizers (7 sect", "15.3.2), or process- ing aids such as lubricants", "if the preparation is not trivial (such as simply adding a colo- rant or additional stabilizer), it is often completely separated from the shaping process and  may be carried out by specialized companies, known as compounders, between the manu- facturers of the polymer and the article in the supply chain", " generally, simply mixing solid additives with solid polymer powder or granulates is  not  enough  to  obtain  a  homogeneous  mixture  of  the  components", " thus,  the  mixing  of  additives and macromolecules usually takes place in the melt", "this cannot be done in a  conventional stirred vessel because of the high viscosity of polymer melts (7 chap", "4), so a  so-called extruder is usually used", "an extruder is similar, in principle, to a meat mincer", "it  is basically made up of a massive, cylindrical case with a screw rotating inside (", "fig", "17.1)", "heating and cooling elements are integrated in the extruder housing", "initially, the cold  extruder  generally  needs  to  be  heated  to  ensure  that  the  polymer  melts  and  becomes   malleable", "when the extruder is running the friction between the screw and the viscous  polymer melt generates so much heat that external heating can be considerably reduced  or, under some circumstances, cooling may even be necessary", " motor  screw  heater / cooler  die  screw shaft  screw flight  barrel   ", "fig", "17.1  simplified diagram of an extruder   442    chapter 17 \u00b7 the basics of plastics processing  once the polymer mass has reached the end of the extruder it exits the system through  an orifice that is generally called a die", "by using different shaped dies the cross-section of  the extruded material can be varied", "if the extruder is being used to mix a compound for  further processing, the polymer strand is usually granulated", "to this end, the hot polymer  strand can be cut by knives rotating close to the die plate", "this is referred to as hot granula- tion", "usually numerous strands exit a single die plate", "depending on how soon the polymer  stops being sticky, this may be done in a closed system filled with flowing water (underwa- ter granulation)", "an alternative for polymers with greater melt strength is that the polymer  strand is first drawn through a water bath after exiting the die and cooled until it is solid  (cold pelletizing)", "other molding processes used after the polymer mass has left the extruder  die are discussed in detail in 7 sect", "17.1.2 (extrusion) and 7 sect", "17.4 (fibers)", " other  raw  polymer  compounding  steps  may  involve  reducing  the  size  of  the  polymer  particles or removing certain components such as water or residual solvent left over from the  polymerization process", "the latter can be achieved using dry, warm air", "this can, however, be  detrimental for polymers with functional groups sensitive to oxidation, such as double bonds,  as it can lead to premature aging of these materials", "in these cases drying in vacuo is preferable", " 17.1.2   extrusion  the basic mode of operation of an extruder was just discussed in the previous paragraph  (7 sect", "17.1.1)", "an extruder takes up a polymer mass in a solid or (less frequently) liquid  state, melts it, compacts it, and forces it through a small outlet-the die", "in addition, other  process steps can be carried out in an extruder, such as degassing and mixing with additives", " chemical reactions involving polymers can also be performed in an extruder", "industrial  extruders  can  process  several  tons  of  material  per  hour", " the  most  important  part  of  an  extruder is the conveying screw", "by varying the geometry of the screw, the extrusion process  can be optimized for each required process step, such as compaction, mixing, or degassing", "in simple extruders, the conveying effect is brought about by the friction between the  polymer melt and the walls of the extruder housing", "if this friction is too little, however,  then, in the extreme case, the material would simply rotate with the conveyer screw without  being moving toward the exit die", "this effect can be prevented by using twin-screw extruders", " in such extruders the polymer melt is carried down the extruder by two parallel screws", " either the two screws rotate tangentially or they intermesh and force the material to move  toward the extruder exit, even when there is no friction between the melt and the wall of the  extruder", "conveyer screws that turn in the same direction, as well as those that turn in oppo- site directions, can be used, depending on the orientation of the screw flights (", "fig", "17.2)", " the  so-called  extruder  head  is  situated  at  the  end  of  the  extruder  casing  where  a   pressure  of  up  to  600  bar  prevails", " the  die  itself  and  its  construction  determine  the   cross- section of the extruded polymer strand", "one can distinguish between the following  groups:  5 axial dies: these are tools with a spherical cross-section", "they are used for the   extrusion of strands, rods, or pipes", "  5 cross-head dies: a continuous wire or fiber optic cable can be introduced into the  extruded polymer strand using these dies", "this is how, for example, wires with  sheathing are produced", "  5 profile dies: these are dies with non-spherical cross-sections", "profiles, sheets, and   films can be made with these dies", " 17   17.1 \u00b7 primary molding processes  443  17   ", "fig", "17.2  principle of a twin-screw extruder  usually,  further  process  steps  take  place  after  the  material  has  left  the    extruder die:  5 the dimensions of the part that has been produced are checked and, if necessary,  corrected during the calibration process", "this takes place in a vacuum or using  compressed air", "at the same time, the polymer is cooled down to a temperature at  which it is no longer malleable", "the extrudate is normally cooled using either water  or cool air", "  5 the calibrated workpiece is carried away from the extruder mechanically", "this can  influence or control the dimensions of the workpiece if it is still malleable", "if the  speed with which the extrudate is transported is greater than the speed with which it  exits the extruder, the material is drawn and its cross-section becomes thinner than  the diameter of the die (7 sect", "17.4)", "by removing the material at a suitable speed,  one can compensate for so-called die swell, which is a result of the loss of pressure of  the polymer melt when it leaves the extruder", "  5 at the end of the process, the extrudate is either cut (to length) and the pieces stacked   or wound into coils (continuous products, e.g., cables) for storage", " primarily, the following articles are produced by extrusion:   pipes these are typically made out of pvc, polyethylene, polypropylene, polyamide, or polyoxy- methylene", "one of the largest volume applications for these pipes is in construction where  they are used for transporting both clean water and sewage", "  sheets pmma,  pc,  pvc,  polyolefins,  or  abs  sheets  are  usually  produced  in  thicknesses  of  1-10 mm and are mainly used as semi-finished products which go on to be reshaped to  their final form", "an exception to this rule is so-called flat films which are often less than  1 mm thick", "  444    chapter 17 \u00b7 the basics of plastics processing   film extrusion during film extrusion the polymer is extruded through a thin slit die", "the high viscosity of  the melt limits the size of the slit so that dies cannot be made with the height necessary for  typical films, i.e., significantly under 1 mm", "to make such films, the film exiting the extruder,  which is still malleable, is run over several rollers, a calender, and stretched so that the thick- ness of the extruded film is reduced", "to ensure a high quality film surface, the rollers have  to be elaborately polished", "this process, in which the rollers are usually cooled by water, is  also referred to as chill-roll-extrusion", "it is used to make high quality films, which can be  further processed as semi-finished products by processes such as deep drawing (7 sect", "17.5)", "  blown film extrusion this process is used to manufacture very thin films, e.g., cling film", "the diameter of these  films,  used,  e.g.,  in  packaging  applications  or  as  plastic  bags,  is  in  the  order  of  tens  of  micrometers", "evidently, it is not possible to make the profile of the extruder die as thin as  desired without the back pressure becoming too high so that these very thin films cannot be  extruded directly", "for blown film extrusion (", "fig", "17.3) thin tubes with a wall thickness as  thin as possible are initially extruded through a ring die", "as soon as the film leaves the tool  it is inflated by pressurized air flowing through the center of the die into the tube (", "fig", "17.4)", " depending on the speed of the extrusion and the pressure of the air flow, the tube is stretched  and its walls become thinner", "the process is similar to inflating a balloon", "the tubular film  is then cooled while maintaining a blown form until it reaches the so-called frost line, at  which point it is no longer plastic", "finally, the tubes are laid together and rolled for storage", "blown  film  extruder  equipment  can  exceed  heights  of  15  m", " frequently,  different  materials are extruded one over the other by coextrusion", "the tubes produced by blown  film extrusion can be either cut to give thin continuous films or, for example, cut, sealed at  one end, and printed to become bags or bin liners", "  wire sheathing a diagram of a wire sheathing installation is shown in ", "fig", "17.5", " the central machine is a simple extruder", "a special tool, a cross-head die, forms the  head of the extruder", "this tool allows a wire or fiber to be inserted into the extruding poly- mer which then passes through a ring-shaped die", "the exact dimensions of the tool deter- mine to what extent the polymer is pressed onto the fiber or wire", "modern systems can  produce wire at speeds considerably above 100 km/h", " 17.1.3   injection molding and reaction injection molding  the process of injection molding is the most important shaping process for plastics", "it can be  used for thermoplastic materials and is also used for duroplastics and elastomers", "in contrast  to extrusion, injection molding is a batch process; it is shown schematically in ", "fig", "17.6", " during this process a given shape (the form) is filled with a precise amount of polymer  melt from a short reciprocating extruder", "the amount of material injected, the so-called  shot  weight,  varies  and  can  weigh  from  a  few  milligrams  to  several  kilograms", " for   thermoplastic polymers the injected form is cooled until it can no longer be plastically   17   445  17  17.1 \u00b7 primary molding processes  pinch rolls  collapsing frame  calibration unit  frost line  bubble expansion zone  cooling ring  extruder  film blowing die  winder   ", "fig", "17.3  simplified sketch of a blown film apparatus  deformed", "thus, amorphous polymers are cooled to below their glass transition tempera- tures and partially crystalline polymers to temperatures below their melting temperatures", " in contrast to this, duroplastic and elastomer molded parts, which at the time of injection  are not cross-linked, are heated after injection whereby the chemical cross-linking reac- tion is  initiated", "the cross-linked material produced is insoluble and infusible", "this pro- cess is referred to as reactive injection molding", "the molded part can then be taken out of  the  mold  (demolded)  after  complete  cross-linking  while  it  is  still  hotter  than  the  glass  transition temperature of the polymer", "  446    chapter 17 \u00b7 the basics of plastics processing   ", "fig", "17.4  diagram showing  the detail of a die for a blown  film extruder  emergent film  gas  polymer melt  extrusion die  unwinder (wire)  polymer  winder (wire + polymer)  extruder  cooling trough   ", "fig", "17.5  simplified diagram of a wire sheathing machine  17  the hardening process, i.e., the period of time between the injection of the polymer  melt and the demolding of the finished part, is dependent on the form used and the geom- etry of the part, the shot weight, and (for partially crystalline thermoplastics) the rate of  crystallization", "this process can take anything from under 1 s to several minutes", "if high  quality products are required it is especially important not to demold too early", "the cool- ing  down  period  thus  significantly  determines  the  cycle  time  and  is  an  important   component of the process cost", "very fast cooling leads to the best surface appearance and  can reduce cycle times and thus cost", " to compensate for the loss of volume that takes place during the cooling and solidify- ing  processes,  the  process  is  carried  out  at  even  higher  pressures  than  for  continuous    17.1 \u00b7 primary molding processes  447  17  a  injection mold  b  screw  polymer  c   ", "fig", "17.6  simplified injection molding process", "(a) start of the polymer melt injection", "(b) end of the  injection", "(c) demolding and ejection  extrusion, in some cases, even at pressures above 1000 bar", "as a result, molded parts
