Repository: JonathanOnorato/ChemLP

# ChemLP
A Chemistry Natural Language Processing Tool

File: Bowman/textbook_files/Polymer_Synthesis_Theory_and_Practice_by_Braun_Cherdron_Rehahn_Ritter_and_Voit.json (part 22 of 28)
poly(arylene ether sulfone) is obtained from sulfone by nucleophilic aromatic  bisphenol a and 4,40-dichlorodiphenyl polysubstitution", " o  o  s oo  h3c ch3  n  the reaction is carried out in dimethyl sulfoxide at 130-160()c under an inert atmosphere", "high purity of the starting materials is of prime importance in order to obtain high molecular weights", "the water, which results from the neutralization of the bisphenols, can be removed via an azeotropic distillation with toluene", " because of the angled structure of poly(arylene ether sulfone)s, they generally do not crystallize", "they are thus amorphous and optically transparent with glass transition temperatures between 150-200()c", "they are soluble in some polar solvents, hydrolysis resistant, and inherently flame resistant", "fields of application for these materials are found particularly in the area of electronics and membrane technology", " the chemical modification of poly(arylene ether sulfone)s has already been described in numerous papers", "they relate to sulfonation, fluorination, and halomethylation", "these derivatives are particularly suitable for the preparation of hydrolysis- and temperature-resistant separation membranes", "they are used already for sea water desalination, and also for the separation of gas mixtures", " example 4.18 synthesis of poly(arylene ether sulfone) from bisphenol a and 4,40-dichlorodiphenyl sulfone safety precautions: before this experiment is carried out, sect", "2.2.5 must be read as well as the material safety data sheets (msds) for all chemicals and products used", " in a 500 ml three-necked flask, fitted with stirrer, thermometer, and water trap, 5.71 g (25 mmol) of bisphenol a are dissolved in a mixture of 60 ml dry dimethyl sulfoxide and 30 ml dry toluene", "after thorough flushing with nitrogen, 7.0 g (50 mmol) potassium carbonate are added", "the mixture is then heated under stirring at 170()c for 4 h, in order to remove the water by azeotropic distillation with toluene", "then 7.18 g (25 mmol) of 4,40-dichlorodiphenyl sulfone are added to this suspension", "after further 10 h at 170()c, the reaction mixture is cooled, diluted with 100 ml of thf followed by careful addition of 80 ml of concentrated hydrochloric acid", "the aqueous phase is extracted repeatedly with thf", "phase separation is induced by addition of small amounts of methyl tert-butyl ether", "the organic phases are collected and concentrated", "this viscous solution is slowly dropped into 3 l of distilled water with intensive stirring, whereupon the polymer precipitates", "after   4.1 condensation polymerization (polycondensation)  305  further 20 h stirring the suspension is filtered, and the product washed with distilled water", "for purification, the polysulfone is dissolved in 80 ml of thf, precipitated again in 2 l of ethanol, and dried for 3 days at 80()c in vacuum", " the synthesis of poly(arylene ether sulfone)s with other bisphenols, e.g., 4,4-bis  (4-hydroxyphenyl)pentanoic acid, can be carried out in a similar way", " 4.1.6.4 poly(arylene ether ketone)s poly(arylene ether ketone)s have the following general structure:  o c  o  x  y  depending on the number of ether and keto groups in the constitutional repeat- 1), poly 1), poly(ether ketone ketone)s (pekk,  ing units one distinguishes between poly(ether ketone)s (pek, x (ether ether ketone)s (peek, x x  2, y 2), and poly(ether ether ketone ketone)s (peekk, x  \u00bc in analogy to poly(arylene ether sulfone)s, there are two different polyconden-  1, y  2)", " \u00bc  \u00bc  \u00bc  \u00bc  \u00bc  \u00bc  \u00bc  y  y  sation methods for the technical synthesis of poly(arylene ether ketone)s: - electrophilic aromatic substitution using friedel-crafts catalysts and - nucleophilic aromatic substitution according to an addition-elimination  mechanism", " o  f  o  oh  o  n  o  n  f  + n  cloc  cocl  - hcl  - hf  + n  ho  electrophilic  nucleophilic  o  o  o  o  n  poly(ether ether ketone ketone) (peekk)  depending on the type of the monomers, a large number of crystallizable poly (arylene ether ketone)s with different contents of keto and ether groups can be synthesized by employing one of the two procedures", "the ratio of keto to ether groups determines essentially the thermal properties of the linear unsubstituted poly   306  4 synthesis of macromolecules by step growth polymerization  (arylene ether ketone)s", "in addition to glass transition temperatures ranging from 120-190()c, crystallite melting points between 270()c and 400()c can be achieved", "unsubstituted poly(arylene ether ketone)s are generally poorly soluble", "often they can only be dissolved in concentrated sulfuric acid at room temperature, whereas in the proximity of their melting points only few organic solvents with high boiling points (e.g., diphenyl sulfone) can be used", "therefore, the synthesis of these polymers on an industrial scale is not an easy matter", "the nucleophilic polycondensation is achieved in diphenyl sulfone as solvent and at temperatures above 320()c", "it is experimentally not simple to separate the formed salt and the solidified solvent at room temperature from the rigid, stone-hard reaction mixture", "therefore, the synthe- sis of a substituted and thus substantially more easily soluble poly(arylene ether ketone) is described in example 4.22", "it can be performed in standard laboratory equipment", "because of the lower electron-withdrawing activity of the keto group in comparison to the sulfone group the more reactive aryl-difluoride must be used", " in addition to the excellent thermostability, which is due to their high crystallite melting points, poly(arylene ether ketone)s exhibit a very good chemical resistance because of their low solubility", " they display a high non-flammability, and for a partly crystalline material, an unusually high impact strength", "the high stability of the melt permits one to process the material using conventional methods (injection molding, extrusion)", "accord- ingly, poly(arylene ether ketone)s are used in the automobile, electrical, and electronic industry", " example 4.19 preparation of a substituted poly(ether ether ketone) from 4,4-bis(4-hydoxyphenyl)pentanoic acid and 4,40-difluorobenzophenone safety precautions: before this experiment is carried out, sect", "2.2.5 must be read as well as the material safety data sheets (msds) for all chemicals and products used", " cooh  o  h3c  o  o  n  in a 250 ml three-necked flask, fitted with internal thermometer, stirrer, and water trap 7.16 g (25 mmol) of 4,4-bis(4-hydoxyphenyl)pentanoic acid are dissolved in a mixture of 60 ml of dry dmso and 30 ml of dry toluene", "after thoroughly flushing with inert gas, 7.0 g (50 mmol) of potassium carbonate are added", "this mixture is heated under stirring to 170()c for 4 h to remove the water by azeotropic distillation with toluene", "then 5.45 g (25 mmol) of 4,40-difluoroben- zophenone are added to this suspension", "after further 10 h at 170()c, the mixture is cooled, whereby a phase separation occurs", "the upper phase is discarded, whereas the lower phase is diluted with a mixture of thf and concentrated hydrochloric   4.1 condensation polymerization (polycondensation)  307  acid (200 ml, 3:1 vol", "ratio)", "the crude product is obtained by slowly dropping this viscous solution into 3 l of distilled water, followed by intensive stirring for further 20 h", "the polymer is filtered and washed with distilled water", "the resulting solid is dissolved in 80 ml of thf, precipitated again in 1.2 l of ethanol, and dried for 3 days at 80()c in vacuum", " due to the side chains this polymer is amorphous with a glass transition temperature of 185()c", "in contrast, unsubstituted poly(arylene ether ketone)s are crystalline and high melting (tm > 300()c)", "the ir spectrum shows absorption 1 for the acid group in the side chain and bands at 3,300 cm() at 1,650 cm()  1 and 1,710-1,730 cm()  1 for the keto group", " 4.1.7 polymers with heterocyclic rings in the main chain  in general, polymers with heterocyclic rings as structural element show a high chemical and thermal stability", "on the other hand, they are insoluble and infusible, so that they could not initially be used for practical applications in this form", " it was not until the synthesis was accomplished in two steps that it became possible to process these polymers from solution", "in the first reaction step, two tetrafunctional monomers form a linear and soluble macromolecule by a polyreaction of two of the functional groups of each molecule", "subsequently, cyclocondensations take place in a second step, in which the heterocyclic rings are formed", "this side reaction occurs intramolecularly", "therefore, it does not lead to a further molecular enlargement", "the resulting polymers have heterocyclic units in their main chain; they are mostly insoluble and infusible:  soluble polymer  x  y  x  y  x  y  x  y  cyclocondensation  z  z  z  z  z  z  z  z  insoluble polymers with heterocyclic units in the main chain  stepwise addition polymerizations (polyaddition) or condensation polymerizations (polycondensation) are possible polyreactions for the first step", "the two latter combinations attained interest in the technical synthesis of polyimides and polybenzimidazoles", " there are two possibilities for practical implementation", "if the polymers with the heterocyclic groups are to be isolated in powder form, the polycyclocondensation can be achieved in the same reaction mixture, i.e., in solution", "however, if the polymer is to be isolated in the form of fibers, foils, coatings, or adhesives, the following procedure is appropriate: the soluble, still reactive polymers of the first   308  4 synthesis of macromolecules by step growth polymerization  reaction step are poured out, e.g., as a film, or spun into a fiber", "then the solvent is evaporated and afterwards the polycyclocondensation is carried out by heating the finished article in the solid state", " 4.1.7.1 polyimides polyimides are obtained by a two-step synthesis, i.e., a combination of stepwise polyaddition followed by a polycyclocondensation", "the first reaction consists of the addition of an aromatic diamine to a dianhydride of a tetracarboxylic acid and occurs rapidly at 20-40()c in a strongly polar solvent (n,n-dimethylformamide, n,n-dimethylacetamide, n-methylpyrrolidone)", "the resulting poly(amide acid) is soluble", "the highly viscous solution of the poly(amide acid) so produced, is cast in a thin layer and heated to 150-300()c; the solvent evaporates and the second reaction occurs at the same time, resulting in ring closure with intramolecular elimination of water to give the polyimide", "the commercial polyimides are obtained from pyromellitic- or 3,30,4,40-benzophenonetetracarboxylic dianhydride and phenylenediamine or dianiline derivatives (which are linked by methylene groups or a heteroatom)", " n  o  o  o  o  o  o  +   n h2n-ar-nh2  hooc h n  o  o  ar  n h  cooh  n  poly(amide acid), soluble  o  n  o  o  o  n  ar  n  polyimide, insoluble  (\u22122n h2o)  among other properties, polyimides exhibit very good electrical characteristics", "they are very resistant to chemicals and temperature", "thus, foils or coatings made of polyimides are applied in the electric and microelectronic industry (cable insulation, flexible printed circuit boards) or in membrane technology", "by using a special sintering technology, plates and rods can be produced from polyimide powder, and from these, finished parts for mechanical engineering (valves, bearings, seals) can be made by metal cutting", "  4.1 condensation polymerization (polycondensation)  309  example 4.20 preparation of a polyimide from pyromellitic dianhydride and 4,40-oxydianiline by polycyclocondensation safety precautions: before this experiment is carried out, sect", "2.2.5 must be read as well as the material safety data sheets (msds) for all chemicals and products used", " first reaction (stepwise addition polymerization): preparation of the poly(amide acid) 4.0 g (0.02 mol) of 4,40-oxydianiline (recrystallized from toluene and dried in vacuum for 8 h at 50()c) are dissolved in 30 ml of pure dimethylformamide in a dry 100 ml round-bottomed flask, fitted with a drying tube and magnetic stirrer", "4.36 g (0.02 mol) of pyromellitic dianhydride (sublimed in high vacuum) are added in portions over a period of a few minutes, with continuous stirring", "the stepwise addition polymerization begins immediately and is completed by stirring the viscous solution for a further hour at 15()c", " about 20 ml of the poly(amide acid) solution are then dropped into 300 ml of water with vigorous stirring", "the precipitated colorless polymer is filtered with suction, washed several times with water, and dried in vacuum at 100()c for 20 min", "the limiting viscosity number is determined in dimethylformamide at 25()c (ostwald viscometer, capillary diameter 0.4 mm)", " second reaction (polycyclocondensation): preparation of the polyimide the polyimide is formed by the thermal polycyclocondensation of the poly(amide acid)", "for this purpose, 5 ml of poly(amide acid) solution are placed on a watch glass (diameter 10 cm) and kept in a vacuum oven at 50()c for 24 h", "the solvent evaporates and at the same time cyclization to the polyimide takes place; the resulting film is insoluble in dimethylformamide", "the formation of the polyimide 1 disappears while can be followed by ir spectroscopy: the nh-band at 3,250 cm() 1", "once the initial drying process has imide bands appear at 1,775 and 720 cm() raised the solid content to 65-75%, the polyimide formation can be accelerated by heating the poly(amide acid) film to 300()c in a vacuum oven for about 45 min", "the polyimide made from pyromellitic dianhydride and 4,40-oxydianiline exhibits long- term stability in air above 200()c", " 4.1.7.2 poly(benzimidazole)s the technical production of poly(benzimidazole) (pbi) is also carried out in two steps", "in the first step an aromatic tetramine is condensed with the diphenyl ester of an aromatic dicarboxylic acid at 220-260()c, yielding a poly(amino amid) with elimination of phenol", "ring closure with elimination of water occurs in the second step (solid-phase polycyclocondensation), conducted at 400()c and yielding the polybenzimidazole (experimental procedure, see table 2.3)", "  310  4 synthesis of macromolecules by step growth polymerization  h2n  nh2  o  o  h2n  nh2  +    n  c6h5  o  o c6h5  \u2212 2n c6h5oh  h2n  nh2  o  n  h  n  h  1", "polycondensation  o n  \u2212 2n h2o  h n  n  n  n h  2", "cyclocondensation  n  the resulting polybenzimidazole is amorphous and shows a very high glass transition temperature of 425()c", "it is highly flame resistant", "therefore, pbi fibers that are spun from solution, are used for the production of fireproof protection clothes and also for fabrics of airplane seats", " by the use of a special sintering technology, moldings (semifinished materials) can be made from pbi powder", "by mechanical processing, articles with exceptional properties can be produced", "due to the high pressure resistance pbi is suitable for bearings and also sealing rings for thermal and mechanical highly stressed parts", " 4.1.8 polysiloxanes  polysiloxanes are macromolecules which have a backbone of alternating silicon and oxygen atoms, with the two remaining valencies of the silicon atoms linked to organic side groups, e.g., methyl groups", "polysiloxanes have the tendency to form helical conformations, in which the methyl groups are located at the outer side of the helix, thus causing a \u201cshielding-effect\u201d for the -si-o-bonds", "this explains the unusual combination of properties of these macromolecules, e.g., high temperature stability and resistance to weathering due to the strength of the -si-o-bond, flexibility at low temperatures, low surface tension, and hydrophobicity, although their main chain is relatively polar", "as a result, polysiloxanes either unfilled or filled with minerals, have found a multitude of quite different applications, like temperature-stable oils, greases, sealing materials, lacquers, and elastomers", "  4.1 condensation polymerization (polycondensation)  311  h3c  ch3  si  o  h3c  si(ch3)3 n  in their properties, polysiloxanes are intermediate between purely organic polymers and inorganic silicates; the structure may be varied in numerous ways to shift the pattern of properties of silicones either in one direction or the other", "commercial polysiloxanes generally contain methyl substituents", "whereas in the scientific literature the name polysiloxanes is used, the name silicones (silicone oil, silicone grease, silicone rubber) is preferred in the technical literature", " various functional silanes (e.g., r2sicl2 or rsicl3) can be used as starting materials for the preparation of polysiloxanes", "the silanes are first hydrolyzed to the corresponding silanols, which are very unstable and easily undergo polycon- densation with the elimination of water and the formation of -si-o-si- linkages:  n  cl  cl  n  ho  oh  \u2212 (n\u22121) h2o  r si r  h2o \u2212 hcl  r si r  rr si  h  o  o  h  n  linear polysiloxanes obtained by the hydrolysis of dichlorosilanes are of rela- tively low molecular weight; they can, however, be condensed further through the terminal oh groups by thermal after-treatment", " the siloxanes have a great tendency towards ring formation so that in the hydrolysis products of dichlorosilanes one finds not only linear polysiloxanes, but also cyclic oligosiloxanes with 3 to 9 si-o units in the ring; under the right reaction conditions these ring compounds can even be the main product (see example 4.24)", "cyclic siloxanes can be polymerized by ring-opening both cationically (e.g., with lewis acids) and anionically (e.g., with alkali hydroxides); trimers and tetramers of dimethylsiloxane are especially suitable as monomers (see example 4.21):  o si  osi  o si  si o  (koh)  si  si  si  si  o  o  o  o  the polysiloxanes obtained by anionic initiation have considerably higher  molecular weights than those obtained by cationic initiation", " ring-opening polymerization of cyclic siloxanes with cationic initiators allows the possibility of introducing stable end groups by the use of suitable chain transfer agents", "thus, polysiloxanes with trimethylsilyl end groups are formed when the cationic polymerization of octamethylcyclotetrasiloxane is carried out in the pres- ence of hexamethyldisiloxane as transfer agent:   312  4 synthesis of macromolecules by step growth polymerization  n  o si  osi  o si  si o  +  si  si  o  h  si  si  o  si 4n  o  the acid-catalyzed degradation of a high-molecular-weight polysiloxane, containing oh end groups, when carried out in the presence of hexamethyldi- siloxane, also leads to low-molecular-weight polysiloxanes with trimethylsilyl end groups (see example 4.21)", "this reaction is also named \u201cequilibration\u201d", "polysiloxanes that do not possess oh end groups cannot condense further on heating; the molecular weight and therefore the viscosity of this product remains constant on heating, which is a very important property of silicone oils", " low-molecular-weight polysiloxanes are oily or waxy substances (silicone oils)", "high-molecular-weight polysiloxanes on the other hand are elastomeric; they can be converted to silicone rubbers by crosslinking", "depending on the nature of the organic side group this crosslinking can occur by condensation, by metal-catalyzed addition or with peroxides", "crosslinking by means of peroxides (see example 4.21) probably occurs by abstraction of hydrogen atoms from methyl groups yielding carbon radicals on the polysiloxane molecules", "combination of carbon radicals of different macromolecules then causes crosslinking by the formation of c-c bonds", " example 4.21 ring-opening polymerization of a cyclic oligosiloxane to a linear, high-molecular-weight polysiloxane with hydroxy end groups; curing of the polymer safety precautions: before this experiment is carried out, sect", "2.2.5 must be read as well as the material safety data sheets (msds) for all chemicals and products used", "(a) preparation of octamethylcyclotetrasiloxane  200 g of dimethyldichlorosilane are dripped slowly from a dropping funnel (protected from moisture by a cacl2 tube) into 600 ml of water with vigorous stirring at room temperature", "the organic phase is then taken up in about 200 ml of ether, separated from water, and washed twice with distilled water; the ethereal solution is dried over magnesium sulfate", "the ether is taken off on a rotary the resulting oil consists essentially of cyclic evaporator or by distillation; oligosiloxanes that can be separated by distillation", "a small amount (about 0.5%) of hexamethylcyclotrisiloxane comes over first (bp 134()c/760 torr, mp 64()c), followed by the main product octamethylcyclotetrasiloxane (bp 175()c/760 torr, bp 74()c/20 torr, mp 17.5()c); yield: about 40%", "finally, a few percent of pentamer (bp 101()c/20 torr) and hexamer (bp 128()c/20 torr) distill over at temperatures around and above 200()c", " the residue from distillation is a viscous oil consisting of high-molecular-weight compounds", "further cyclic oligomers, especially trimer and tetramer, can be obtained by heating this oil to about 400()c", "to do this, a new receiver is fitted to the distillation apparatus and the flask heated to 400-450()c", "the more volatile products are carried over in a slow stream of nitrogen and the distillate is then fractionated as before", "  4.2 stepwise addition polymerization (polyaddition)  313  (b) polymerization of an oligosiloxane  60 g of distilled octamethylcyclotetrasiloxane are mixed with 0.1 g of very finely powdered potassium hydroxide and 0.5 ml dmso as solubilizer in a 250 ml conical flask, which is then placed in an oil bath at 140()c", "the increase in viscosity of the mixture can easily be observed by occasional swirling", "after 20-30 min, the liquid has reached the consistency of thin honey", "half the product is taken out and cooled [further work-up under (c) and (d)]", "the residue is heated again until, after 2-3 h, a plastic, putty-like mass is produced", "it is allowed to cool, whereby a rubbery polymer is obtained", "yield: 90-95%", "(c) hot curing of the polysiloxane  the polysiloxane from experiment (b) is soluble in toluene", "it can be converted by hot vulcanization into an insoluble silicone rubber", "using a small blender, 10 g of the polymer are kneaded with 10 g of quartz powder or 7.5 g of ground kieselguhr, and 0.6 g of dibenzoyl peroxide paste (50% in silicone oil)", "to work the additives into the silicone rubber without a mechanical blender is very tedious and difficult to achieve completely", " the mixture is then heated for 10 min in the oven at 110()c to bring about crosslinking", "the solubilities of the mixture and the resulting silicone rubber are tested in toluene", "(d) cold curing of the polysiloxane at room temperature  10 g of the honey-like polysiloxane from experiment (b) are mixed with 5 g of quartz powder or ground kieselguhr in a mortar", "the viscous syrup is poured into a beaker and 0.3 g of tetraethyl silicate (crosslinking agent) are stirred in, together with 0.3 g of dibutyltin dilaurate as vulcanization accelerator", "the mass solidifies in 1-2 h to an elastic silicone rubber", "such a silicone rubber retains its elasticity over an unusually large temperature range ( 90-300()c); it is also very resistant towards harsh atmospheric conditions", " ()  example 4.22 equilibration of a silicone elastomer to a silicone oil with trimethylsilyl end groups safety precautions: before this experiment is carried out, sect", "2.2.5 must be read as well as the material safety data sheets (msds) for all chemicals and products used", "10 g of the rubbery silicone with hydroxy end groups, made in example 4.21 (b) are taken up in 20 g of toluene", "0.5 g of 96% sulfuric acid and 0.2 g of hexamethyldisiloxane are added to the very viscous solution, with stirring or shaking until the high-molecular-weight material has disappeared", "0.3 ml of water are then added and stirring is continued for 2 h", "the solution is next washed with water in a separating funnel until the washings have a neutral reaction", "the toluene is distilled off, leaving a clear, mobile silicone oil (viscosity 200-500 pa\u00b7s)", "yield: 70%", " 4.2  stepwise addition polymerization (polyaddition)  the addition polymerizations described here involve a stepwise reaction of at least two bifunctional compounds, leading to the formation of macromolecules", "in contrast to condensation polymerization, no low-molecular-weight compounds   314  4 synthesis of macromolecules by step growth polymerization  are eliminated; the coupling of the monomer units is, instead, a consequence of the migration of a hydrogen atom (cf", "the equation for the formation of a polyurethane from a diol and a diisocyanate, sect", "4.2.1)", "like condensation polymerization, this kind of addition polymerization is also a stepwise reaction, consisting of a sequence of independent individual reactions, so that here, too, the average molecular weight of the resulting polymer steadily increases during the course of the reaction", "the oligomeric and polymeric products formed in the individual steps possess the same functional end groups and the same reactivity as the starting materials; they can be isolated without losing their reactivity, in contrast to the products of addition polymerization", "as stepwise reactions, they are governed by kinetic laws similar to those for condensation polymerization (see eqs", "4.1-4.4 in sect", "4.1)", "the experimental techniques are also similar", " 4.2.1 polyurethanes  polyurethanes are macromolecules in which the constitutional repeating units (crus) are coupled with one another through urethane (oxycarbonylamino) groups", "they are prepared almost exclusively by stepwise addition polymerization reactions of di- or polyfunctional hydroxy compounds with di- or polyfunctional isocyanates:  n ho-  (ch2)x  - - -oh    +    n o=c=n (ch2)y n=c=o  ho  o  (h2c)x  (ch2)y  o  (ch2)x  n c o  (ch2)y  h n  h n  o  o  h n  o  n  o  this addition reaction proceeds readily and quantitatively", "side reactions can give amide, urea, biuret, allophanate, and isocyanurate groupings, so that the structure of the product can deviate from that above; such side reactions are sometimes desired (see sect", "4.2.1.2)", " linear polyurethanes made from short-chain diols and diisocyanates are high melting, crystalline, thermoplastic substances whose properties are comparable with those of the polyamides because of the similarity in chain structure", "however, they generally melt at somewhat lower temperatures and have better solubility, for example, in chlorinated hydrocarbons", "the thermal stability is lower than for polyamides: depending on the structure of the polymer the reverse reaction of the urethane groups begins at temperatures as low as 150-200()c with regeneration of functional groups; the cleavage of the allophanate groups begins at the still lower temperature of 100()c", "basically, polyurethanes are predominantly biphasic multiblock copolymers consisting of a sequence of more flexible elastomeric separated by chain segments  ch2-)x- in the above formula]  [e.g., -(  ()   4.2 stepwise addition polymerization (polyaddition)  315  corresponding hard domains formed by the diurethane groups with intermolecular hydrogen bonds (see sects", "4.2.1.2 and 5.6)", " a key factor in the preparation of polyurethanes is the reactivity of the isocyanates", "aromatic diisocyanates are more reactive than aliphatic diisocyanates, and primary isocyanates react faster than secondary or tertiary isocyanates", "the most important and commercially most readily accessible diisocyanates are ali- phatic isophorone diisocyanate (ipdi), and aromatic, brownish colored diphenylmethane-4,40- diisocyanate (mdi), 1,5-naphthalenediisocyanate, and a 4:1 mixture of 2,4- and 2,6-toluenediisocyanates (tdi)", " hexamethylene-1,6-diisocyanate  colorless  (hdi),  and  as already mentioned, polyurethanes decompose on heating into isocyanates and hydroxy compounds, the decomposition temperature depending on the struc- ture of the urethane", "use is made of this fact when reacting polyhydroxy compounds with so-called \u201ccapped isocyanates\u201d or \u201cisocyanate splitters\u201d", "one may use, for example, diurethanes of aromatic diisocyanates and phenols that revert to the original components at 150-180()c", "such diurethanes can be mixed with polyhydroxy compounds at room temperature and stored without change; on heating, the diisocyanate is split off and reacts with the free hydroxy groups forming urethane groups of greater stability, while the phenol distills away", " the addition of isocyanates to hydroxy compounds is inhibited by acid compounds (e.g., hydrogen chloride or p-toluenesulfonic acid); on the other hand, it can be accelerated by basic compounds (e.g., tertiary amines like triethylamine, n,n-dimethylbenzylamine, and especially 1,4-diazabicyclo[2.2.2]octane) and by certain metal salts or organometallic compounds (e.g., dibutyltin dilaurate, bismuth nitrate)", "these catalysts are often effective in amounts of much less than 1 wt%", " polyurethanes are used for  the fabrication of fibers, while crosslinked polyurethanes are employed as lacquers and adhesives, as coatings for textiles and paper, and as elastomers and foams", " 4.2.1.1 linear polyurethanes the addition polymerization reaction of dihydroxy compounds with diisocyanates sets in on mixing the two components and gentle warming", "under proper conditions, linear polyurethanes with molecular weights up to about 15,000 can be obtained", "as in the case of polyamides and polyesters, the softening point of the aliphatic polyurethanes depends on the number of carbon atoms between the urethane groups", " the polymerization in bulk requires relatively high temperatures, and, in addi- tion, the polyurethane formed is exposed to the action of the diisocyanate through- out the duration of the reaction, so that secondary reactions can easily take place (see sect", "4.2.1)", "for the preparation of polyurethanes with a high molecular weight and with as linear a structure as possible, polymerization in solution is, therefore to be preferred", "suitable inert solvents are toluene, xylene, chlorobenzene, and 1,2-dichlorobenzene", "the diisocyanate is normally dripped into the solution of the dihydroxy compound at the desired temperature, which may conveniently be the boiling point of the solvent", "the resulting polyurethane often separates from   316  4 synthesis of macromolecules by step growth polymerization  the reaction mixture and is so much less vulnerable to secondary reactions than when the polymerization is carried out in bulk", " example 4.23 preparation of a linear polyurethane from 1,4-butanediol and hexamethylene diisocyanate in solution safety precautions: before this experiment is carried out, sect", "2.2.5 must be read as well as the material safety data sheets (msds) for all chemicals and products used", " 22.5 g (0.25 mol) of pure 1,4-butanediol, 42 g (0.25 mol) of pure hexamethylene diisocyanate, and 125 ml of anhydrous chlorobenzene are placed in a dry 500 ml three-necked flask fitted with stirrer, thermometer, reflux condenser with attached drying tube, and nitrogen inlet; the air is removed by evacuation and the flask filled with nitrogen", "the mixture is then heated carefully in an oil bath under a slow stream of nitrogen", "at about 95()c the initially cloudy reaction mixture suddenly becomes clear; the temperature now climbs rather rapidly and under some circumstances may exceed the prevailing oil bath temperature", "about 15 min after the solution has come to boiling (132()c), a faint cloudiness appears (recog- nizable as a blue rim at the vessel wall) which visibly strengthens", "finally, the high- molecular-weight polyurethane settles out in the form of sand", "the reaction is completed by heating for a further 15 min", "after cooling, the polyurethane powder is filtered off with suction", "[if the mixture is filtered hot (100()c), about 1-3% of the low-molecular-weight portion remains in solution and can be isolated by precipita- tion with methanol]", "the residual absorbed chlorobenzene is best removed by steam distillation", "in this way, one obtains 62 g (96%) of a white powder that melts at 181-183()c and is soluble in m-cresol and formamide", " 4.2.1.2 branched and crosslinked polyurethanes essentially two methods can be used for the preparation of branched and crosslinked polyurethanes", "(a) the reactions of diisocyanates with compounds that possess more than two  hydroxy groups per molecule", "the degree of crosslinking here depends essentially on the structure and func- tionality of the polyhydroxy compound so that the properties of the polyurethane can be altered by variation of this component", "this procedure is applied mainly to the preparation of lacquers (reactions with diisocyanates at low temperature in anhydrous solvents such as butyl acetate) or moldings (usually with \u201ccapped\u201d diisocyanates at higher temperatures)", "(b) the reaction of linear oligourethanes, which possess either hydroxy or isocya- nate end groups, with suitable reactive compounds, followed by crosslinking through one of the mechanisms described below", "according to o", "bayer, the latter procedure, which is used especially for the preparation of elastomeric polyurethanes, is carried out in two separate stages", "first, a carefully dried, relatively low-molecular-weight, aliphatic polyester or polyether with hydroxy end groups is reacted with an excess of diisocyanate", "a \u201cchain extension\u201d reaction occurs in which two to three linear diol molecules are coupled   4.2 stepwise addition polymerization (polyaddition)  317  with diisocyanate, so as to yield a linear polymer with some in-chain urethane groups and with isocyanate end groups", " suitable starting compounds are polyesters from poly(ethylene oxide) and adipic acid, also poly(propylene oxide) or poly(oxytetramethylene) with molecular weights around 2,000, whose hydroxy end groups can be reacted with very reactive diisocyanates such as 1,5-naphthalene diisocyanate, 1,4-phenylene diisocyanate, and diphenylmethane-4,40-diisocyanate", " the chain-extended,  linear poly(ester urethanes) so obtained can now be crosslinked in a second stage, involving reaction with - water - or glycols - or diamines", " in crosslinking with water, pairs of isocyanate end groups in the chain-extended polymer ocn-x-nco first react with a molecule of water; this results in a linear coupling through urea groupings, with simultaneous elimination of co2:  o=c=n  n=c=o  o=c=n  n=c=o  + h2o \u2212 co2  nh-c-nh o  o=c=n  n=c=o  the subsequent crosslinking probably occurs by reaction of the hydrogen atoms of the resulting urea groups with isocyanate groups still present in the starting polymer or the chain-extended polymer, with the formation of biuret groups:  (1)  (2)  o n c  h  n  h  n=c=o  o=c=n  h h n c n o  o n c  n  h  o  c  nh  nh  co  h n c n o  crosslinking with glycols or diamines proceeds according to a similar scheme (but without elimination of co2)", "the first reaction is again a linear chain-extension reaction", "with glycols, this occurs with the formation of urethane groups, which can then react with residual isocyanate end groups to give crosslinking with formation of allophanate groups", "with diamines the linear coupling occurs through urea groups and the crosslinking reaction then proceeds as formulated in structure (2)", "crosslinking with glycols and diamines plays a major role in the preparation of polyurethane elastomers", "the properties of the resulting products can be widely varied by choice of starting components and the number of crosslinks (\u201cmesh width\u201d)", "  318  4 synthesis of macromolecules by step growth polymerization  crosslinking with water is mainly used in the preparation of polyurethane foams  (see sect", "5.6)", " 4.2.2 epoxy resins  epoxy resins are usually understood to be products of reaction of polyfunctional hydroxy compounds with 1-chloro-2,3-epoxypropane (epichlorohydrin) in basic medium", "in the simplest case two mol of epichlorohydrin react, for example, with one mol of bisphenol a, according to the following scheme:  o  o  cl  +  o  cl  +  o  (i)  (ii)  o  o  o  o  h3c ch3  \u2212 2 cl  h3c ch3  oh  o  o  n  higher-molecular-weight products ii result from coupling of epoxide i with  further bisphenol:  o  o  o  o  h3c ch3  h3c ch3  however, side reactions can also occur", "thus, bisphenol may add only one epoxy group and some of the very reactive epoxy groups may be hydrolyzed during the preparation so that the number of hydroxy groups will deviate from that shown in structure (ii)", " depending on the conditions, reactions (i) and (ii) can be carried out either concurrently or consecutively", "if one works from the outset in alkaline medium, for example, by dropping the desired amount of epichlorohydrin into the mixture of hydroxy compound and the equivalent amount of aqueous alkali hydroxide at 50-100()c, then the addition reaction and the hcl elimination occur side by side (example 4.24)", "on the other hand, if the hydroxy compound and epichlorohydrin are allowed to react in nonaqueous medium in the presence of acid catalysts, the corresponding chlorohydrin is first formed; this can then be transformed into the epoxy compound in a second step by reaction with an equivalent amount of alkali hydroxide", "  4.2 stepwise addition polymerization (polyaddition)  319  the structure and molecular weight of the resulting epoxy resin are strongly influenced by the reaction conditions: a large excess of epichlorohydrin (about 5 mol per mol phenolic hydroxy groups) favors the formation of terminal epoxy groups; however, the molecular weight (and hence the softening point) of the product decreases with increasing amount of epichlorohydrin", "the reaction tem- perature is also important: high temperatures promote secondary reactions such as hydrolytic cleavage of epoxy groups, leading to the formation of additional hydroxy groups", " the commercially most important epoxy resins are those prepared from 4,40- isopropylidenediphenol (bisphenol a) and epichlorohydrin", "they have molecular weights between 450 and 4,000 [n in formula (ii) between 1 and 12] and softening points between 30()c and 155()c", "such epoxy resins are still soluble, but become insoluble and infusible through subsequent crosslinking reactions", " in principle, crosslinking (curing) can be brought about with any di- or polyfunctional compound that adds to epoxy groups (e.g., amines, aminoamides, thiols)", "moreover, self-crosslinking can also be achieved by addition of catalytic amounts of a tertiary amine or acid compound, such as a sulfonic acid or a friedel- crafts catalyst (generally in the form of their adducts with ether or alcohols); this reaction often occurs even at low temperature, but does not proceed uniformly", "crosslinking of epoxy resins is an exothermic reaction, liberating 22-26 kcal per mol epoxy groups", "in most cases, the amount of crosslinking agent used is equiva- lent to the analytically determined content of epoxy groups", "crosslinking is carried out always after application or molding", "the crosslinking is generally carried out in bulk (casting resin), but sometimes in solution (lacquers, adhesives)", "a variant of crosslinking in solution is to use reactive thinners: these are substances which, on the one hand, lower the viscosity of the
