Repository: JonathanOnorato/ChemLP

# ChemLP
A Chemistry Natural Language Processing Tool

File: Bowman/textbook_files/Principles_of_Polymer_Chemistry_by_Ravve.json (part 22 of 49)
 Cl  Cl  PCy3  Ru  PCy3  Cl  Cl  PCy3  Ru  PCy3  O  Ph  Metathesis type catalysts can also polymerize substituted acetylenes. This is discussed in Chap. 10. A class of ole\ufb01n metathesis catalysts that contains phosphite ligands has advantages over current catalysts for some challenging reactions, such as ring-closing metatheses of hindered dienes. Cazin et al. [184] modi\ufb01ed an existing ruthenium indenylidene metathesis catalyst with triisopropyl phosphite groups to form cis and trans phosphite complexes.  N  N  P(OR)3  Ph  Cl  Ru  Cl  \f5.12 Polymerization of Cyclic Amines  307  The catalysts, that they call cis- and trans-Caz-1, promote a dif\ufb01cult tosylamine ring-closing with 100% conversion, compared with about 60% achieved by existing catalysts. And a considerably smaller amount of Caz-1 is needed to promote ring-closing metathesis of hindered dienes than is required for current catalysts. The Caz-1 catalysts also show unusually good stability and longevity in reactions [184]. Wathier, Stoddart, and Grinstaff reported using the Grubs catalyst to form high molecular weight polymers, poly(ethyl-5-norbomene-2-carboxylate) and poly(methyl-5-oxanorbomene-2-carboxylate) carrying ester functions. The preparations were illustrated as follows [185]:  O  O  R  n  O  R  O  The authors point out that synthesizing high molecular weigh polymers with the aid of the Grubbs\u2019 catalyst can be dif\ufb01cult. Small changes in the structure of the monomer (i.e., oxa-norbornene vs. norbornene) can lead to drastic change in polymerization outcomes. On the other hand, the polymeri- zation of norbornene with Grubbs\u2019 catalyst can lead to high molecular weight polymers with relatively narrow molecular weight distribution [185].  5.12 Polymerization of Cyclic Amines  The cyclic amines or imines (aziridines) polymerize only with acidic catalysts [186]. This reaction can be illustrated as follows:  H2  N  A  H  A  N  NH2  H  N  +  +  H A  H2  N  A  H  N  N  H2 A N  H  A  N  NH2  +  N  H  N  H  N  H  A  N  NH2  NH2  NH2  N  H  \f308  5 Ring-Opening Polymerizations  H  N  N  H  A  N NH2  +  N  N  A  N  H2  NH2  A  N  H2  NH2  The high degree of strain in the three-membered rings causes very rapid polymerizations. A variety of cationic species act as ef\ufb01cient catalysts for such reactions. The propagating species are iminium ions and the propagation steps result from nucleophilic attacks by the monomers on the ions, as shown above. Branches form due to reactions of secondary amine groups with the iminium centers. They can also result from attacks by the imine end groups of inactive polymer chains on the iminium centers of the propagating species. As the reaction progresses, it slows down  H  N  N  +  HA  N NH2  N N  because the protons become equilibrated with various amines [185]. The polymer is also extensively cyclized due to intramolecular nucleophilic attacks of primary and secondary amines on the iminium group. The product contains cyclic oligomers and polymer molecules with large size rings.  The termination mechanism is still not fully explained. It is believed that it may take place by proton abstractions from the iminium ions by the counterions, or by any nitrogen in the polymer chains, or by the nitrogens of the monomer units. It was also suggested [185, 186] that backbiting and ring expansion terminate the reactions. Such ring expansions result in formations of relatively unreactive piperazine end groups:  N  H  A  N  H  N  N  H  Substitution on the ethylene imine ring hinders polymerization [185]. The 2,3 and 1,2 substituted aziridines fail to polymerize. Only low molecular weight linear and cyclic oligomers form from 1 and 2 substituted ethylene imines.  In polymerization of secondary cyclic amines, formation of the nonstrained ammonium salt is actually a termination reaction. If the rate, therefore, of propagation, is not considerably higher than the rate of termination, the formation of high molecular weight material will not be possible. Thus ratio of kp/kt should, therefore be high. The rate of polymerization can be written as:  +] is the concentration of the growing chains. where, m is the concentration of the monomer and [Pn Assuming that the termination is a \ufb01rst-order reaction, then, the rate of termination can be expressed as:  Rp \u00bc (cid:4)dm=dt \u00bc kpm\u00bdPn  \u00fe(cid:3)  Rt \u00bc (cid:4)d\u00bdPn  \u00fe(cid:3)=dt \u00bc kt\u00bdPn  \u00fe(cid:3)  \f5.13 Ring-Opening Polymerizations of Cyclic Sul\ufb01des  309  If, on the other hand, termination is a result of reactions of the growing chains with any of the  amino functions of the polymer and is a second-order reaction then:  where m0 is the original monomer concentration  Rt \u00bc (cid:4)d\u00bdPn  \u00fe(cid:3)=dt \u00bc kt\u00bdPn  \u00fe(cid:3)\u00f0m0 (cid:4) m\u00de  5.13 Ring-Opening Polymerizations of Cyclic Sul\ufb01des  Ring-opening polymerizations of cyclic sul\ufb01des can be carried out by anionic, cationic, and coordi- nated mechanisms [187\u2013189]. These polymerizations are easier to carry out then those of the oxygen analogs, because the sulfur\u2013carbon bond is more polarizable. On the other hand, due to the larger size of the sulfur atoms the rings are less strained than in the oxygen compounds. As a result, the sulfur analog of tetrahydrofuran fails to polymerize. In cationic polymerizations, the propagating species are sulfonium ions [189, 190] and in anionic ones the sul\ufb01de anions. Goethals and Drigvers proposed the following cationic mechanism for the polymerization of dimethyl thiethane [189]:  1. The initiation mechanism with triethyl \ufb02uoroborate consists of alkylation of the monomer molecule and formations of cyclic sulfonium ions. The reaction occurs instantaneously and quantitatively:  (C2H5)3  O   BF4 +  S  C2H5  S  BF4  +  (C2H5)2O  2. The propagation reaction probably involves nucleophilic attacks at the a-carbon atom of the cyclic  sulfonium ions by the sulfur atoms from other monomer molecules:  S  BF4  S  S  BF4  S  The existence of the sulfonium ions among the propagating species was con\ufb01rmed with NMR studies [191].  3. Termination is presumed to occur through formations of unreactive sulfonium ions.  Two mechanisms of formation of sulfonium ions are possible: (1) by approaches to the catalyst\u2019s  electron accepting sites, (2) by abstraction of hydrides by methyl cations [190]:  S  CH3  +  R'  S  R'  +  S  R'  +  CH4  S  S  R'  S  R'  R'  \f310  5 Ring-Opening Polymerizations  There are indications of a \u201cliving\u201d chain-growth mechanism in boron tri\ufb02uoride diethyl etherate initiated polymerizations of propylene sul\ufb01de [192] at conversions of 5\u201320%. In these early stages of polymerization the molecular weight corresponds to that calculated for typical \u201cliving\u201d polymers. This is believed to take place through formations of stable sulfonium ions:  R  R  O  BF3  + S  monomer  BF3  S  S  S  BF3  Higher conversions in thiirane polymerizations, however, proceed with chain scission transfer mechanism under the in\ufb02uence of BF3\u2022(C2H5)2O [192]. This is indicated by a change in the molecular weight distribution, a bimodal character. When the reaction is complete there is a marked decrease in the average molecular weight of the polymer. When thietane polymerizes with triethyl-oxonium tetra\ufb02uoroborate initiation in methylene chloride, the reaction terminates after only limited conversion [193]. This results from reactions between the reactive chain ends (cyclic sulfonium salts) and the sulfur atoms on the polymer backbone. In propylene sul\ufb01de polymerization, however, terminations are mainly due to formations of 12-membered ring sulfonium salts from intramolecular reactions [193]. When the polymerizations of cyclic sul\ufb01des are carried out with anionic initiators, many side reactions can occur. On the other hand, common anionic initiators, like KOH yield optically active polymers from optically active propylene sul\ufb01de [194]. An example of a side reaction is formation [192] of propylene and sodium sul\ufb01de in sodium naphthalene initiated polymerizations. Such reactions are very rapid even at (cid:4)78(cid:6)C. A similar reaction was shown to take place with ethyllithium [195]:  S  +  C2H5Li  S  C2H5  Li  +  Other side reactions that occur in butyllithium-initiated polymerizations are cleavages of the  polysul\ufb01des [192]:  S  LiC4H9  S  C4H9  S  +  +  Li  S  C4H9  +  + Li  S  High molecular weight polymers can be prepared from ethylene sul\ufb01de with a diethylzinc\u2013water catalyst [196]. The polymers form in two steps. Initially insoluble crystalline polymers form at room temperature with a high catalyst to monomer ratio. These product polymers, that contain all of the catalyst act as seeds for further polymerizations. Though the \ufb01nal polymers are insoluble, the molecular weights are estimated to be high. At a conversion of 20% the molecular weights are believed to be about 900,000 [196]. When diethylzinc is prereacted with optically active alcohols, optically active poly(propylene sul\ufb01de)s form [197\u2013199]. Cadmium salts are also very effective catalysts for polymerization of thiiranes. The polymers of substituted thiiranes have high stereoregularity.  \f5.14 Copolymerization of Cyclic Monomers  311  5.14 Copolymerization of Cyclic Monomers  Many copolymers have been prepared from cyclic monomers. These can form through ring-opening copolymerizations of monomers with similar functional groups as well as with different ones. Some cyclic monomers can also copolymerize with some linear monomers. Only a few copolymers of cyclic monomers, however, are currently used industrially.  The composition of the copolymers depends upon the reaction conditions, the counter ions, the solvents, and the reaction temperatures. The initiator system can be very important when cyclic monomers with different functional groups are copolymerized. Also, if different propagating centers are involved in the propagation process, copolymerizations can be very dif\ufb01cult to achieve.  Prominent among copolymers of cyclic ethers are interpolymers of oxiranes with tetrahydrofuran. Thus, ethylene oxide copolymerizes with tetrahydrofuran with the aid of boron tri\ufb02uoride\u2013ethylene glycol catalytic system [200]. The resultant copolyether diol contains virtually no unsaturation.  Another example is a copolymer of allyl glycidyl ether with tetrahydrofuran formed with antimony  pentachloride catalyst [201]:  O  +  O  O  O  x  O  O  y  In addition to the above, liquid copolymers form from 1,3-dioxolane with ethylene oxide, when boron tri\ufb02uoride is used as the catalyst [1]. Also, a rubbery copolymer forms from tetrahydrofuran and 3,3-diethoxycyclobutane with phosphorus penta\ufb02uoride catalyst [202]. A 3,3-bis(chloromethyl) oxacyclobutane copolymerizes with tetrahydrofuran with boron \ufb02uoride or with ferric chloride catalysis. The product is also a rubbery material [1].  Various copolymers were reported from trioxane with dioxolane or with glycidyl ethers [2, 3]. For instance, a copolymer of trioxane and dioxolane forms with SnCl4, BF3, or HClO4 catalysts. The products from each reaction differ in molecular weights and in molecular weight distributions. Copolymerizations of trioxane with phenylglycidyl ether yield random copolymers [203].  Different lactones can be made to interpolymerize [204]. The same is true of different lactams  [205\u2013207]. The products are copolyesters and copolyamides, respectively.  More interesting are copolymers from cyclic monomers of different chemical types. For instance, cyclic phosphite will copolymerize with lactone at 150(cid:6)C or above in the presence of basic catalysts [208]:  O  +  O  O  O  P  O  P  O  O  O  O  n  Aziridine copolymerizes with succinimide to form a crystalline polyamide that melts at  300(cid:6)C [209]:  \f312  5 Ring-Opening Polymerizations  When in place of succinimide a cyclic carbonate is used, a high molecular weight polyurethane  forms [210]:  H  N  H  N  +  O  +  N  H  O  O  O  N  O  O  O  N  +  O  +  N  H  n  N  H  n  H  N  O  H  N  O  O  O  O  O  Terpolymers  form from epoxides, anhydrides, and tetrahydrofuran or oxetane with a  trialkylaluminum catalyst [211]:  O  O  O  n  O  O  Copolymerizations of caprolactone with caprolactam in various ratios take place with lithium tetraalkylaluminate as the catalyst [212]. The products are mainly random copolymers with some block homopolymers.  When lactones copolymerize with cyclic ethers, such as b-propiolactone with tetrahydrofuran, in the early steps of the reaction the cyclic ethers polymerize almost exclusively [213]. This is due to the greater basicity of the ethers. When the concentration of the cyclic ethers is depleted to equilibrium value, their consumption decreases markedly. Polymerizations of the lactams commence. The products are block copolymer [213].  5.15 Spontaneous Alternating Zwitterion Copolymerizations  This type of copolymerization results from spontaneous interactions of nucleophilic and electrophilic monomers (MN and ME, respectively) without any additions of catalysts. Zwitterions form in the process that subsequently leads to formation of polymers [214\u2013226]. The mechanism is a step-growth polymerization. It can be illustrated as follows:  + MN ME  MN ME  MN  ME  +  MN ME  MN ME MN ME  MN  ME  MN  ME  +  MN ME  MN ME MN ME  2  etc.  \f5.15 Spontaneous Alternating Zwitterion Copolymerizations  313  Repeated additions of the charged species and the resulting zwitterionic products lead to high  polymers:  MN  ME  MN  ME  n  The initial zwitterion that forms upon combination of a nucleophilic with an electrophilic monomer is called a genetic zwitterion [214]. Intramolecular reactions can produce \u201cmacrocycles\u201d:  MN ME  MN  ME  n  ME  MN  n-1  The contribution of the cyclization reaction, however, is, apparently, small [214]. A reaction can  also take place between a free monomer and any zwitterion at one of the ionic sites:  MN ME MN ME  n  MN  MN ME  MN  ME  n  MN ME MN ME ME  n  Such reactions disturb the alternating arrangements of the units \u2013MN\u2013ME\u2013 in the products. The reactivity of the monomers determines whether homopropagations occur as well. Alternating propa- gation depends upon dipole\u2013dipole interactions between MN and ME monomers in preference to ion\u2013 dipole reactions between ion centers of zwitterions and monomers in homopropagations [214].  An example of an alternating copolymerization via zwitterion intermediates is a copolymerization of 2-oxazoline with b-propiolactone. It takes place in a solution in a polar solvent like dimethyl- formamide at room temperature over a period of a day to yield quantitative conversions [215]:  A zwitterion that forms \ufb01rst is the key intermediate for the polymerization. The onium ring from 2-  oxazoline is opened by a nucleophilic attack of the carboxylate anion at carbon [214]:  N  O  +  O  O  O  O  2  N  O  N  O  n  H  O  O  O  N  O  O  O  N  H  O  O  In this reaction the number of copolymer molecules increases at \ufb01rst, then reaches a maximum and \ufb01nally decreases as the conversion becomes high [214\u2013226]. When the concentration of both  \f314  5 Ring-Opening Polymerizations  monomers is high then the formation of \u201cgenetic\u201d zwitterions is favored. As the concentration of macro-zwitterions becomes high and the monomer concentration decreases, the macro zwitterions react preferentially with each other. When stoichiometry is not observed and b-propiolactone molecules predominate in the reactions mixture, the carboxylate end groups can react in various ways. They can react not only with the cyclic onium sites of the zwitterions, but also with free b-propiolactones and incorporate more than 50% of the propiolactone units [214].  Another example of such copolymerization is that of 2-oxazoline with acrylic acid. The reaction can be carried out by combining the two in equimolar quantities and then heating the reaction mixture to 60(cid:6)C in the presence of a free radical inhibitor. Such an inhibitor can be p-methoxy phenol. The reaction mixture becomes viscous as an alternating copolymer forms [218]:  N  O  +  COOH  O  N  O  n  H  O  This copolymer is identical to the one obtained from reacting 2-oxazolone with b-propiolactone. The acrylic acid is converted into the same repeat unit as the one that forms from ring-opening of b-propiolactone shown in the previous example. The suggested reaction mechanism involves a nucleophilic attack by oxazolone on acrylic acid and is followed by proton migration [214]:  A similar proton migration takes place in copolymerizations of acrylamide with cyclic imino ethers. The proton migration is part of the propagation process [219]. Other examples are copolymer- izations of a nucleophilic monomer, 2-phenyl-1,2,3-dioxaphospholane with electrophilic monomers [224, 225]. Here too the electrophilic monomers can be either acrylic acid or propiolactone. Identical products are obtained from both reactions [223]:  O  O  P  +  COOH  O  O  P  COOH  O  O  P  +  O  O  O  O  P  COO  \f5.15 Spontaneous Alternating Zwitterion Copolymerizations  315  O  O  P  O  O  The opening of the phosphonium ring requires higher temperatures (above 120(cid:6)C) and follows the pattern of the Arbusov reaction [224, 226]. Examples of some other monomers that can also act as nucleophiles in the above reaction are p-formyl benzoic acid [214], acrylamide [224], and ethylene sulfonamide. All three react in the same manner [224]:  O  S  NH  O  O  O  P  O  S  O  NH2 +  O  O  P  O  P  O  O  S  NH  O  n  It is reasonable to expect that some compounds can act at one time as MN monomers and at other times as ME, depending upon the comonomer. This is the case with salicylyl phenyl phosphonite [224]. In the presence of bezoquinone it behaves as an MN monomer and produces a 1:1 alternating copolymer at room temperature [224]:  P  O  O  O  +  X  X  O  O  X  X  O  P  O  O  X  X  O  n  X  X  where, X \u00bc Y \u00bc H; X \u00bc Y \u00bc Cl; X \u00bc Y \u00bc CH3; X \u00bc Cl; and Y \u00bc CN.  The above reaction is called a redox copolymerization reaction [224]. The trivalent phosphorus in the monomer is oxidized to the pentavalent state in the process of polymerization and the quinone structure is the key intermediate:  reduced to hydroquinone. The phosphonium-phenolate zwitterion is  \f316  5 Ring-Opening Polymerizations  P  O  O  O  O  O  Nucleophilic attack of the phenoxide anion opens the phosphonium ring due to enhanced electro- philic reactivity of the mixed anhydride and acid structures [224]. Salicylyl phenylphosphonite, however, in combination with 2-methyl-2-oxazoline behaves as an ME monomer [224].  Terpolymerizations by this mechanism of sequence ordered 1:1:1 components can also take place.  The following is an example [224]:  O  O  P  +  COOCH3  +  CO2  O  P  O  O  O  O OCH3  n  In addition 2:1 binary copolymerizations were also observed. Following is an example of a binary  copolymerization [226]:  P  O  O  O  +  2  O  C  H  O  C  O  C  H  O P  O C O  n  H  5.16 Ring-Opening Polymerizations by a Free Radical Mechanism  There are some reports in the literature of ring-opening polymerizations by free radical mechanism. One is a polymerization of substituted vinyl cyclopropanes [227]. The substituents are radical stabilizing structures that help free radical ring-opening polymerizations of the cyclopropane rings. This can be illustrated as follows:  \f5.16 Ring-Opening Polymerizations by a Free Radical Mechanism  317  N  N  R  N  N  R  R  N  N  N  n  N  A high molecular weight polymer forms. In place of nitrile groups ester groups can be utilized as well. The polymerizations of vinyl cylopropanes proceed by cationic and coordination mechanisms exclusively through the double bonds. Free radical polymerizations of these substituted vinyl cyclopropanes, however, take place only through ring-opening polymerizations of the propane rings. In a similar manner, ring-opening polymerizations of \ufb01ve-membered acetals are helped by free- radical stabilizing substituents [228]. Complete ring-opening polymerizations take place with phenyl substituted compounds:  O  O  R  R  O  O  R  O  O  O  O  n  Some other heterocyclic monomers, like acetals, also polymerize by free-radical mechanism [229]. Particularly interesting is an almost quantitative ring-opening polymerization of a seven- membered acetal, 2-methylene-1,3-dioxepane [230]:  O  O  R  O  R  O  CH2  R  O  O  O  O  The product is an almost pure poly(e-caprolactone).  n  \f318  5 Ring-Opening Polymerizations  Cyclic allylic sul\ufb01des were shown to polymerize by a free-radical ring-opening mechanism [231]. The key structural unit that appears to be responsible for the facile ring-opening is the allylic sul\ufb01de fragment. In it the carbon\u2013sulfur bond is cleaved [231]:  S  S  R  n  S  S  S  R  S  S  etc.  n  R  S  n  or  S  S  It was also reported recently that a controlled free-radical ring-opening polymerization and chain extension of the \u201cliving\u201d polymer was achieved in a polymerization of 2-methylene-1,3-dioxepane in the presence of 2,2,6,6-tetramethyl-1-piperidinyloxy free radical (TEMPO) [232] The reaction was initiated with di-tert-butyl peroxide at 125(cid:6)C  At high concentrations of the piperidinyloxy radical, the polydispersity of the product was  1.2 [232]  5.17 Thermodynamics of Ring-Opening Polymerization  The stability of the ring structure as well as the stability of the resultant linear polymer determines the polymerizability of cyclic monomers. Thermodynamic factors, therefore, are of paramount impor- tance in ring-opening polymerizations [233]. Actually, the polymerization of many bond-strained ring monomers is favored thermodynamically. Thus, for instance, DH, for three-membered cycloalkanes is (cid:4)113.0 kJ/mole and DS is (cid:4)69.1 J/mole (cid:6)C. It was shown (Sawada) that in three- and four-membered ring structures, the change in enthalpy is a major factor in determining DF, the change in free energy. For three-membered cycloalkanes DF is (cid:4)92.0 kJ/mole, while for four- membered ones it is (cid:4)90.0 kJ/mole. The entropy change, DS is a major factor in polymerization of \ufb01ve-membered cyclic monomers. The six-membered ring monomers that are relatively strain free are very hard to polymerize. An exception is trioxane, whose DH is close to zero. On the other hand, the enthalpy and entropy factors contribute about equally to the free energy change of larger rings. This means that with increases in temperature DF becomes less and less negative and above certain temperatures some large cyclic monomers will not polymerize. The transanular strain in seven- and eight-membered rings contributes to their polymerizability. Presence of substituents in cyclic monomers has a negative effect on the thermodynamic feasibility to polymerize. On the other hand, thermodynamic feasibility alone does not determine whether a cyclic monomer will polymerize.  The entropy changes do not show much dependence of on angle strain. They are susceptible, however, to con\ufb01gurational in\ufb02uences. Sawaada [233] writes the entropy change of polymerization as a function of the probability of ring closure:  DSp \u00bc (cid:4)b ln P (cid:4) a  where P is the probability of ring closure and a and b are constants. The probability of ring closure for a chain with n repeating units can be taken as a function of the probability that the chain ends will come together. This probability is usually expressed as a radius of gyrations, (r2), the root square  \fReview Questions  319  distance of end to end. The entropy change for three-membered rings would have a large negative value. For larger rings the negative value would be less, because the end to ends would be further apart. Statistical mechanics treatment has shown that the entropy change of ring closure is [223]:  DSr \u00bc R lnfPV=2xVsNg  where P is the probability of ring closure or the fraction of chain ends that will come together and close to form ring structures, V is the total volume of the system, Vs is the volume of a constrained skeletal atom prior to bond breaking, x is the number of monomer units in the ring, and N is the Avogadro\u2019s number.  1. Are the mechanisms of ring-opening polymerizations of cyclic monomers chain-growth of step-  growth reactions? Explain  1. Write the rate expression for propagation in ring-opening polymerizations where there is an  equilibrium between propagation and depropagation.  2. Write the kinetic expression for the total concentration of monomer segments that are incorporated  Review Questions  Section 5.1  Section 5.2  into the polymer.  Section 5.3  1. Oxiranes can be polymerized by three different mechanisms. What are they? Explain. 2. Write the chemical reactions for the mechanism of polymerization of ethylene oxide with the aid  of stannic chloride. Does a high molecular weight polymer form? If not, explain why.  3. Write the chemical reactions for the mechanism of polymerization of propylene oxide with boron  tri\ufb02uoride\u2013water.  4. Describe the mechanism and write the chemical reactions of ring-opening polymerizations of oxiranes with potassium hydroxide. In polymerization of propylene oxide with KOH what type of tacticity polymer forms. Explain.  5. Describe the mechanism and write the chemical equations for coordinated anionic polymerizations  of propylene oxide by ferric chloride and by diethylzinc\u2013water. Show reaction mechanism.  6. Discuss the general characteristics of steric control in the polymerizations of oxiranes. 7. Explain the mechanism postulated by Tsuruta of steric control in polymerizations of oxiranes with the aid of organozinc compounds, giving the structure of the catalyst and the mode of monomer insertion and the mode or ring opening.  \f5 Ring-Opening Polymerizations  1. Describe the initiation process in polymerizations of oxetanes, including initiators and reaction  2. Describe the mechanism of propagation in polymerizations of oxetanes.  1. Discuss, including chemical equations, the initiation reactions in tetrahydrofuran polymerization,  including the mechanism and various initiators  2. Discuss the propagation reaction in polymerization of tetrahydrofuran. 3. When are both ionic and covalent species present during the polymerization of tetrahydrofuran.  Explain conditions that cause formation of both species and draw structures of both.  4. Describe the termination reaction in tetrahydrofuran polymerization,  including living  1. How do the rates of oxepane polymerization compare with those of oxetane and tetrahydrofuran?  What affects these rates.  1. How and why do the cationic polymerizations of cyclic acetals differ from those of other cyclic  2. What initiators are effective in polymerizations of trioxane? Discuss polymerizations with differ-  3. Describe typical polymerization conditions of trioxane. 4. Explain the proposed reaction mechanisms for polymerization of trioxane including the coordi- nated mechanism in polymerizations with molybdenum acetylacetonate. Illustrate all with chemi- cal structures.  5. Discuss the polymerization of dioxalane, showing mechanism of initiation, propagation, and  6. How does a polymer and a copolymer form side by side in boron tri\ufb02uoride initiated  terminations with different initiators.  polymerizations of dioxepane?  7. What type of structures are obtained from ring-opening polymerizations of trioxocane? Show and  320  Section 5.4  mechanism  Section 5.5  polymerization.  Section 5.6  Section 5.7  ethers?  ent initiators.  explain.  Section 5.8  1. Describe cationic polymerization of lactones, showing the initiation and propagation processes. 2. Repeat question one for anionic polymerization.  \fReview Questions  321  3. Describe the coordination polymerization of lactones. 4. What are the instances of \u201cliving\u201d polymerizations of cyclic lactones and what type of catalysts  yield this type of polymerization? Describe and give examples.  Section 5.9  polymerization.  in\ufb02uences the reaction.  hydrides.  1. What are the three mechanisms of polymerization of lactams? 2. Describe the catalysts that are useful in cationic polymerizations of lactams and the mechanism of  3. Show how amidine salts form in cationic polymerizations of lactams and explain how that  4. Discuss the anionic polymerization of lactams and compare that with the cationic one. 5. What is meant by lactomolytic propagation? Explain. 6. Describe the proposed mechanism for polymerizations of lactams with dialkoxyaluminum  7. Describe hydrolytic polymerization of lactams. 8. Compare cationic, anionic, and hydrolytic polymerizations of lactams by writing out all three modes of polymerization side by side and discuss and show the side reactions that take place in each one of them.  1. Discuss the polymerization of N-carboxy-a-amino acid anhydrides  1. What  is metathesis polymerization? Explain the mechanism and show the reaction on a  2. Describe metathesis polymerization of methyl cyclobutene showing the mechanisms of initiation  3. Describe \u201cliving\u201d metathesis polymerization. What  types of catalysts are useful  in such  Section 5.10  Section 5.11  disubstitued ole\ufb01n.  and propagation.  polymerizations?  Section 5.12  Section 5.13  1. Describe the polymerization of aziridines, showing the initiation and propagation processes.  1. Explain the three mechanisms by which cyclic sul\ufb01des can be polymerized. Describe each. 2. Describe the initiation and propagation reactions in cationic polymerizations of cyclic sul\ufb01des.  \f322  5 Ring-Opening Polymerizations  3. Describe the termination reaction in cyclic sul\ufb01des cationic polymerizations. 4. What type of side reactions can occur in anionic polymerizations of cyclic sul\ufb01des?  1. Discuss copolymerizations of cyclic monomers giving several examples.  1. How does a spontaneous zwitterion copolymerization occur. Explain. 2. What is meant by a genetic zwitterion? 3. Give several examples of zwitterion copolymerization.  Section 5.14  Section 5.15  Section 5.16  Recommended Reading  References  1. Explain ring-opening polymerizations by free-radical mechanism, giving two examples.  K.J. Ivin and J.C. Mol, Ole\ufb01n Metathesis and Metathesis Polymerization, Academic Press, San Diego, 1997  1. M. Hitota and H. Fukuda, Makromol. Chem., 188, 2259 (1987); see also:F. Afsahar-Taroni, M. Scheer, P. Rempp,  and E. Fanata, Makromol. Chem., 1978, 179, 849  2. J. Furukawa and T. Saegusa, Polymerization of Aldehydes and Oxides, Interscience, Wiley, New York, 1963; S. Penczek and P. Kubisa, \u201cCationic Ring Opening Polymerization: Ethers\u201d Chapt. 48 in \u201cComprehensive Polymer Science\u201d, Vol. 3, (G.C. Eastmond, A. Ledwith, S. Russo, and P. Sigwalt, eds.), Pergamon Press, London, 1989  3. R.D. Colclough, G. Gee, W.C.E. Higginson, J.B. Jackson, and M. Litt, J. Polymer Sci.,1959 34, 171 4. A.M. Eastham, Fortschr. Hochpolymer. - Forsch.,1961, 2, 18 5. D.J. Worsford and A. M Eastham, J. Am. Chem. Soc., 1957, 79, 897 6. G.T. Merall, G.A. Latremouille, and A.M. Eastham, J. Am. Chem. Soc., 1960, 82, 120 7. S. Searles and M. Tamres, J. Am. Chem. Soc., 1951, 73, 3704 8. E. J. Vandenberg, J. Am. Chem. Soc.,1961, 83, 3538 ; J. Polymer Sci, 1964, B,2, 1085 ; J. Polymer Sci., 1969 A- 1,  7, 525  9. C.C. Price and R. Spector, J Am. Chem. Soc., 1966, 88, 4171 10. T.L. Cairns and R.M. Joyce, Jr., U.S. Patent #2,445,912 (1948) 11. E.J. Vandenberg, J. Polymer Sci., 1960, 47, 489 12. B. Aydogan, G. E. Gunbas, A. Durmus, L. Toppare. and Y. Yagci, Macromolecules, 2010, 43, 101 13. E. Roithner, Monatsch. Chem., 15, 679 (1894); J. Chem. Soc., 68 (1), 319 (1895) 14. S. Perry and H. Hibbert, J. Am. Chem. Soc., 62, 2599 (1940); S. Perry and H. Hibbert, Can. J. Res., 1953, 8, 102 15. J. Raynaud, Y. Gnanou, and D. Taton, Am. Chem. Soc. Polymer Preprints, 2009, 50 (2), 216  \fReferences  737  323  16. H.E. Pruitt and J. B. Baggett, U.S.Patent #2,706,1181 (1955); R.E. Parker and N.S. Isaacs, Chem. Rev., 1959, 59,  17. C.C. Price and M. Osgan, J. Am. Chem. Soc., 1956, 78, 4787 (1956); J. Polymer Sci.,1959 34, 153 ; C.C. Price and  18. R. Nomura, H. Hisada, A. Ninagawa, and H. Matsuda, Makromol. Chem., Rapid Commun., 1980, 1, 135; ibid.,  D.D. Carmelite, J. Am. Chem. Soc.,1966, 88, 4039  Makromol. Chem., Rapid Commun., 1980, 1, 705  19. Y. Watanabe, T. Yasuda, T. Aida, and S. Inoue, Macromolecules,1992, 25, 1396 20. R. D. Colclough, G. Gee and A.H. Jagger, J. Polymer Sci., 1960, 48, 273 . 21. G. Gee, Trans. J. Plastics Inst.,1960, 28, 89 22. C.E.H. Bawn and A. Ledwith, Quarterly Reviews,1962, 16 (4), 361 23. C.C. Price, Chapt. 1. in Polyethers, E.J. Vandenberg, ed., Am. Chem. Soc. Symposium Series #6, 1975 24. R.D. Colclough and K. Wilkinson, J. Polymer Sci., 1964, C4, 311 25. J. Furukawa, Polymer, 1962, 3, 487 26. T. Tsuruta, S. Inoue, M. Ishimori, and N. Yoshida, J. Polymer Sci., 1964, C4, 267 27. T. Tsuruta, S. Inoue, N. Yoshida, and Y. Yokota, Makromol. Chem., 1965, 81, 191 (1965); T. Tsuruta, J. Polymer  Sci.,1972, D, 180  28. A. Kassamaly, M. Sepulchre, and N. Spassky, Polymer Bull., 1988, 19, 119, (1988); A. Le Borgne, N. Spassky,  C.L. Jun, and A Momtaz, Makromol. Chem., 1988, 189, 637 29. C.C. Price and R. Spector, J. Am. Chem. Soc.,1965, 87, 2069 30. C.C. Priceand A.L. Tamola, J. Polymer Sci., 1967, A-1,5 497 31. C.C. Price and M.K. Akkapediti, B.T. DeBona, and B.C. Furie, J. Am. Chem. Soc.,1972, 94, 3964 . 32. T. Saegusa, Y. Hashimoto, and S. Matsumoto, Macromolecules, 1971, 4, 1, 33. J. B. Rose, J. Chem. Soc., 1956, 542; S. Penczek and P. Kubisa, \u201cCationic Ring-Opening Polymerizations\u201d, Chapters 48 and 49 in Comprehensive Polymer Science, Vol. 3, G.C. Eastmond, A. Ledwith, S. Russo, and P. Sigwalt, eds., Pergamon Press, London, 1989  34. C.C. Price, Accounts of Chemical Research, 7, 294 (1974) 35. P. Dreyfuss and M.P. Dreyfuss, \u201cOxetane Polymers,\u201d pp. 653-670 in Encyclopedia of Of Polymer Science and Engineering , Vol 10, 2nd ed. (H.F. Mark, N.M. Bikales, C.G. Overberger, and G. Menges, eds.) Wiley- Interscience, New York, 1987  36. T. Tsuruta, J. Polymer Sci., Polymer Symp., 67, 73 (1980); T. Tsuruta and Y. Kawakami, Anionic Ring- Opening Polymerization: Stereospeci\ufb01city for Epoxides, Episul\ufb01des, and Lactones, Chapt. 33, Comprehensive Polymer Science, Vol. 3, (G.C. Eastmond, A. Ledwith, S. Russo, and P. Sigwalt, eds.), Pergamon Press, London, 1989  37. T. Saegusa, H. Fujii, S. Kabayashi, H. Ando, and R. Kawase, Macromolecules,1973, 6, 26 38. P.E. Black and D.J. Worsford, Can. J. Chem., 1976, 54, 3326 39. E.J. Goethals, Adv. Polymer Sci., 1977, 23, 101 40. E.J. Goethals, Makromol. Chem., 1978, 179, 1681 41. M. Bucquoye and E. Goethals, Eur. Polymer J.,1978, 14, 323 42. T. Saegusa, Chapt. 1, Polymerization of Heterocyclics, (O. Vogl and J. Furukawa, eds.), Dekker, New York, 1973 43. J. Kops, S. Hvilsted, and H. Spauggaerd, Macromolecules, 1980, 13, 1058 44. M. Bucquoye and E. Goethals, Eur. Polymer J., 1978, 14, 323 45. E.J. Vandenberg, J. Polymer Sci.,1969, A-1,7, 525 46. E. J. Vandenberg, and A. E. Robinson, Chapt. 7, Polyethers, (E. J. Vandenberg, ed.), Am.Chem.Soc. Symposium  Series #6, 1975  47. D. Takeuchi and T. Aida, Macromolecules, 1966, 29, 8096 (1996) 48. J.V. Crivello, Am. Chem. Soc. Polymer Preprints, 2006, 47(1), 208 49. S. Inoue and T. Aida, Cyclic Ethers, Chapt. 4 in Ring Opening Polymerizations, Vol. 1, (K.J. Ivin and T. Saegusa,  eds.), Elsevier, London, 1984  50. K. Hamann, Angew. Chem., 1951, 63, 231 (19); H. Meerwein and E. Kroning, J. Prakt. Chem.,1937 2, 147, 25 ;  H. Meerwein, D. Delfs, and H. Morschel, Angew. Chem., 1960, 72, 927 51. C.E.H. Bawn, C. Fitzsimmons, and A. Ledwith, Proc. Chem. Soc., 1964, 391 52. A. Ledwith, Adv. Chem. Series, 1969, 91, 317 53. I. Kuntz, J. Polymer Sci., 1967, A-1,5, 193 54. J.V. Crivello and J.H.W. Lam, J. Polymer Chem., Polymer Chem. Ed., 1981, 19, 539 55. T. Saegusa, Makromol. Chem.,1974, 175, 1199 56. K. Matyjaszewski and St. Penczek, J. Polymer Sci., Polymer Chem. Ed., 1974, 12, 1905 57. St. Penszek, Makromol. Chem., Suppl., 1979, 3, 17 58. A.M. Boyle, K. Matyjaszewski, and St. Penczek, Macromolecules, 1977, 10, 269 59. K. Matyjaszewski, T. Diem, and St. Penczek, Makromol. Chem.,1979, 180, 1917 60. P. Dreyfuss and M. P. Dreyfuss, Adv. Chem. Series,1969, 91, 335  \f324  5 Ring-Opening Polymerizations  61. Kobayashi, H. Danda, and T. Saegusa, Macromolecules,1974, 7, 415 62. I.M. Robinson and G. Pruckmayr, Macromolecules, 1979, 12, 1043 63. T. Saegusa and S. Matsumoto, J. Polymer Sci.,1968, A-1,6, 459 64. T. Saegusa and S. Matsumoto, Macromolecules,1968, 1, 442 65. P. Dreyfuss, J. Macroml. Sci.-Chem., 1975, A7 (7), 1361 66. S. Kabayashi, H. Danda, and T. Sayegusa, Macromolecules, 1974, 7, 415 67. G. Pruckmayr and T.K. Wu, Macromolecules, 1978, 11, 265 68. E.J. Vandenberg, J. Polymer Sci., 1969, A-1,7, 525 69. S. Penczek and P. Kubisa, Chapt. 5 in Ring Opening Polymerizations, (T. Saegusa and E. Goethals, eds.), Am.  70. K. Wessermel, E. Fischer, K. Gutweiler, H.D. Hermann, and H. Chedron, Ang. Chem., Intern. Edit.,1967, 6 (6),  Chem. Soc. Symposium Series #59, 1977  526  71. M.B. Price and F.B. McAndrew, J. Macromol. Sci.-Chem., 1967, A1 (2), 231 72. M. Iguchi, Br. Polymer J., 1973, 5, 195 73. G. L. Collins, R. K. Greene, F. M. Bernardinelli, and W. V. Garruto, J. Polymer Sci., Polymer Letters, 1979, 17, 667 74. T. Miki, T. Higashimura, S. Okamura, J. Polymer Sci.,1967, A-1,5, 95 75. C.D. Kennedy, W.R. Sorenson, and G.G. McClaf\ufb01n, Am. Chem. Soc. Polymer Preprints, 1966, 7, 667 76. V. Jaack and W. Kern, Makromol. Chem.,1963, 62, 1 77. K. Weissermel, E. Fischer, and K. Gutweiler, Kunststoffe,1964, 54, 410 78. M. Ikeda, J. Chem. Soc. Japan. Ind. Chem. Sect, 1962, 65, 691 (1962). (From Ref. 1., p. 245). 79. Y. Yamashita, M. Okada, and T. Suyama. Makromol. Chem., 1968, 111, 277 80. B.A. Rosenberg, B.A. Kamarov, T.I. Ponomareva, and N.S Enikolopyan, J. Polymer Sci., Polymer Chem. Ed.,  81. S. Penczek and P. Kubisa, Chapt. 5 in Ring Opening Polymerizations, (T. Saegusa and E. Goethals, eds.), Am.  1973, 11, 1  Chem. Soc. Symposium Series 1977, #59  82. J.W. Hill and W. H. Carothers, J. Am. Chem. Soc., 1935, 57, 925 83. A.A. Strepikheev and A. V. Volokhima, Dokl. Akad. Nauk SSSR, 1954, 99, 407 84. R.C. Schulz, K. Albrecht, C. Rentsch, and Q. V. Tran Thi, Chapt. 6 in Ring Opening Polymerization, (T. Saegusa  and E. Goethals, eds.), Am.Chem.Soc. Symposium Series #59, 1977  85. D. Weichert. J. Polymer Sci., 1967, C16, 2701 86. K. Satome and I. Hodiza, Makromol. Chem.,1965, 82, 41 87. Y.N. Sazanov, Usp. Khim., 1968, 37, 1084 88. E.B. Ludvig, D.K. Khomyakov, and G.S. Sanina, J. Polymer Sci., Symposia # 42, 1973, 289 ; E. B. Ludvig,  B. G. Belenkaya, and A. K. Khomyakov, Eur. Polymer J., 1981, 17, 1097 89. K. Makiguchi, T. Satoh, and T. Kakuchi, Macromolecules, 2011 44 (7), 1999 90. D. Bourissou, B. Martin-Vaca, A. Dumitrescu, M. Graullier, and F. Lacombe, Macromolecules, 2005, 38, 9993 91. S. Penszek, J. Polymer Sci, Part A. Polym. Chem., 2000, 38,1919 92. L. Zang, F. Nederberg, R.C. Pratt, R.M. Waymouth, J.L. Hedrick, and C.W. Wade, Macromolecules, 2007, 40, 4154 93. A. Leborgne, D. Grenier, R.E. Prud\u2019homme, and N. Spassky, Eur. Polymer J., 1981, 17, 1103 94. R.H. Young, M. Matzner, and L.A. Pilato, Chapt. 11 in Ring-Opening Polymerizations, (T. Saegusa and  E. Goethals, eds.), Am. Chem. Soc. Symposium Series #59, 1977  95. G.L. Brode and J.V. Koleske, Chapt. 7 in Polymerization of Heterocyclics, (D. Vogl and J. Furukawa, eds.), Dekker, New York, 1973; J. G. Noltes, F. Verbeek, H. G. J. Overmars, and J. Boersma, J.
