Repository: JonathanOnorato/ChemLP

# ChemLP
A Chemistry Natural Language Processing Tool

File: Bowman/textbook_files/Polymer_Chemistry_by_Koltzsenburg_Maskos_and_Nuyken.json (part 23 of 30)
with  very precise geometry (such as molded parts for precision engineering) can be produced", " another  advantage  of  this  technology  is  that  injection  processes  can  be  automated", " however,  the  injection  tools  required  are  very  expensive  so  this  technique  is  only   economically viable for larger scale production processes", "more recently, the forms can be  made using 3d printing techniques", "these forms are much cheaper and can be used for  prototype production but are generally not suitable for large series products", " typical materials manufactured using injection molding techniques are polypropyl- ene, pbt, polyether sulfone, pmma, polyamide, polyoxymethylene, polycarbonate, poly- styrene,  and  styrenic  copolymers", " these  materials  are  used  in  car  manufacturing  (dashboards, bumpers, air intake manifolds, lighting parts) or in the production of toys  (such as lego building blocks made from abs)", " based on the principle of injection molding, process variations have been developed   which are discussed in the following sections", "  multi-component injection molding in this variant, several different materials are introduced into the injection molding tool  simultaneously or sequentially", "this can be done using a single gate or several gates", "this  process enables the production of complex workpieces which have, e.g., sandwich struc- tures", "components made out of different materials with pronounced mechanical differ- ences such as sealing units with integrated gaskets can also be made in this way", " alternatively, two differently colored batches of the same polymer can be processed  together  into  multicolored  parts,  such  as  the  rear  light  covers  for  cars,  using  multi-  component injection molding", "  fluid injection technique it is possible to produce hollow parts by fluid injection molding in which a gas or a liquid  is injected into the form together with the polymer melt", "the fluid, mostly an inert gas    448    chapter 17 \u00b7 the basics of plastics processing  such as nitrogen, is introduced into the form towards the end of the filling process", "the  injected fluid displaces a part of the plastic and creates a hollow space", "the advantage of  internal gas pressure injection molding is the ability to be able to produce thick-walled parts  such as handles or ledges and rails", "before the development of this technology these kinds  of  thick-walled  plastic  parts  were  produced  as  solid  pieces  with  long  cycle  times  (low   process throughput), making them very expensive", "a further, significant advantage of this  method is the reduction in the amount of material per part", "additionally, hollow parts  have improved stiffness compared to equally heavy, solid molded parts", " the use of water as a fluid is conceivable but the technical implementation has so far  not been successful because of installation and operational difficulties inherent with using  water (e.g., leaks and corrosion problems)", "  lost and soluble core techniques the end result of these processes are similar to the fluid injection technique except that in  this case a hollow space is created in the plastic mass by the insertion of a solid body made  out  of  a  metal  alloy  with  a  low  melting  point  (lost  core)  or  a  water-soluble  polymer   (soluble core) into the form and the polymer is then injected around it", "the core is subse- quently  melted  or  dissolved  out", " for  example,  tin/bismuth  alloys  are  used  for  lost  core  technology", "the advantage of using this technique instead of fluid injection is that hollow  spaces with complex geometry, not possible with a simple fluid core, can be produced", "an  example of the use of this kind of manufacturing process is the production of automotive  intake  manifolds", " alternatively,  for  less  complex  components,  the  production  of  two   half-shells, which are then welded or glued together, or blow molding (7 sect", "17.1.4) are  often less complicated, more cost-effective, methods", "  injection stamping during this process the tool is not closed completely so the polymer melt is injected essen- tially without excess pressure", "only after injection is complete is a higher pressure created  by closing the form", "the advantage of this technique is the ability to produce parts with  relatively low levels of internal stress as the polymer chains undergo less shearing and are  less  deformed  during  this  process  than  during  injection  into  a  closed  form", " thus,  this  process is well suited for the production of cds or dvds as well as optical components of  a high quality such as glass panes or lenses", "  powder injection molding powder  injection  molding  (pim)  is  used  to  produce  molded  parts  made  out  of  metal  or  ceramics", "this is done by mixing a metal or ceramic powder with a plastic granulate to obtain  a mix that can be processed by injection molding", "the mixture is prepared in such a way that  the very abrasive metal or ceramic particles are completely encapsulated by the less abrasive  polymer melt so that premature wear of the injection apparatus can  minimized", "a molded  part made out of metal or ceramic particles bound together by the polymer is formed", "in a  subsequent bonding agent removal step the polymer is removed", "this can be achieved by dis- solving  the  polymer  in  an  organic  solvent  or  in  water  (for   polyglycols,  for  example)", " alternatively, a chemically induced depolymerization is also possible", "this can be achieved  by the addition of acid if polyoxymethylene is employed as the bonding agent; this polymer  decomposes to gaseous formaldehyde as a result of its low ceiling temperature (7 sect", "10.2.5)", "after removing the polymeric binder, a metal or ceramic part is obtained with only a  minimum mechanical stability-a \u201cgreen body.\u201d the green body is then sintered to pro- duce the final article", " 17   17.1 \u00b7 primary molding processes  449  17  this  process  enables  technically  challenging  and  complex  metal  and  ceramic  parts  (such as very small or filigree structures) to be molded in large numbers in an efficient  manufacturing  process  with  excellent  tolerance  limits", " even  though  shrinkage  during  pim is often ca", "20 % (depending on the proportion of bonding agent and the particle size  distribution of the polymer used), very precise and delicate components can be produced  with excellent reproducibility", " 17.1.4   blow molding  blow  molding,  also  known  as  extrusion  blowing  or  blow  molding  of  hollow  objects,  is  a  method used for the production of hollow parts from thermoplastic polymers", "this two-  step process is similar to a combination of extrusion and injection molding", " in the first step a tube-like preform, the so-called parison, is produced using a conventional  extrusion process with a ring die (see above, blown film extrusion)", "in the second step this  preform is then transferred to a tool whose inner contours correspond to the outer contours  of the molded part being produced", "a hollow mandrel or needle is inserted into the top end of  the hot and still malleable tube", "the tool is closed, resulting in the other end of the tube being  pressed,  welded  together,  and  sealed", " compressed  air  is  forced  into  the  tube  through  the   mandrel or hollow needle, forcing the polymer onto the contours of the form (", "fig", "17.7)", "   a  clamping system  blow mold  polymer hose  c  blow pin  b  d   ", "fig", "17.7  process steps during blow molding hollow objects", "(a) introducing the preform into the  form and onto the mandrel", "(b) form closure", "(c) inflation of the preform to the final form", "(d) opening  the blowing mold and demolding   450    chapter 17 \u00b7 the basics of plastics processing  an  analogous  process  is  used  to  give  tires  their  profile  using   inflatable  \u201cbladders\u201d  inside   the unvulcanized tires", "after cooling one obtains a hollow part", "hollow objects with volumes  as small as several milliliters or as large as several cubic meters can be produced using this   process", " control of wall thickness is subject to a certain degree of process-related fluctuation  so tolerances are greater than those of injection molded parts", "however, it is possible to  vary continuously the wall thickness of the preform during extrusion so that the pre- form  can  have  different  wall  thicknesses  along  its  long  axis", " this  enables  the  hollow  part produced to have walls that have intentionally been made thicker in critical areas  which need greater strength", "as the cooling process for hollow parts is slow (one-sided  wall contact) the form is usually cooled actively by circulation of a cooling agent within  the tool", " blow  molding  is  traditionally  widely  used  in  the  packaging  sector  to  make,  for  example,  plastic  bottles", " technical  objects  such  as  drums,  fuel  tanks,  ventilation  ducts,  boots  (cvj-boots),  or  expansion  joints  can  also  be  produced  in  this  way", " polyolefins, pet, pvc, polyamide, polycarbonate, pmma, abs, thermoplastic poly- urethane, and thermoplastic elastomers are typical materials", "the process can also be  modified by inserting labels into the form which are then firmly attached to the hol- low part during the blow molding  process (so-called in-mold labeling)", "handles can  also be inserted into special holding brackets in the form and thus welded onto the  molded object", " in  the  same  way  as  different  polymers  can  be  coextruded  simultaneously   (7 sect", "17.1.2), it is also possible to produce objects comprising layers of different poly- mers by blow molding", "the cohesion of polymers that do not adhere well to one another  can be improved by the coextrusion of a layer of a polymer (a tie-layer) compatible with  both layers and functioning as a compatibilizing layer", " different technical variations have been developed for blow molding just as for injec-  tion molding, and some of these are now briefly described", "  extrusion-stretch blow molding in this blow molding variant the preform is not only stretched laterally using compressed  air but is also simultaneously stretched longitudinally by a die stamp", "this leads to a biax- ial stretching and orientation of the material, resulting in especially thin wall thicknesses", " biaxial  orientation  also  improves  the  strength  of  partially  crystalline  materials  such  as  pet and leads to a further reduction of wall thickness so that considerable amounts of  material can be saved", "  injection blow molding during this process the preform is not produced by extrusion but by injection molding", " this is then inflated to the desired size by blow molding", "the main advantage of this pro- cess is that the endproduct, in contrast to extruded tubes, which have a visible welding  seam on the base area, can be produced without seams", "the advantages of injection mold- ing  are  also  beneficial  for  the  production  of  precise  bottle  screw  threads  and  necks,  although the process involves extra investment cost", " 17   17.1 \u00b7 primary molding processes  451  17   injection-stretch blow molding  this process is a combination of extrusion-stretch blow molding and injection blow   molding", "a preform produced by injection molding is stretched through a die stamp in its  plastic state and is then inflated and laterally stretched by compressed air", "the  advantage  of this process is that the preforms are especially compact and can thus, if their  manufacture  does not take place on-site, be easily and cost-effectively transported elsewhere", "this too  is a process generally only used for small number production runs", " 17.1.5   calendering  calendering  is  the  process  whereby  polymers  are  rolled  out  into  broad  strips  (films  or  sheets) at temperatures above their melting temperature for partially crystalline plastics or  above their glass transition temperature for amorphous materials", "the calendered sheets  are often semi-finished products for further process steps", "calendering is similar to many  thermoforming processes in that it is basically rather simple: the plastic material is first  passed through an extruder or kneading machine to heat it to a temperature at which it is  malleable  and  then  passed  over  a  sequence  of  heated  roller  pairs  through  narrow  gaps  (nips)", "as a result the material is rolled out into a continuous flat shape of well-defined  thickness (which can be varied by adjusting the nip between the rollers)", "in the simplest  case the roll axes are arranged in a single plane but other arrangements are often employed  (", "fig", "17.8)", " usually  the  amount  of  material  initially  added  to  the  calender  is  greater  than  that  which  can  immediately  pass  between  the  first  pair  of  rollers", " the  addition  of  material  needs to be adjusted to the speed at which material is processed", "the backlog made up of  some of the polymer melt forms what is called the bank in which, because of the rotating  motion of the rollers, intensive mixing occurs and from which the surface is continually  removed", "guides at the sides of the rollers ensure that all the material stays on the rollers", " a  b  c  d   ", "fig", "17.8  roller configurations for a four-roll calender", "(a) f-calender", "(b) i-calender", "(c) z-calender", " (d) l-calender   452    chapter 17 \u00b7 the basics of plastics processing  after the material has passed through the nip of the first pair of rollers, the material  tends to stay on the hotter roller or that with a faster speed of rotation and this roller trans- ports the material to the next pair", "after the material has been conveyed through the last  nip it is picked up by suitable tools and either wound to a roll or cut to size and stacked", " calendering is a technically important process for making thick films or sheets from  pvc used for flooring or curtains", "rubbery materials (elastomers, 7 chap", "18) are often  compounded  and  calendered  before  being  cross-linked", " calendered  polyethylene  and  polystyrene  are  also  common  but  thinner  films  are  usually  made  using  blow  extrusion  processes (7 sect", "17.1.4)", " the high viscosity of the polymer melt exercises considerable pressure on the rollers at  the nip and this can lead to their deformation", "this would result in the calendered sheet  being thicker in the middle and must therefore be prevented", "this is especially difficult for  very  wide  rollers  (some  rollers,  such  as  those  used  for  roofing  membranes,  are  several  meters wide) so that calendering facilities that can accurately produce larger width sheets  or films are extremely expensive", "thus, this process is only viable for mass production", " 17.1.6   pressing  pressing is, in principle, also a simple technique for thermoforming polymers", "it is of great  importance  for  the  processing  of  polymers  whose  final  manufacturing  stage  involves  cross- linking", "the un-cross-linked polymers are placed in a heated, open form", "at this  stage the polymer can be a powder, a granulate, or in lump or sheet form", "the form is then  closed", "as a result of the pressure on the closed form, the material is evenly distributed  throughout the mold", "the chemical cross-linking of the material is initiated by the high  temperature of the form (", "fig", "17.9)", "after allowing the material to adjust to the form, the  article can either be removed from the press hot or cooled before removal", "this technique  can also be used for making foamed articles", " although apparently very simple, this process requires considerable attention to detail  in  practice;  the  material  properties,  geometry  of  the  mold,  temperature  variation,  and  duration of the cycle are all important parameters", "in particular, the onset of cross-linking   17  thermoplast: cooling heating duroplast:  and hardening    molding material   ", "fig", "17.9  pressing process steps  demolding   17.2 \u00b7 fiber-reinforced plastics  453  17  needs to be avoided before the mold is completely filled by the malleable polymer", "it is also  important not to use excessive temperature or cycle times to keep the heat history of the  material (its premature ageing) to a minimum", " as well as for elastomers (7 chap", "18), pressing is often employed for forming duro- plasts such as melamine, phenol, or formaldehyde resins and for polyester and epoxide  resins (7 sect", "8.6)", "it is also of considerable technical significance for the molding of fiber-  reinforced composites (7 sect", "17.2)", " 17.1.7   other primary molding processes  as well as the processes described so far, there are also other molding processes whose  detailed description are beyond the scope of this book", "examples of these are:  5 casting  5 dip molding  5 rapid prototyping  5 stereolithography  for further information, the interested reader is referred to specialized textbooks dis-  cussing the processing of thermoplastics", " 17.2    fiber-reinforced plastics  fiber-reinforced  plastics  (frp)  are  composite  materials  in  which  fibrous  reinforcing  materials are enclosed in a plastic matrix", "the fibers lend the material a higher modulus  and an increased tensile strength", "any stress applied to the material, such as when it is  stretched,  is  transferred  to  and  borne  by  the  reinforcing  fibers", " obviously,  these  effects  depend on the physical properties of the fiber, such as e-modulus, elongation at break,  and tensile strength, being greater than those of the matrix", "on the other hand, the matrix  polymer stabilizes the fibers so that, for example, they do not break when folded across  their long axis", "load transfer between the matrix and the fibers can only take place if there  is sufficient adhesion between the fibers and the matrix material", "adequate adhesion is  thus essential for the improvement of the material properties", "to achieve this, most fibers  are treated before being used for composite manufacture by coating them with a matrix-  specific layer-the sizing", " reinforcing fibers can be either inorganic fibers such as glass or basalt fibers or organic  fibers such as polyaramide or carbon fibers", "natural and thus renewable fibers made out  of  wood,  flax,  hemp,  or  sisal  are  also  used", " however,  the  latter  induce  only  moderate  improvements in the mechanical properties of the material, although they do have advan- tages with regard to their cost and potential recyclability", " reinforcing fibers can be categorized into three groups according to their length:  5 short fibers are between 0.1 and 1 mm long", "because of the short fiber length,  polymers containing short fibers can be processed by, for example, the typical  injection molding or extrusion processes described above", "composite materials  reinforced with short fibers usually have a fiber content of 20-50 wt%", "  the material can be recycled if it is very selectively collected or sorted  (7 chap", "21)", "  454    chapter 17 \u00b7 the basics of plastics processing   5 long fibers are between 1 and 50 mm long", "thermoplastics containing long fibers can   also be extruded", "long fibers are also often used to reinforce duroplasts", "the  proportion of long fiber in composites is usually 60-70 vol% and thus higher than  the usual level for short fibers", "because of their outstanding material properties, such  as their high specific modulus, these materials can be used as high-performance  materials in lightweight construction applications such as the rotor blades of  helicopters", "however, although materials reinforced with long fibers have such  excellent material properties, they are not easily recycled", "  5 continuous fibers are even longer fibers", "their use in composite materials results in   materials with the highest strengths and moduli", " to  be  able  to  handle  these  fibers  more  easily  they  are  often  bundled  or  made  into   woven or non-woven materials", " matrix polymers can be thermoplastics or cross-linked thermosets", "in the class of thermo- plastic materials it is possible to reinforce nearly all polymers with fibers", "examples are poly- amides, pe, pp, polyamide, ps, pbt, polyether ether ketone (peek), and polysulfone", "epoxide,  phenol and formaldehyde, melamine, and urea resins and unsaturated polyester resins are the  dominant duroplast matrices (7 sect", "8.6) but cyclic polyolefins such as polynorbornene and  cyclopentadiene are also used as thermoset matrices", "frp materials made from duroplasts  often have the best material properties although their impact resistance is often not as good as  that achieved by thermoplastic composites", "furthermore, once cross-linked, the articles can  no longer be re-formed so that recycling is essentially impossible", "lastly, the process of mak- ing thermoset composites is generally time- consuming and expensive", " in practice, the fiber bundles are often impregnated with the matrix material and pro-  cessed to semi-finished products called prepregs", " glass mat reinforced thermoplastics (gmt) and long fiber reinforced thermoplastics  (lft) are especially important for thermoplastic frps", "gmt semi-finished products are  usually transformed into the desired final form by pressing and heating", "lft materials can  be extruded into a press mold, for example (7 sect", "17.1.6)", " duroplastic fiber-reinforced materials are categorized into three groups: sheet molding  compounds  (smc),  bulk  molding  compounds  (bmc),  and  prepregs", " smc  semi-finished  products are non-cross-linked prepolymer and reinforcement, in the form of short or long  fibers, in sheet form", "bulk molding compounds are similar to smc in composition; how- ever, they are doughy, viscous, shapeless masses", "other names for bmc are dough molding  compounds (dmc) or premixes", "smc are always processed using hot presses", "bmc can be  processed  either  by  pressing  or  by  reactive  injection  molding  (7 sect", " 17.1.3)", " prepregs  containing continuous fibers are usually used in a roll or sheet form", "they are cured (hard- ened) in autoclaves under pressure at higher temperatures", " besides the processes described in the previous paragraphs for the processing of short  and long fiber-reinforced frp, the following special processes have also been developed  for the processing of fiber-reinforced composite materials", "  layer pressing with this process smc are layered one above another and processed into multi-layer lam- inates", "as an alternative to this, non-planar workpieces such as pipes can be produced by  wrapping layers of the impregnated smc onto an inert core and then hardening them", " 17   17.2 \u00b7 fiber-reinforced plastics  455  17   fiber spraying this process is used for the production of molded parts with a matrix of unsaturated  polyester  resins  (up-resins)  and  for  polyurethanes  with  glass  fiber  reinforcements", " the  process  consists  of  spraying  comparatively  short  glass  fibers  and  the  up  resin  simultaneously onto a surface where they are thermally cured", "for this process, con- tinuous  glass  fibers  are  cut  and  sprayed  onto  a  surface  using  compressed  air  with  a  fiber spraying gun", "wood and other materials can be used for the molds", "because of  the relatively simple and cost- efficient nature of this process, it is suitable, in contrast  to many other plastic processing processes, for short and medium production runs as  well as for coatings", "  pultrusion pultrusion  involves  fiber  bundles  or  mats  being  impregnated  with  resin  and  then  being given the desired form by pulling the material through a die", "in contrast to an  extrusion which works by pushing or squeezing the polymer melt through an orifice,  a pultrusion machine pulls the material through the die", "if the die is heated, the cross- linking  of  duroplasts  is  initiated;  in  the  case  of  thermoplastic  materials  the  fiber  strands are welded together", "the cross-linking process for duroplasts is completed on  a  heated  hardening  line", " pulling  the  material  through  the  die  requires  significant  force because of the frictional forces that are created, so hydraulic systems are used", " pultrusion  is  typically  used  for  producing  long  and  continuous  fiber-reinforced   composites", "  resin transfer molding for resin transfer molding (rtm), flat reinforcing materials such as glass fiber mats are  inserted into the mold", "the form is then closed and evacuated", "the resin (usually the pre- polymers  of  a  duroplast)  is  injected  under  pressure,  impregnates  the  inserted  fibrous  material, and is then cured", "  hand lay-up as the name of this process suggests, this process requires a lot of manual labor and is  therefore only cost-efficient for high-price, small scale production of large molded parts", " on the other hand, little investment is required", " hollow objects of large volume or open molded parts can be produced using a hand  lay-up process", "for this process an inert carrier (such as wood or plaster), on whose sur- face the frp molded part is produced, is covered with a release agent so that it can be  separated from the frp part at the end of the process", "the matrix resin and the reinforc- ing material are alternately applied onto the carrier manually, mostly using either a spray  gun  or  a  brush,  until  the  desired  material  thickness  is  reached  and  the  object  can  be  hardened", " this process is used for producing items such as silos or other big containers, boats, or  bodywork for small-scale vehicle production series (e.g., prototypes)", "unsaturated polyes- ter resins (up-resins) or epoxide resins are the typical matrix materials", "  456    chapter 17 \u00b7 the basics of plastics processing  17.3    foams  foams  are  heterogeneous  materials  comprising  a  gaseous  phase  and  a  solid  or  liquid  phase", "nearly all polymers can be made into a foam just as can other materials, such as  metals, ceramic materials, and, as is well known, watery systems such as soap solutions", " 17.3.1   properties of foamed materials  foams  have  a  low  density  because  a  portion  of  their  volume  is  gaseous", " their  density  (weight/volume) is often given as part of their specification and can be as low as ~6 kg/m3  (for comparison, air has a density of slightly over 1 kg/m3 at ambient temperature and  pressure)", "for so-called microcell or micro-cellular foams the pores or cells have diameters  below 100 \u03bcm", "fine-celled foams have cell diameters of 100 \u03bcm to 1 mm, whereas the cells  of the so-called large cell foams have diameters larger than 1 mm", "these values are only a  rough  guide", " in  the  last  few  years  nanocell  foams  have  been  made  whose  pore  size  is   considerably less than 1 \u03bcm and which have great potential in the area of thermal isolation  (7 sect", "17.3.2, aerogels)", " there are three basic types of foam which can be categorized depending on the shape   of the cells or pores and their distribution within the foam:  5 the pores of the so-called closed-cell foams are not connected but are isolated from  one another", "this is why these materials are not permeable to gases or liquids", "they  also cannot be compressed as easily as open-cell structures", "such materials are very  good thermal insulators", "they can also be used for applications where shock and  impact need to be absorbed", "  5 in contrast to closed-cell foams, in open-cell foams the individual cells are connected  to each other", "a liquid or gaseous medium can therefore freely circulate within the  foam as long as the pore size is not too small", "thus, aided by capillary action,  open-cell foams always adsorb liquid", "they are very useful, for example, as cleaning  sponges", "however, the extent to which they absorb liquid does depend on the  wettability of the pore surfaces by the particular fluid", "in addition, in micro-cellular  foams with their very small pore size, free convection of the trapped fluid is largely  impeded (hagen-poiseuille law)", "additionally, such foams also absorb sound waves  very well as these \u201cplay themselves out\u201d within the extremely complex inner  structures", "thus, they are also used for sound insulation", "open-cell foams are also  very good thermal insulators so they form thermal insulation components in  construction as well as in refrigerators and freezers", "open-cell foams (provided the  appropriate polymer is used) can also be very soft and easily deformable as the air  contained within the foam can readily escape when the foam is compressed", "they  therefore often form the cushions in seating", "  5 as well as the above foam types, foams that belong somewhere between the two   groups also exist and these are referred to as mixed-cell foams", " if the pore size distribution is not uniform throughout the component but is subject to  a regular gradient, then the material is referred to as an integral foam", "the variation in  density along a cross-section of a block of this sort of material is shown in ", "fig", "17.10", "the  weight of a component can be reduced by using integral foam without having to forego a  stiff outer shell", " 17   17.3 \u00b7 foams   ", "fig", "17.10  diagram showing  the variation in density along  the cross-section of an integral  foam  457  17  density in g/cm3  cross section  the material properties of foams are numerous and varied", "these properties are not  only linked to the specific gravity, pore size, and type but also depend on the processing  conditions and, of course, to a large extent on the chemistry and physical properties of the  polymer from which they are made, such as its glass transition temperature", "thus, foams  made  from  duromers  such  as  urea-  or  phenol-formaldehyde  resins  are  brittle  and  are  referred to as hard foams", "they are not markedly deformed under compression; however,  they do break if the force is too large", "in contrast, tough hard foams exist, such as those  made from polyurethane or polystyrene, which can be more compressed and can, at least  partly, take on their original shape again when the compressive force is released", "flexible  foams can be easily deformed and take on their original shape again once the applied force  is removed", " the main uses of foams are as follows:   5 heat insulation, e.g., in buildings or refrigerators and freezers  5 sound insulation, e.g., for rooms or vehicles  5 lightweight constructions, e.g., vehicle and aircraft construction  5 cushions, e.g., in mattresses or furniture upholstery, but also in shoe soles or   packaging   5 safety, e.g., in car bumpers or motorbike helmets  17.3.2   foam production  to  make  a  polymer  foam  using  a  thermoplastic,  the  polymer  must  first  be  heated  to   transform it into its plastic state", "if the foam is to be made from duromers, the prepoly- mers are usually already capable of flowing", "if not, they are gently warmed to avoid initiat-   458    chapter 17 \u00b7 the basics of plastics processing   ", "fig", "17.11  reaction of an  isocyanate and water to  produce carbon dioxide (foam  forming in polyurethanes)  r-nco  h2o  r-nh2  co2  h n  r  o  c oh  ing thermal cross-linking", "after this, gas bubbles are introduced into the plastic material", " this  can  be  done  either  mechanically,  chemically,  or  physically", " mechanical  gas  bubble  introduction involves gas being injected into the polymer melt or the melt is stirred very  rapidly to fold in the gas, which is then distributed as smaller bubbles, in the same way as  an egg white can be beaten to produce a foam (so-called blown foams)", "chemical reactions  producing a gas can also be used to create the gas within the polymer", "polyurethane foams  (see below), foamed by the carbon dioxide from the reaction of the isocyanate monomer  with water, are an important example of such a process (", "fig", "17.11)", "if a solvent with a  low boiling point is added to the polymer mass and the solvent evaporated by heating,  then the foam is said to have been formed by physical means", "the blowing agent in this  case is called a physical blowing agent (pba)", "an example is the evaporation of pentane  during the production of polystyrene particle (or bead) foam (see below)", "supercritical  fluids can also be used for the production of micro-cellular foams", " the foam structure of thermoplastics is frozen by cooling the polymer below its melt- ing or glass transition temperature", "in the case of duroplasts or elastomers, cross-linking,  initiated thermally, proceeds until the foam hardens", " making open-cell foams is more challenging from a technical point of view than mak- ing closed-cell systems", "the reason for this is that the rate of formation of the blowing  agent has to be precisely controlled to ensure that it is fast enough to make the cells con- nect with one another and to break the polymer film between them, but not so fast that the  foam collapses", " in principle, many of the typical thermoplastic manufacturing techniques discussed in  the previous paragraphs can also be used for the production of polymer foams", "however,  several important special techniques exist, especially for the production of polystyrene or  polyurethane foams, which are discussed in the following", " 17.3.2.1   foam extrusion during this process, which is mostly used for the production of polypropylene foams,  but also for the production of polyethylene, polystyrene, or pet foams, the melted poly- mer and a propellant (often pentane or carbon dioxide) under high pressure are extruded", " to  achieve  an  even  distribution  of  the  gas  bubbles  and  to  control  the  extrusion,  two  extruders in a cascade or tandem arrangement are sometimes used", "in the first extruder  the polymer is melted and the blowing agent (the propellant) is added", "as long as the  pressure  in  the  extruder  is  above  the  vapor  pressure  of  the  propellant,  it  remains  as  a  liquid or becomes dissolved in the melt", "because the dissolved propellant acts as a plas- ticizer, the viscosity of the system is significantly decreased so that it is often necessary to  cool the system to ensure that the melt does not spray out of the extruder in an uncon- trolled fashion", "the easiest way to achieve this technically is to transfer the melt into a  second  extruder;  the  cooling  extruder", " this  arrangement  is  shown  schematically  in  ", "fig", "17.12", " 17   17.3 \u00b7 foams  459  17  polymer hopper  blowing agent  pump  motor  melt extruder  motor  cooling extruder  expanded polymer strand   ", "fig", "17.12  tandem extruder arrangement for foam extrusion  after leaving the cooling extruder\u2019s die, the pressure decreases dramatically and the  polymer mass expands by a factor of between 20 and 50", "this process is used to produce  foamed molded parts such as foamed polyethylene or polypropylene sheets which are  used,  for  example,  as  under-floor  sound-proofing", " foamed  polystyrene  (e.g.,  ceiling)  tiles  can  also  be  made  in  this  way", " foamed  granules  can  also  be  obtained,  which  are  then joined together with the desired molded part in a subsequent step, for example, by  welding (7 sect", "17.6)", " as a variation on this process, smaller strands can be extruded into a pressure vessel  filled with water", "the extruded strands are cooled by the water and then cut into granules  by rotating knives", "the water pressure hinders an evaporation of the propellant and this  remains in the polymer", "after the polymer has been cooled down, an expansion is no lon- ger possible so one obtains a polymer granulate containing propellant", "this can be foamed  using the molded part process, a discussion of which follows", " 17.3.2.2   molded part process this  technique  is  used  to  make,  for  example,  molded  parts  from  polystyrene  (eps,  expanded polystyrene) and polypropylene (epp, expanded polypropylene)", "foamed gran- ules, produced by processes such as foam extrusion, described above, are manufactured  into larger molded parts", "the foam granules, after extrusion, generally contain up to half  the original amount of propellant either dissolved in the polymer or in a liquid state", "these  granules are placed in a form and heated in an autoclave, for example using steam, to a  temperature above the glass temperature or melting point of the polymer", "when this tem- perature is reached, two processes take place", "the propellant, because of its vapor pressure,  causes the granules to expand further, whereby these fill the form and are pressed against  another", " parallel  to  this,  the  malleable  particle  surfaces  are  fused  together  to  give  the  molded part a degree of cohesiveness despite the original individual granules remaining  discernible", "for this reason, such parts are said to be made of particulate foam", "  460    chapter 17 \u00b7 the basics of plastics processing  very large molded foam parts with densities of 12-300 kg/m3 can be produced using  this process", "the main advantage of the process is the very evenly distributed density of  the molded parts throughout their entire volume", "this cannot be achieved by direct mold  foaming processes, such as injection molding, because the foam\u2019s inherent excellent ther- mal insulation properties (especially for closed-cell foams such as polystyrene) lead to the  materials cooling in a slow and uneven fashion", "thus, during the cooling process the pore  structure changes so that the outer parts of the molded part, which cool faster, have a dif- ferent  pore  size  distribution  than  the  inner  parts", " this  effect  is,  of  course,  particularly  pronounced in large molded parts", " polystyrene molded foam parts are used on a large scale in construction for insulating  roofs and facades", "they are also used for insulating refrigerators", "as well as thermal insu- lation, epp molded parts are being increasingly used in the automotive sector, for exam- ple, as bumper cores", " 17.3.2.3   the polystyrene process to produce blocks of eps, which have come to be colloquially referred to by the trade- name  styropor\u00ae,  a  granulate  containing  propellant  is  joined  together  into  bigger  blocks", "this granulate with a pentane content of around 5 wt% can be produced using  pearl  polymerization", " in  this  process,  a  suspension  polymerization  (7 sect", "16.4)  is  carried  out  in  a  pressure  vessel  and  pentane  is  added,  which  then  dissolves  into  the  evolving  ps-pearls  under  pressure", " before  the  vessel  is  depressurized  the  system  is  cooled down to below the glass transition temperature of the pentane-containing poly- mer (plasticizer effect!) so that the pentane is trapped in the polymer and the pearls  cannot expand when the vessel is opened", "alternatively, one can also produce polymer  granulate  containing  propellant  by  foam  extrusion  followed  by  underwater  granula- tion under pressure (see above)", "both processes are used as large-scale manufacturing  processes", " in a first step, this semolina-shaped granulate with particle sizes of between 0.5 and  2 mm is pre-expanded by heating, for example using steam, to temperatures above the  glass  transition  temperature  of  polystyrene  (100  \u00b0c)", " pentane  boils  at  about  30  \u00b0c   (n- pentane 36 \u00b0c, iso-pentane 28 \u00b0c) and the polymer granules
