Repository: JonathanOnorato/ChemLP

# ChemLP
A Chemistry Natural Language Processing Tool

File: Bowman/textbook_files/Polymer_Synthesis_Theory_and_Practice_by_Braun_Cherdron_Rehahn_Ritter_and_Voit.json (part 23 of 28)
epoxy resin, but at the same time act as crosslinking agents (e.g., low-viscosity mono- and diepoxides or allyl glycidyl ether)", "most crosslinking reactions only set in at higher temperatures so that the epoxy resin and crosslinker can be mixed and stored at room temperature", "in practice, polybasic carboxylic acids, acid anhydrides, and amines are generally used as curing agents", "in contrast to carboxylic acids, which only react sufficiently fast at high temperatures (above 180()c), carboxylic acid anhydrides (e.g., phthalic acid anhydride) allow crosslinking to be achieved at 100()c, especially in the presence of catalytic amounts of a tertiary amine", "optimum crosslinking is obtained with about 0.5 mol anhydride per mol epoxy groups", " crosslinking with amines can be carried out either catalytically with tertiary amines (e.g., with n,n-dimethylbenzylamine), or especially by equimolar conver- sion with primary or secondary oligoamines at higher temperatures", "this reaction is catalyzed by compounds that are capable of forming hydrogen bonds (water, alcohols, phenols, carboxylic acids, etc.)", "the most favorable ratio of amine/ epoxide is not necessarily the stoichiometric ratio and therefore must be determined empirically in each case", " in the crosslinked state, epoxy resins are highly resistant to chemicals, tempera- ture, and solvents and are also endowed with good electrical properties", "they are therefore employed, for example, as casting resins in electro- and electronic   320  4 synthesis of macromolecules by step growth polymerization  industry as well as resistant lacquers and coatings", "moreover, they possess excellent adhesive power for many plastics, wood, and metals (\u201creaction adhesives\u201d; \u201ctwo- component adhesives\u201d)", " example 4.24 preparation of epoxy resins from bisphenol a and epichlorohydrin safety precautions: before this experiment is carried out, sect", "2.2.5 must be read as well as the material safety data sheets (msds) for all chemicals and products used", " epichlorohydrin, epoxy resins, and their curing agents are considered to be primary skin irritants", "some aromatic amines used as curing agents may be carci- nogenic and should be handled with great care", "moreover, by prolonged action on the skin, epichlorohydrin is absorbed by the body and causes poisoning", "all contact with these substances is, therefore, to be avoided; if necessary, wash off with plenty of water", "wear safety goggles and rubber gloves! (a) preparation of an epoxy resin with a molecular weight of 900  22.8 g (0.1 mol) of pure bisphenol a (recrystallized from dilute acetic acid) are mixed, under a hood, with a solution of 7.5 g (0.188 mol) of naoh in 75 ml water contained in a 250 ml three-necked flask, fitted with thermometer, reflux condenser, and a powerful stirrer (good stirring is essential since the reaction mixture becomes heterogeneous)", "the contents of the flask is vigorously stirred and heated on an oil bath to 50()c within 10 min; 14.5 g (0.157 mol) of freshly distilled epichlorohydrin are then added in one batch", "(the molar ratio epichlorohydrin/bisphenol a is thus 1.57)", "the temperature is now raised to 95()c within 20 min and held steady for 40 min", "the temperature should not be allowed to exceed 95()c since high temper- ature favors side reactions", "the reflux condenser is now removed and the stirrer switched off so that the resin formed can settle out", "the clear aqueous upper layer is carefully siphoned off and the resin washed by vigorously stirring with hot distilled water at 80-95()c", "it is allowed to settle again and the wash water removed", "this washing procedure is repeated several times until 50 ml of the wash water is equivalent to less than 0.075 ml of 0.1 n hcl (indicator: methyl red)", "in order to remove the trapped water the washed resin is heated to 150()c with moderate stirring for 30 min, until it becomes clear", "finally, it is poured into a porcelain dish where it solidifies on cooling", "the solid epoxy resin has a softening point of about 70()c and a molecular weight of approximately 900 [n 2 in formula (ii)]", "the epoxy value (see below) is about 0.2, corresponding to 1.8 epoxy groups per molecule of resin (equivalent weight 500)", "it is soluble in aromatic hydrocarbons, tetrahydrofuran, and chloroform", "(b) preparation of an epoxy resin with a molecular weight of 1,400  \u00bc  under similar conditions to those used in (a), 22.8 g (0.1 mol) of bisphenol a, 5.55 g (0.14 mol) of naoh (dissolved in 56 ml water), and 11.3 g (0.123 mol) of epichlorohydrin are allowed to react with one another", "because of the smaller molar ratio of epichlorohydrin to bisphenol a (1.22) the resulting epoxy resin is of higher molecular weight than that produced in (a)", "the epoxy value is approximately 0.1, corresponding to 1.44 epoxy groups per molecule of resin (equivalent weight   bibliography  321  approximately 970)", "the molecular weight of the resin, softening at 97-103()c, is 3.7 in formula (ii)]", "found to be about 1,400 [n  \u00bc  determination of the epoxy value this method of determination depends on the addition of hydrogen halide to epoxy groups (1 mol of hydrogen halide is equivalent to 1 mol of epoxy groups) and is carried out as follows: 0.5-1.0 g of epoxy resin are refluxed with an excess (50 ml) of pyridine hydrochloride solution (16 ml pure concentrated hydrochloric acid are made up to 1 l with pure pyridine) for 20 min and, after cooling, are back-titrated with 0.1 n naoh, using phenolphthalein as indicator", "the epoxy number represents the gram equivalents of epoxide-oxygen per 100 g resin:  epoxy number  b \u00f0  a () 10e  \u00fe ()  n  epoxide equivalent 100g  \u00bc  ()  ()  titer for the sample (back titration), in ml; b  where a hydrochloride solution, in ml; n titration, in mol/l, e  \u00bc  \u00bc  weight of resin, in g", " titer of the pyridine \u00bc concentration of sodium hydroxide used for  the equivalent weight is the amount of resin that contains one equivalent of  \u00bc  epoxide; this is equal to 100/epoxy value", "(c) crosslinking (curing) of epoxy resins  with an amine: after determining the epoxy value and equivalent weight of the resin prepared according to (b), a small sample is melted in the oven at 150()c with the equivalent amount (0.25 mol per mol epoxy groups) of finely powdered 4,40- methylenedianiline and the mixture well stirred for 30 s", "after heating for 1 h at 150()c, the sample is taken out; it has now become insoluble and infusible", " with a carboxylic acid anhydride: 5 g of the resin prepared according to (a) are melted in a beaker at 120()c and 1.5 g of phthalic acid anhydride (0.6-0.8 equivalents per equivalent of epoxy groups) are stirred into the melt", "the mixture is held at 120()c for 1 h (after this time the resin is still soluble in acetone or chloroform) and then cured at 170-180()c for 1-2 h", " crosslinking of epoxy resins with carboxylic acid anhydrides is catalyzed by tertiary amines; thus, if 50 mg n,n-dimethyl aniline are added to the initial mixture in the above example, the curing process is already complete after 1 h at 120()c", " bibliography  m\u20acunchen  allen g, bevington j (eds) (1989) comprehensive polymer science, vol 5", "pergamon, oxford becker gw, braun d, oertel g (eds) (1993) kunststoff-handbuch, vol 7, polyurethanes", "hanser,  brook ma (1999) silicon in organic, organometallic, and polymer chemistry", "wiley, new york eisenbach cd, baumgartner m, guenter c (1986) in: lal j, mark je (eds) advances in elastomers  and rubber elasticity (polyurethanes)", "plenum, new york  elias hg (1984) macromolecules", "plenum, new york flory pj (1953) principles of polymer chemistry", "cornell university press, ithaca   322  4 synthesis of macromolecules by step growth polymerization  houben-weyl (1987) methoden der organischen chemie, vol e20, makromolekulare stoffe,  thieme, stuttgart  new york  kricheldorf hr (ed) (1992) handbook of polymer synthesis, part a and b", "marcel dekker,  mitsutoshi jikei j, kakimato m (2001) hyperbranched polymers: a promising new class of  materials", "prog polym sci 26:1233-1288  r\u20acosch l, weidner r polymerization chemistry of silicones", "in: encyclopedia of materials: science  and technology", "pergamon, amsterdam, (online resource 2001) schl\u20acuter ad (2000) synthesis of polymers", "wiley-vch, weinheim schmaljohan d, voit bi, jansen jfga, hendrdriks p, loontjens ja (2000) new coating systems based on vinyl ether- and oxetane-modified hyperbranched polyester", "macromol mater eng 275:31-41  voit bi (2000) new developments in hyperbranched polymers", "j polymer sci part a polym chem  38:2505-2525   modification of macromolecular substances  5  the term \u201cmodification of macromolecular substances\u201d is used for chemical and physical processes that are carried out after the actual synthesis, i.e., on the finished macromolecule", "chemical modifications are, for example, the conversion of ester side groups to hydroxy groups, chemical degradation, and crosslinking reactions", "physical modifications are also of great importance in industrial practice", "the utilization of additives to improve the processability (processing agents) or to increase the resistance to oxygen and light (oxidation inhibitors, photostabilizers) are among such modifications", "finally, there are some methods applied in order to modify the mechanical properties of polymers", "these include the admixing of inorganic fillers (\u201cfilled polymers\u201d), the introduction of inorganic or organic fibers (\u201creinforced polymers\u201d), the admixing of other polymers (\u201cpolymer blends\u201d), as well as stretching and foaming", " for almost all applications, polymers have to be optimized by one or more of the  abovementioned modifications", " 5.1  chemical conversion of macromolecules  the preparation of macromolecular substances by addition and condensation polymer- ization relies on the reactivity of low-molecular-weight polyfunctional compounds", "a second concept for synthesis is based on the conversion of ready-made macromolecular substances", "such reactions of polymers can occur at the functional groups of the constitutional repeating units (crus), with retention of the macromolecular skeleton and average degree of polymerization (\u201cpolymer-analogous\u201d reactions), or they may involve degradation of the chains", "in many cases both occur at the same time", "there are also reactions involving enlargement of the macromolecules", "they lead either to chain extension, chain branching, or crosslinking", "some reactions can, therefore, be used for the formation of block and graft copolymers", "conversion of macromolecules with bifunctional substances proceeds, depending on the concentration, by either intramo- lecular or intermolecular mechanisms", "in the latter case crosslinking occurs causing the products to become insoluble and also no longer suitable for thermoplastic processing", " d", "braun et al., polymer synthesis: theory and practice, doi 10.1007/978-3-642-28980-4_5, # springer-verlag berlin heidelberg 2013  323   324  5 modification of macromolecular substances  numerous chemical conversions of macromolecular substances are also of technical interest, like reactions that attach or alter small parts of a polar group", "examples are the introduction of carboxyl or hydroxy groups to increase hydrophi- licity, crosslinking (vulcanization) of polydienes with sulfur, or conversions that proceed only at the terminal groups under retention of the molecular backbone (chain-analogous conversion)", " conversions of these types are especially important for the capping of labile end groups", "thus, the poly(oxymethylene)s obtained from formaldehyde or 1,3,5- trioxane are thermally unstable because of the semiacetal end groups; but they can be stabilized by acetylation which, under suitable conditions, can be carried out without causing significant degradation (example 5.9)", "another reaction of this type is that of the amino end groups in the terminal amino acid units of polypeptides and proteins with, for example, 2,4-dinitrofluorobenzene", "the end unit can then be removed by hydrolysis of the peptide link and identified as the dinitrophenyl- substituted amino acid", "for the determination of end groups, see sect", "2.3.3.3", " the various reactions of cellulose are amongst  the important chemical conversions of macromolecular substances", "the three hydroxy groups per cru can be partially or completely esterified or etherified", "the number of hydroxy groups acetylated per cru are indicated by the names, i.e., cellulose triacetate, cellulose 2-acetate, etc", "the conversion to dithiocarboxylic acid derivatives (xanthates) is another commercially important reaction of cellulose", "aqueous solutions of the sodium salt are known as \u201cviscose\u201d; they are spun into baths containing mineral acid, thereby regenerating the cellulose in the form of an insoluble fiber known as viscose rayon", " sometimes these reactions allow the production of polymers whose monomers are unstable and consequently not existent [e.g., poly(vinyl alcohol), poly (vinylbutyral), poly(vinylamine)], or are difficult to prepare, or will either not polymerize, or do so only with great difficulty", "an example of the last kind is vinylhydroquinone, which, like hydroquinone itself, is an inhibitor of radical polymerization", "however, the \u201cmasking\u201d of the phenolic oh groups by acetylation or silylation yields a polymerizable derivative; after its polymerization the protecting groups can be removed", "the introduction of protective groups makes it possible to polymerize monomers ionically that are otherwise only radically polymerizable", "for example, poly(methacrylic acid) with a narrow molecular- weight distribution and a defined tacticity can only be obtained in good yields by anionic polymerization of tert-butyl methacrylate and subsequent acid-catalyzed liberation of isobutylene", "the anionic polymerization of methacrylic acid is not possible because of the presence of an acid proton", " likewise, in the preparation of many ion-exchange resins, suitable functional groups are introduced by secondary reactions of macromolecular substances (that are generally crosslinked; see sect", "5.2)", "in this context the utilization of crosslinked polystyrene resins or poly(acrylamide) gel in the solid-phase synthesis of polypeptides (merrifield technique) or even oligonucleotides should be men- tioned", "after complete preparation of the desired products they are cleaved from the crosslinked substrate and can be isolated", "  5.1 chemical conversion of macromolecules  325  crosslinked polymers with functional groups have recently been used even more frequently as reagents for the synthesis of low-molecular-weight organic compounds since they are easily separated after conversion and sometimes can easily be regenerated", "the immobilization of enzymes by attaching them to crosslinked polymers should also be mentioned", "this technique has already found industrial applications", " under suitable conditions many of the known reactions in organic chemistry can, in principle, be applied to the corresponding functional groups of macromolecular substances, but there are differences in some respects between the conversions of macromolecular and low-molecular-weight substances", "this is also true for the experimental implementation", " as long as all crus react in the same way during the reaction of a macromolec- ular compound, without any chain fission or significant side reactions, the molecu- lar weight is changed, but not the degree of polymerization, i.e., the average number of crus per macromolecule remains constant", "for example, in the quantitative hydrolysis of unbranched poly(vinyl acetate) to poly(vinyl alcohol), the molecular weight of the cru and hence the average molecular weight of the polymer changes, but the average degree of polymerization remains the same", "those conversions in which the macromolecular skeleton remains intact are called \u201cpolymer-analogous\u201d reactions because principally they are analogous to the corresponding reactions in low-molecular-weight chemistry", "they play an important role in the elucidation of the structure of macromolecular compounds", "in the development of macromolecu- lar chemistry, polymer-analogous reactions on polystyrenes, for example, were also of fundamental significance in leading to the recognition that polymers are com- posed of macromolecules and do not consist of some form of associates of low- molecular-weight compounds", " in chemical  reactions between low-molecular-weight compounds, new substances are formed that can, in principle, be separated from the unconverted reactants and by-products, e.g., by means of chromatography", "with chemical reactions of macromolecular substances the situation is more complicated in that the main reaction and side reactions take place on the same molecular framework", "if, for example, only 80 out of 100 crus in a polymer chain react in the desired sense while the rest either does not react at all or reacts in some other way, the remaining 20 units cannot be separated from the others since they all belong to the same macromolecule", "consequently, one cannot obtain a chemically uniform reaction product", " due to the generally different molecular weights of the crus of reactant, main product, and by-product in the reaction of a macromolecule, it is necessary to define the yield or conversion in a special way (see eqs", "5.3 and 5.4)", " changes in reactivity and reaction kinetics in comparison to conversions of low- molecular-weight substances can also be attributed to the fact that macromolecules in solution are in a more or less coiled state", "during the course of a reaction this state changes through alteration of the solubility parameters, thus facilitating or aggravating conversion", "finally one observes influences on the type and grade of tacticity during the conversion of stereoregularly built macromolecular substances [e.g., saponification of poly(methacrylates)]", "  326  5 modification of macromolecular substances  a limitation of the conversion for statistical reasons is always expected when two neighboring units of the macromolecule take part in the reaction with a low- molecular-weight compound, e.g., during the acetalization of poly(vinyl alcohol), in which hydroxy groups of neighboring crus undergo ring closure by reaction with the carbonyl group of an aldehyde (example 5.2)", "according to calculations by flory, the statistically maximum possible conversion of functional groups in such reactions is 86.5%", "this becomes understandable by considering the fact that, for statistical reasons, an isolated functional group cannot react in the desired way since there is no neighboring group", "these considerations are also true for polymers with several reactive groups in the fundamental building blocks or in branches", " oh oh oh oh oh  o  o  r  h  r  h  o  o  oh o  o  - h2o  hr  hr  the general considerations mentioned above can be summarized schematically  as follows:  when two low-molecular-weight materials a and b react with one another, a by-  product d is generally formed in addition to the desired product c:  a \u00fe b ! c \u00fe d  (5.1)  usually the reaction mixture also contains unreacted a and/or b", "to apply this general reaction scheme to the reaction of polymers, a must be regarded as the reactive group on the macromolecule m", "consequently, the reaction with reagent b yields group c (main product) and group d (by-product) that are likewise bound to the macromolecule by primary valencies; hence, in contrast to conversions of low-molecular-weight substances, c and d cannot be separated:  m\u00bd\u00f0a\u00fen() \u00fe b ! m\u00bd\u00f0a\u00fex () \u00f0c\u00fey () \u00f0d\u00fez()  (5.2)  where x + y + z \u00bc n", " depending on the structure and composition of the initial polymer (e.g., homo- polymer or copolymer), n can have any value between unity and the degree of polymerization; in the latter case each cru has a reactive group", "the number of groups a, c, and d in the reacted polymer are denoted x, y, and z, respectively", "it must be particularly emphasized that not all macromolecules in the product will contain the same number of these groups: x, y, and z are thus average values", "the situation x \u00bc z \u00bc 0 and y \u00bc n means that the desired reaction has gone to comple- tion, but this is rarely attained", " in certain cases also the chemical conversion of functional end groups e of  polymers or oligomers is of importance", "  5.1 chemical conversion of macromolecules  327  reactions with monofunctional reagents are for example carried out in order to increase the thermal and/or chemical stability of the end groups (polyoxymethylenes, example 5.7)", "reactions with bifunctional reagents can be used to enlarge the degree of polymerization or to synthesize block copolymers (see sect", "4.2.1)", " continuous reactions at the side chains of branched or comblike structured polymers play an important role in the solid-phase synthesis of peptides or oligo- nucleotides", " f  f  f  f  f'  f'  f'  f'  + b  here, besides the neighboring group participation along the chain, very often also the length of the spacer plays an important role for the reaction kinetics: if, for example, the reactive group f resides very far from the main chain due to the insertion of a flexible alkylene spacer -(-ch2-)n-, its pseudo-low-molecular- weight character increases intensely because of the higher mobility of the side chain in comparison to the less-mobile main chain", "in these cases deviations from the kinetic behavior of corresponding low-molecular-weight model compounds are hardly found", " in the above-mentioned example of the polymer-analogous saponification of poly (vinyl acetate) the reactant and the product differ in their properties, for example, in their solubility; however, both compounds have the same average degree of polymeri- zation", "the poly(vinyl alcohol) obtained by saponification can, in principle, be esterified back to poly(vinyl acetate) with the original molecular weight; the reacetylated polymer then has the same properties as the original material", "the viscosity number may be used to check whether in fact any chain scission has occurred during the reaction sequence of saponification and reacetylation (see example 5.1)", " before carrying out a specific conversion on a macromolecular substance, it is by all means expedient to first study the reaction of an appropriate low molecular model compound", "the substance chosen as a model should be similar to the cru in structure as well as in its reactive groups", "in the case of addition polymers, the corresponding monomer is not generally useable, since it contains a double bond that is not present in the polymer", "thus, rather than using monomeric styrene as a model compound for polystyrene one should take cumene, or esters of isopropyl alcohol for poly(vinyl ester)s and the corresponding derivative of trimethylacetic acid for polymethacrylates", "due to the fact that neighboring reactive groups of a macromolecular substance exert influence on each other, it is sometimes useful to chose dimers or trimers as model compounds, e.g., 2,4-pentanediol as a model for poly(vinyl alcohol), or the derivatives of pentanedioic acid, namely a-methylpen- tanedioic acid or 1,3,5-pentanetricarboxylic acid as models for derivatives of poly (acrylic acid)", "these model compounds are then used for preliminary experiments to determine optimal reaction conditions as well as the type of by-products to be expected", "thereby one simultaneously obtains model compounds for macromolec- ular reaction products", "these can then be used for dissolving tests and different analyses (e.g., determination of functional groups, comparison of nmr, ir, and   328  5 modification of macromolecular substances  uv spectra, phase transitions, pyrolysis gas chromatography, etc.)", "the information thus obtained, however, is not necessarily valid for conversions of polymers; this is especially true for the choice of solvent and reaction temperature as well as work-up and purification processes", " while reactions of low-molecular-weight compounds can sometimes be carried out in the gas phase, this technique is not applicable to macromolecular substances since they are not volatile", "however, it is indeed possible to let low-molecular reagents act upon solid or dissolved polymers in gaseous form", "this is done, for example, in the commercial preparation of methylcellulose by conversion of alkali cellulose with gaseous methyl chloride", " if the polymer can only be applied in a solid form because it is poorly soluble, or is insoluble due to crosslinking (as in the case of ion exchangers, see examples 5.9-5.10), or if the reaction is to take place only at the surface, it is convenient to work in dispersion of the finely divided polymer (for size reduction of polymers see sect", "2.5.1)", "therefore, the polymeric substance is suspended in an inert medium", "addition of a swelling agent is advantageous, because it lets the polymer swell superficially or throughout and thus favors access by the reagent", "in some cases the reagent itself can act as a swelling agent, such as, for example, in the acetylation of the semiacetal end groups of poly(oxymethylene)s (see example 5.7)", " if the reaction is carried out in a homogeneous phase one has to take into consideration the high viscosities, and hence the impairment of mass and heat exchange in polymer solutions", "for practical applications, this means that one must use strong and effective stirring units in order to obtain a good intermixing and to prevent local overheating", " when the low-molecular-weight reagent is liquid at the desired reaction temper- ature, and the polymer or the reaction product is soluble, sometimes no additional solvent must be used", "in this case the reagent is used in large excess and the polymeric reaction product is isolated in the usual way from the finally formed solution (see sect", "2.2.5.6)", "examples for this procedure are the conversions of cellulose (see examples 5.5 and 5.6) or polyacrolein", "whenever this procedure is not applicable, one has to use additional solvents", "the right solvent is chosen by finding one that dissolves the polymer, the reagent, and the catalyst (when needed)", "however, it must be remembered that during the course of the reaction the solubil- ity of the polymer may change quite sharply, even though only a small proportion of the reactive groups has been converted", "the polymer will then precipitate prema- turely, and thus hinder further conversion", "in this case, it is advisable to use a solvent in which the reaction product is soluble or to add this solvent gradually with progressing conversion", "should it not be possible to find a common solvent or mixture of solvents for both starting polymer and end product, it is preferable to perform the reaction in a medium which is a solvent for the reaction product", "starting from a dispersion of very finely divided polymer, the partially converted polymers will go into solution with advancing conversion and finally can react to completion in a homogeneous system", " also the reaction temperature has to be chosen with special care because, among others, this influences the ratio of main product to by-product decisively", "since with macromolecular substances it is principally not possible to separate the different   5.1 chemical conversion of macromolecules  329  reaction products within the polymer chain, the temperature should be chosen in such a way that primarily the main product will be formed, even though the reaction time may be prolonged by this choice", "lower temperatures are also advisable if crosslinking, thermal degradation, or chain scission by autoxidation (e.g., with polydienes) and hydrolysis (e.g., with cellulose) are to be anticipated", "such pro- cesses result in a substantial change of molecular weight and thus of the physical properties", "these possibilities have particularly to be considered if the conversion should be kept polymer-analogous: it might then be advantageous to work under a nitrogen atmosphere and/or to add an antioxidant", " in most cases, the recovery and purification procedures for the macromolecular product differ from those of the model compound, except for its separation from low-molecular-weight reagents and by-products; this is further discussed in sect", "2.2.5.7", " in order to assess the extent of reaction of a polymer, one cannot always apply the methods normally used to follow the reactions of low-molecular-weight compounds", "suitable methods for the characterization of polymers are therefore discussed in detail in sect", "2.3", " one may first check qualitatively whether the desired reaction has taken place, especially by means of solubility tests and nmr or ir spectroscopy", "it is also necessary to examine whether unreacted groups, or groups other than those desired, are present", "quantitative analysis is aimed at evaluating the proportions of a, c, and d in eq", "5.2, for which one may employ not only the usual methods of determi- nation, but also special procedures, such as spectroscopy and pyrolysis gas chromatography", "it is also sometimes expedient to choose the low-molecular- weight reactant so that an easily determinable element is introduced (e.g., by using chloroacetic acid for esterifications)", " the results of quantitative analysis can be presented in different ways", "the experimental value may be expressed as a weight percentage conversion, i.e., as grams of analytically determined crus per 100 g of polymer", "however, this method of expressing the conversion is not very informative since it does not indicate the extent to which the crus have been converted", "it is, therefore, better to state the conversion in mol%, i.e., to indicate how many crus per hundred have reacted in the appropriate manner", "it is then necessary to know the structure of any groups formed in side reactions, in order to calculate the molecular weight of all types of cru present in the polymer", "making the simplifying assumption that no side chain reactions have occurred, the reaction product can be regarded as a two- component system made up of unconverted groups a and product groups c", "the following equation can then be used to convert wt% into mol%:  a \u00bc  100 1 \u00fe 100()a  a  () ea() ec()  c \u00bc 100 () a  (5.3)  (5.4)   330  5 modification of macromolecular substances  conversion in mole %  25  50  75  0  30  20  10  l  e n i r o h c   f o   %    ", "t  w  100  30  l  e n i r o h c   f o   %    ", "t  w  20  10  0  25  50  75  100  conversion in wt", "%  fig", "5.1 example of graphical determination of wt% conversion (lower line) and mol% conver- sion (upper line) from chlorine content in the esterification of poly(vinyl alcohol) with chloroacetic acid to give the cru composition of (c4h5clo2)n at 100% conversion (29.5 wt% of chlorine)", "dashed lines indicate values corresponding to an observed composition of 14.75 wt% of chlorine  a* and c* denote the molecular weights of the crus containing groups a and c, respectively, a is the fraction of crus containing group a, expressed in wt%, and a and c are the proportions of groups a and c, respectively, in mol%", " if many analyses of the same type have to be evaluated, it is convenient to prepare a diagram in which the analytically determined content of the appropriate group or element is plotted against the composition both in wt% and in mol% (see fig", "5.1)", "it should again be pointed out that the observed values are generally less than the theoretical values for the reasons already mentioned", " instead of giving the conversion in mol%, an average conversion factor f can be  used:  f \u00bc \u00bdn () total conversion\u00f0in mol%\u00fe()=100;  with n \u00bc amount (in mol) of groups a per cru", " this mode of expression is particularly recommended whenever the macromol- ecule contains more than one reactive group per cru, e.g., 3 oh groups per cru in cellulose (see examples 5.5 and 5.6)", " the calculations illustrated above can, of course, be extended to cover reactions involving the formation of three or more different groups, for example, when performing successive reactions on a polymer", "this often means that the number of groups that has to be taken into account becomes unmanageably large because of side reactions or because quantitative analysis becomes very difficult", "calculations   5.1 chemical conversion of macromolecules  331  of conversion are then possible only on the basis of simplifying assumptions that must be decided individually", "in such cases, the analysis will be limited to the determination of the expected product groups and the yield expressed in wt% appropriate to the particular reaction step", " example 5.1 poly(vinyl alcohol) by transesterification of poly(vinyl acetate); reacetylation of poly(vinyl alcohol) safety precautions: before this experiment is carried out, sect", "2.2.5 must be read as well as the material safety data sheets (msds) for all chemicals and products used", " n  n  + naoh  - naoac  o  n h  n  (a) preparation of poly(vinyl alcohol)  50 ml of 1% methanolic naoh solution are placed in a 500 ml three-necked flask, fitted with stirrer, reflux condenser and dropping funnel, and heated to 50()c on a water bath", "a solution of 15 g of poly(vinyl acetate) (see example 3.4) in 100 ml of methanol are added dropwise with vigorous stirring over a period of 30 min", "the transesterification sets in immediately as indicated by the precipitation of poly(vinyl alcohol)", "after the addition is complete, stirring is continued for further 30 min", "the powdery precipitate is then filtered off, washed with methanol, and finally dried in vacuum at 30-40()c", "poly(vinyl alcohol) is soluble or swellable in only a few organic solvents (e.g., in warm dimethylformamide), but dissolves easily in warm water", "(b) reacetylation of poly(vinyl alcohol)  5 g of the poly(vinyl alcohol) obtained above and 75 ml of the acetylating reagent (consisting of a mixture of pyridine, acetic anhydride, and acetic acid in the volume ratio 1:10:10) are placed in a 100 ml round-bottomed flask fitted with a reflux condenser", "the mixture is then heated to 100()c and kept at this temperature for 24 h", "the excess reagent is then removed in a rotary evaporator under vacuum at room temperature and the polymer precipitated from methanol into water", " the acetyl group content of the polymer is compared with that of the original  poly(vinyl acetate), and the solubility behavior is also examined", " the acetyl content can be determined qualitatively by ir spectroscopy and quantitatively by 1h-nmr spectroscopy", "the limiting viscosity number is deter- mined, both for the original poly(vinyl acetate) and the reacetylated sample, in acetone at 30()c", "it will be found that the saponification and reacetylation has caused a fall the macromolecules", "this may be due to the presence of small amounts of ester moieties in the polymer chain, caused by the transfer reaction of a methoxy proton to the radical chain end during polymerization", "moreover, this viscosity effect may be attributed to the cleavage of side chains formed as a result of the branching  indicating partial degradation of  in solution viscosity,   332  5 modification of macromolecular substances  reactions which occur when the polymerization of vinyl acetate is taken to high conversion", " oac  h ch2  n  oac o  o  oac  h ch2  n  oac o  o  m  oac  n oac o  oac  oac  h  o  m  the change of solubility of poly(vinyl alcohol) with the degree of acetylation can easily be followed by taking samples at various times and testing their solubility in water, acetone, and methanol", "when the degree of acetylation is more than 20 mol% the solubility in water is lost, but the solubility in organic solvents increases", " example 5.2 preparation of poly(vinylbutyral) safety precautions: before this experiment is carried out, sect", "2.2.5 must be read as well as the material safety data sheets (msds) for all chemicals and products used", " 3.3 g of distilled butanal (butyraldehyde) are placed in a 250 ml three-necked flask fitted with stirrer, reflux condenser, and dropping funnel", "into this is dropped a solution of 5 g of poly(vinyl alcohol) in 50 ml of water that has been warmed to 65()c and to which 0.3 g of concentrated sulfuric acid have been added", "the addition should take about 2 min and during this time the stirring rate should be adjusted to give good mixing, but at the same time avoiding splashing the walls of the flask", "the polymeric butyraldehyde divinyl acetal precipitates immediately", "1 g of 50% sulfuric acid is then added and the mixture allowed to react for another hour at 50-55()c", "after cooling to room temperature the polymer is filtered off and washed with water until neutral", "the polymer is reprecipitated from methanol solution into water, filtered, and dried under vacuum at 40()c", "yield: about 6 g", "the solubility of the polymer is determined and compared with that of poly(vinyl acetate); it varies markedly with the degree of acetal formation", "the course of the reaction can be monitored by ir or nmr spectroscopy", " a small amount of a poly(vinyl butyral) solution is spread on a glass plate and evaporated slowly to create a thin film", "then the breaking behavior of the laminated glass plate is determined", "poly(vinyl butyral) foils are used for the manufacture of safety glass, for example, windshields in cars", " example 5.3 hydrolysis of a copolymer of styrene and maleic anhydride safety precautions: before this experiment is carried out, sect", "2.2.5 must be read as well as the material safety data sheets (msds) for all chemicals and products used", " 2 g of an alternating copolymer of styrene and maleic anhydride (see example 3.38) are heated to boiling with 50 ml of 2 m sodium hydroxide solution in a 100 ml round-bottomed flask fitted with a reflux condenser", "the polymer dissolves within a few minutes", "after 1 h the solution is cooled and the polymeric acid precipitated   5.1 chemical conversion of macromolecules  333  by running about 500 ml of 2 m hydrochloric acid into the alkaline solution; it is allowed to settle and then filtered off", "if the polymer has not settled out after some time, the acid dispersion should be shaken in a separating funnel with about 100 ml of diethyl ether; the polymer then separates into sticky rubbery lumps at the interface of the two liquids", "the polymer is filtered and washed with a small amount of water (it is water-soluble!)", "it is now pressed well and allowed to dry in air", "the polymeric acid is purified by dissolving it in 50 ml of tetrahydrofuran or 1,4- dioxane and precipitating in 500 ml of toluene", "the polymer settles after some hours and can then be filtered off and dried under vacuum at 50()c", " the resulting styrene/maleic acid copolymer is soluble in hot water, in contrast to the starting material", "the aqueous solution of the product gives a distinctly acid reaction", "the disappearance of the anhydride moiety can be verified by ir or 13c- nmr spectroscopic methods", "the ir spectra of polymers should be recorded from a film of the sample prepared on a kbr pellet (freshly made from kbr powder)", "for this, a drop of a solution of the polymer in a low-boiling solvent (e.g., thf, methylene chloride) is placed on the pellet", "the residual solvent can often be removed directly in the ir
