Repository: JonathanOnorato/ChemLP

# ChemLP
A Chemistry Natural Language Processing Tool

File: Bowman/textbook_files/Principles_of_Polymer_Chemistry_by_Ravve.json (part 23 of 49)
Organometal. Chem., 1970, 24, 257  96. E. J. Shin, W. Jeong, D. A. Culkin, J. L Hedrick and R. M. Waymouth, Am .Chem. Soc. Polymer Preprints, 2009,  50 (1), 60  97. Ph. Teyssie, J.P. Bioul, A. Hamitou, J. Heuschen, L. Hocks, R. Jerome, and T. Ouhadi, Chapt. 12 in Ring Opening Polymerizations, (T. Saegusa and E. Goethals, eds.), Am. Chem. Soc. Symposiym # 59, A.C.S., Washington, 1977, Macromolecules,1993, 26, 5530  98. A. Duda, Z. Florjanizyk, A. Hofman, S. Stromkowski, and S. Penzek, Macromolecules, 1990, 23, 1640 99. T. Endo, T. Aida, and A. Inoue, Macromolecules, 1987, 20, 2982 100. R.A. Gross, Y. Zang, G. Conrad, and R.W. Lenz, Macromolecules, 1988, 21, 657 101. H.R. Kricheldorf and I. Kreiser-Saunders, Makromol. Chem. 1990, 191, 1057 102. H. Yasuda, H. Yamamoto, K. Yokota, S. Miyake, A. Nakamura, J. Am. Chem. Soc.1992, 114, 4908 103. S.J. Mclain and N.E. Drysdale, E. Polym. Prepr.1992, 174 104. Y. Shen, Z. Shen, Y. Zhang, and K. Yao, Macromolecules,1996, 29, 8289 105. W.I.M. Stevels, M.J.K. Ankon, P.J. Dijkstra, and J. Feijen, Macromolecules, 1996, 29, 8296 106. W.I.M. Stevels, M.J.K. Ankon, and J. Feijen, J. Macromol. Chem. Phys.1995, 146, 2417 107. S.J. McLain, T.M. Ford, and N.E. Drysdale, Am. Chem. Soc. Polymer Preprints, 1992, 33 (2), 463 (1992)  \fReferences  325  108. A. Le Borgne, C. Pluta, and N. Spassky, Macromol. Rapid Commun.,1995, 15, 955 109. M. Yamashita, Y. Takemoto, E. Ihara, and H. Yasuda, Macromolecules, 1996, 29, 1798 110. Y. Yao, Q. Shen, and J. Hu, Gaofenzi Xuebao, 1997 (6), 672 (from Chem Abstr.1998, 128, 154413k,16441Sh) 111. D.R. Wilson and R.G. Bearman, J. Polymer Sci., 1970, A-1,18, 2161 112. R.D. Lundberg, J.V. Koleske, and K.B. Wischmann, J. Polymer Sci.,1969, A-1,7, 2915 113. J. Sebena, \u2018Lactam Polymerization in \u2018Polymerization of Heterocyclics, (O. Vogl, and J. Furukawa, eds.), Dekker,  New York, 1973  114. M. Rothe and G. Bertalan, Chapt. 9. in Ring Opening Polymerizations, (T. Saegusa and E. Goethals, eds.), Am. Chem. Soc. Symposium Series #59, 1977; G. Bertalan, I. Rusznak, P. Anna, M. Boros-Ivcz, and G. Marosi, Polym. Bull., 1989,19, 539 ; G. Bertalan, T.T. Nagy, P. Valko, A. Boros, M. Boros-Ivcz, an P. Anna, Polym. Bull., 1988, 19, 547  115. J. Sebenda, Chapt. 8 in Polymerization of Heterocyclics, (0. Vogl and J Furukawa, eds.), Dekker, New York, 1973; J. Sebenda, \u201cAnionic Ring-Opening Polymerizations of Lactams\u201d, Chapt. 35 in Comprehensive Polymer Science, Vol. 3, (G.C. Eastmond, A. Ledwith, S. Russo, and P. Sigwaldt, eds.), Pergamon Press, London, 1989  116. R.B. Homer and C.D. Johnson, p. 188 in The Chemistry of Amides, (J. Zabicky, ed.), Wiley-Interscience,  New York, 1970  117. M. Rothe, H. Boenisch, and D. Essig, Makromol. Chem., 1966, 91, 24 118. S. Dubravszky and F. Geleji, Makromol. Chem., 1967, 110, 246 119. S. Dubravszky and F. Geleji, Makromol. Chem., 1967, 143, 259 120. S Dubravszky and F. Geleji, Makromol. Chem., 1967, 105, 261 121. S. Dubravszky and F. Geleji, Makromol. Chem., 1967, 113, 270 122. M. Rothe, G. Reinisch, W. Jaeger, and I. Schopov, Makromol. Chem.,1962, 54, 183 123. G.M. Burnett, A.J. MacArthur, and J.N. Hay, Eur. Polymer J., 1967, 3, 321 124. K. G. Wyness, Makromol. Chem.,1960, 38, 189 125. G. Bertalan and M. Rothe, Makromol. Chem., 1973, 172, 249 126. M. Rothe and J. Mazanek, Makromol. Chem.,1971, 145, 197 127. M. Pracejus, Chem. Ber., 1959, 92, 988 128. T. Makino, S. Inoue, and T. Tsuruta, Makromol. Chem.,1970, 131, 147 129. S. Barzakay, M. Levy, and D. Vofsi, J. Polymer Sci.,1966, A-1,4, 2211 130. H. K. Hall, Jr., J. Am. Chem. Soc., 1958, 80, 6404 131. J. Sebenda, J. Polymer Sci.,1968, C-23, 169 132. E. Sittler and J. Sebenda, J. Polymer Sci., 1967 C-16, 67 133. O. Wichterle, Makromol. Chem., 1960, 35, 174 134. O. Wichterle, J. Sebenda, and J. Kralicek, Fortschr. Hochpolym. Forsch., 1961 2, 578 135. G. Champetier and H. Sekiguchi, J. Polymer Sci., 1960, 48, 309 136. H. Sekiguchi, J. Polymer Sci., 1960, 48, 309 137. H. Sekiguchi and B. Cautin, J. Polymer Sci., Polymer Chem. Ed., 1973, 11, 1601 138. T.M. Frunze, V.A. Kotelnikov, T.V. Volkova, and V.V. Kurashov, Eur. Polymer J., 1981, 17, 1079,. J. Sebenda  and V. Kouril, Eur. Polymer J., 1971, 7, 1637  139. H. Tani and T. Kanomi, J. Polymer. Sci.,1966, A-1,4, 301 140. G. Stea, and G.B. Gechele, Eur. Polymer J., 1965, 1, 213 141. C.V. Goebel, P. Cefelin, J. Stehlicek, and J. Sebenda, J. Polymer Sci., 1972, A-1,10, 1411 142. J. Roda, Z. Vortubcova, J. Klalicek, J. Stehlicek, and S. Pokorny, Makromol. Chem.,1981, 182, 2117 143. N. Mougin, C.A. Veith, R.E. Cohen, and Y. Gnanou, Macromolecules, 2004, 35, 1992 144. P.H. Hermans, D. Heikens, and P.F. van Velden, J. Polymer Sci., 1958, 30, 81 145. V.V. Korshak, R.V. Kydryatsev, V.A. Sergeev, and L.B. Icikson, Izv. Akad. Nauk S.S.R. Otd. Khim. Nauk, 1962,  1468  146. H. Yumoto and N. Ogata, Makromol. Chem.,1957, 25, 71 147. M. Rothe, H. Boenisch, and D. Essig, Makromol. Chem., 1966, 91, 24 148. J. N. Hay, J. Polymer Chem., Polymer Letters,1965, 5, 577 149. O.B. Salamatina, D.K. Bonetskaya, S. M. Skuratov, and N.S. Enikolopyan, Vysokomol. Soyed.,1969, A-11, 158, 150. H.K. Reimschuessel and G.J. Dege, J. Polymer Sci., 1970 A-1,8, 3265 ; G. DiSilvestro, P. Sozzani, S. Bruckner,  L. Malpezzi, and C. Guaita, Makromol. Chem., 1987, 188, 2745  151. D.G.H. Ballard and C.H. Bamford, J. Chem. Soc., 1956, 381 152. M. Szwarc, Fortschr. Hochpolymer Forsch., 1965 4, 1 153. Y. Iwakura and K. Uno, J. Polymer Sci., 1968, A-1,6, 2165 154. H.R. Kricheldorf, Makromol. Chem., 1977, 178, 1959 ; H.R. Kricheldorf, \u201cAnionic Ring-Opening Polymerizations of N-Carboxyanhydrides,\u201d Chap. 36 in Comprehensive Polymer Science, Vol. 3, (G.C. Eastmond, A. Ledwith, S. Russo, and P. Sigwalt, eds.), Pergamon Press, London, 1989  \f326  5 Ring-Opening Polymerizations  155. T. Makino, S. Inoue, and T. Tsuruta, Makromol. Chem.,1970, 131, 147 156. S. Freireich, D. Gertner, and A. Zilkha, Eur. PolymerJ., 1974, 10, 439 157. N. Calderon, E.A. Ofstead, J.P. Ward, W.A. Judy, and K.W. Scott, J. Am. Chem. Soc.,1968, 90, 4133 158. D. L. Pickelt, N. Politakos, A. Avgeropoulos, and J. M. Messman, Macromolecules, 2009, 42 (20), 7781 159. R. Alamo, J. Guzman, and J.G. Fatou, Makromol. Chem., 1981, 182, 725 ; K.W. Scott, N. Calderon, E.A. Ofstead,  W.A. Judy, and J.P. Ward, Adv. Chem. Series,1961, 91, 399 160. B.A. Dolgoplosk, J. Polymer Sci., Symposium, 1980, 67, 99 161. J.L. Herrisson and Y. Charwin, Makromol. Chem., 1970, 141, 161 162. M.T. Macella, M.A. Busch. and E.L. Mueteris. J. Am. Chem. Soc., 1976, 98, 1283 163. T.J. Katz and J.M. McGinnis, J. Am. Chem. Soc., 1975, 97, 1952 164. J.M. McGinnis, T.J. Katz. and S. Hurwitz, J. Am. Chem. Soc.,1976, 98, 606 165. A.J. Amass and T.A. McGourtey, Eur. Polymer J., 1980, 16, 23 ; A.J. Amass, M. Lot\ufb01pur, J.A. Zurimendi,  B.J. Tighe, and C. Thompson, Makromol. Chem., 1987, 188, 2121  166. K.J. Ivin. L.D. Theodore, B.S.R. Reddy, J.J. Rooney, Makromol. Chem., Rapid Commun., 1980, 1, 467 ; S. Streck,  167. C.T. Thu, T. Bastelberger, and H. Hocker. Makromol. Chem., Rapid Commun.,1981, 2, 7 168. J.G. Nel, K.B. Wagner, and J.M. Boncella, Macromolecules,1991, 24, 2649 ; M. Lindmartk nd K.B. Wagner,  Chemtech, 1989, 19, 489  Macromolecules,1987, 20, 2949  169. K.B. Wagner and J.T. Patton, Macromolecules, 1993, 26, 249 170. B,M, Bovak and R.H. Grubbs, J. Am. Chem. Soc.,1988, 110, 7542 ; P. Schwab, R.H. Grubbs, J.W. Ziller, J. Am. Chem. Soc.,1996, 118, 100 ; D. Lynn, S. Kanoka, and R.H. Grubbs, J. Am. Chem. Soc.1996, 118, 784 ; Truhral et al, Organometallics, 2011, DOI:10.1021/om200529m  171. W. Apichatachutapan and L.J. Mathias, Am. Chem. Soc. Polymer Preprints,1996, 37 (2),315 172. J.G. Hamilton, J.J. Rooney, J.M. DeSimone, and C. Mistele, Macromolecules, 1998, 31, 4387 173. Y. Nakayama, N. Ikushima, and A. Nakamura, Chem. Lett., 1997, 9, 861 174. A. Demonceau, A.W. Stumpf, E. Salve, an A.F. Noels, Macromolecules, 1997, 30, 3127 175. Z. Wu, D.R. Wheeler, and R.H. Grubbs, J. Am. Chem. Soc., 1992, 114, 146 176. Z. Wu and R.H. Grubbs, Macromolecules, 1994, 27, 6700 177. Z. Wu and R.H. Grubbs, Macromolecules, 1995, 28, 3502 178. Z. Wu, A.D. Benedicto, and R.H. Grubbs, Macromolecules, 1993, 26. 4975 179. J. Gratt, and R.E. Cohen, Macromolecule, 1997, 30, 3137 180. D.M. Lynn, B. Mohr, and R.H. Grubbs, J. Am. Chem. Soc.,,1998, 120, 1627 181. Y. Yong and T. Swager, Macromolecules, 2007, Web report10.1021/ma071304+S0024-9297(07)0134-6 182. L.M. Pitet and M.A. Hillmyer, Macromolecules, 2009, 42, 3674 183. S.Hilf and F.M. Kilbinger, Am. Chem. Soc. Polymer Preprints. 2008, 49 (1), 531 184. C.S.J. Cazin, et al., Chem. Commun.2010, 46, 7115 185. M. Wathier, S.S. Stoddart, and M.W. Grinstaff, Am. Chem. .Soc. Polymer Preprints, 2007, 48 (2), 249 186. R. A. Patsiga, J. Macromol. Sci., Rev. Macromol. Chem., 1967, C1 (2), 223 : G.D. Jones, D.C. Mac Williams, and N.A. Baxtor, J. Org. Chem.,1965, 30, 1994 ; G.D. Jones, Chapt. 14. The Chemistry of Cationic Polymerization, (P.H. Plesch, ed.), Pergamon Press, Oxford 1963; E.J. Goethals, \u201cCyclic Amines,\u201d Chap. 10 in Ring-Opening Polymerizations, Vol. 2, (K.J. Ivin and T Saegusa, eds.), Elsevier, London, 1984  187. P. Dreyfuss, J. Macromol. Sci.-Chem., 1973, 7, 1361 188. M. Morton, R.F. Kammereck, and L.J. Fetters. Macromolecules, 1971, 4, 11; Brit. Polymer J., 1971 3, 120 189. E.J. Goethals and W. Drijvers, Makromol. Chem., 1970, 136, 73 ; T. Aida, K. Kawaguchi, and S. Inoue,  190. J. K. Stille and J. E. Empren in The Chemistry of Sul\ufb01des, (A .V. Tobolsky, ed.), Wiley-Interscience, New York,  Macromolecules, 1990, 23, 3887  1968  191. E. J. Goethals and W. Drijvers, Makromol. Chem.,1973, 165, 329 192. F. Lautenschlaeger in Polymerization of Heterocyclics, (O. Vogel and J. Furukawa, eds.), Dekker, New York, 1973; N. Spassky, Chapt. 14 in Ring-Opening Polymerizations, (T. Saegusa and E. Goethals, eds.), Am. Chem. Soc. Symposium # 59, A.C.S., Washington, 1977  193. E. J. Goethals, W. Drijvers, D. van Ooteghem and A.M. Boyle, J Macromol. Sci.-Chem.,1973, 7, 1375 194. T. Tsunetsugu, J. Furukawa, and T. Fueno, J. Polymer Sci.,1971, A-1,9, 3541 195. M. Morton and R. F. Kammereck, J. Am. Chem. Soc.,1970, 92, 3217 196. R.H. Gobran and R. Larson, J. Polymer Sci.,1970, C-31, 77 197. J. Furukawa, N. Kawabata, and A. Kato, J. Polymer Sci., Polymer Letters,1967, 5, 1073 198. S. Inoue, T. Tsuruta, and J. Furukawa, Makromol. Chem.,1962, 53, 215 199. N. Spassky and P. Sigwalt, Eur. Polymer J., 1971, 7, 7 200. W. J. Murbach and A. Adicoff, Ind. Eng. Chem.,1960, 52, 772  \fReferences  327  201. Japan Patent #10046 (1960) to du Pont Co. (from Ref. 1.). 202. T. Saegusa, H. Imai, and J. Furukawa, Makromol. Chem.,1962, 56, 55 203. H. Cherdron in Polymerizaton of Heterocyclics, (O. Vogl and J. Furukawa, eds.), Dekker, New York, 1973 204. K. Tada, Y. Numata, T. Saegusa, and J. Furukawa, Makromol. Chem.,1964, 77, 220 205. S.M. Glickman and E.S. Miller, U.S. Patent #3,016,367 (1962) 206. R.M. Hedrick, E.H. Motters, and T.M. Butler, U.S. Patent #3,120,503 (1964) 207. H.R. Kricheldorf and W. E. Hull, J. Polymer Sci., Polymer Chem. Ed., 1978, 16, 2253 208. W. Fish, W. Hoffman, and J. Koskikallio, J. Chem. and Ind., 1956, 756 209. T. Ragiua, S. Narisawa, K. Manobe, and M. Kobata, J. Polymer Sci., 1966, A-1,4, 2081 210. E. K. Drecksel, U.S. Patent #424,457 (1954) 211. H. L. Hsieh, J. Macromol. Sci. -Chem.,1973, 7, 1525 212. M. L. Hsieh, Chapt. 10, Ring Opening Polymerization, (T. Saegusa and E. Goethals, eds.), A.C.S. Symposium  Series 1977, #59  213. A. K. Khomyakov, E. B. Ludvig and N. N. Shapetko, Eur. Polymer J. 1981., 17, 1089 214. T. Saeguse, Angew. Chem., Intern. Ed., 1977, 16, 826 215. T. Saegusa, H. Ikeda, and Fujii, Macromolecules, 1972, 5, 354 216. T. Saegusa, S. Kobayashi, and Y. Kimura, Macromolecules, 1974, 7, 1 217. T. Saegusa, H. Ikeda, S. Hirayanagi, Y. Kimura, and S. Kobayaski, Macromolecules, 1975, 8, 259 218. T. Saegusa, S. Kobayashi, and Y. Kimura, Macromolecules,1974, 7, 139 219. T. Saegusa, S. Kobayashi, and Y. Kimura, Macromolecules,1975, 8, 374 220. T. Saegusa, Y. Kimura, and S. Kobayashi, Macromolecules, 1977, 10, 239 221. T. Saegusa, S. Kobayashi, and J. Furukawa, Macromolecules, 1976, 9, 728 222. T. Saegusa, Y. Kimura, S. Sawada, and S. Kobayaski, Macromolecules, 1974, 7, 956 223. T. Saegusa, Makromol. Chem., Suppl., 1979, 3, 157 224. T. Saegusa, Y. Kimura, N. Ishikawa, and S. Kobayashi, Macromolecules, 1976, 9, 724 225. T. Saeguse, S. Kobayashi, and J. Furukawa, Macromolecules, 1977, 10, 73 226. T. Saeguse, Makromol. Chem., Suppl., 1981, 4, 73 ; T. Aida, Y. Mackawa, S. Asano, and S. Inoue,  Macromolecules, 1988, 21, 1195 ; S. Inoue and T. Aida, Chemtech,1994, 24 (5), 28  227. I. Cho and K.D. Ahn, J. Polymer Sci., Polymer Chem. Ed., 1979, 17, 3169 228. I. Cho and M.S. Gong, J. Polymer Sci., Polymer Letters, 1982, 20, 61 229. T. Endo and W.J. Balley, J. Polymer Sci., Polymer Letters,1940, 14, 25 230. W.J. Balley, Z. Ni, and S.R. Wu, Macromolecules,1982, 1, 711 231. R.A. Evans and E. Rizzardo, Macromolecule, 1996, 29, 6983 232. Y. Wei, E.J. Connors, X. Jia, and C. Wang, J. Polymer Sci,. Part A:Polym. Chem.1998, 36, 761 233. H. Sawada. Thermodynamics of Polymerization, Chapt.7, Dekker, New York, 1976  \fChapter 6 Common Chain-Growth Polymers  6.1 Polyethylene and Related Polymers  Polyethylene is produced commercially in very large quantities in many parts of the world. The monomer can be synthesized from various sources. Today, however, most of ethylene comes from petroleum by high temperature cracking of ethane or gasoline fractions. Other potential sources can probably be found, depending upon the availability of raw materials.  Two main types of polyethylene are manufactured commercially. These are low (0.92\u20130.93 g/cm3) and high (0.94\u20130.97 g/cm3) density polymers. The low-density material is branched while the high- density one is mostly linear and much more crystalline. The most important applications for the low-density polyethylene are in \ufb01lms, sheets, paper, wire and cable coatings, and injection molding. The high-density material \ufb01nds use in blow molded objects and in injection molding.  6.1.1 Preparation of Polyethylene by a Free-Radical Mechanism  Up to the late 1960s, most low-density polyethylene was produced commercially by high-pressure free-radical polymerization. Much of this has now been replaced by preparation of copolymers of ethylene with a-ole\ufb01ns by coordination polymerization. These preparations are discussed further in this chapter. High-pressure polymerizations of ethylene, however, might still practiced in some places and it is, therefore, discussed here. The reaction requires a minimum pressure of 500 atm [1] to proceed. The branched products contain long and short branches as well as vinylidene groups. With an increase in pressure and temperature of polymerization, there is a decrease in the degree of branching and in the amount of vinylidene groups [2, 3].  Free-radical commercial polymerizations are conducted at 1,000\u20133,000 atm pressure and 80\u2013300(cid:1)C. The reaction has two peculiar characteristics: (1) a high exotherm and (2) a critical dependence on the monomer concentration. In addition, at these high pressures oxygen acts as an initiator. At 2,000 atm pressure and 165(cid:1)C temperature, however, the maximum safe level of oxygen is 0.075% of ethylene gas in the reaction mixture. Any amount of oxygen beyond that level can cause explosive decompositions. History of polyethylene manufacture contains stories of workers being killed by explosions. Yet, the oxygen concentration in the monomer is directly proportional to the  A. Ravve, Principles of Polymer Chemistry, DOI 10.1007/978-1-4614-2212-9_6, 1st and 2nd editions: # Kluwer Academic/Plenum Publishers 1995, 2000, 3rd edition: # Springer Science+Business Media, LLC 2012  329  \f330  6 Common Chain-Growth Polymers  percent conversion of monomer to polymer, though inversely proportional to the polymer\u2019s molecular weight. This limits many industrial practices to conducting the reactions below 2,000 atm and below 200(cid:1)C. These reactions were done, therefore, between 1,000 and 2,000 atm pressures. Small quantities of oxygen, limited to 0.2% of ethylene, are accurately metered in [4, 5]. The conversion per each pass in continuous reactors is usually low, about 15\u201320%.  There is an induction period that varies inversely with the oxygen concentration to the power of 0.23. During this period oxygen is consumed autocatalytically. This is not accompanied by any signi\ufb01cant decrease in pressure. A high concentration of ethylene is necessary for a fast rate of chain growth, relative to the rate of termination. Also, high temperatures are required for practical rates of initiation.  If oxygen is completely excluded and the pressure is raised to between 3,500 and 7,750 atm, while using relatively low temperatures of 50\u201380(cid:1)C, linear polyethylene forms [6]. The reactions take about 20 h. Various solvents can be used, like benzene, isooctane, methyl, or ethyl alcohols. Higher ethyl alcohol concentrations and low concentrations of the initiator result in higher molecular weights. The products range from 2,000 for wax-like polymers to 4,000,000 for nearly intractable materials. Favorite free-radical initiators for this reaction are benzoyl peroxide, azobisisobutyroni- trile, di-t-butylperoxydicarbonate, di-t-butyl peroxide, and dodecanoyl peroxide. Above conditions differ, however, from typical commercial ones, because such high pressures and long reaction times are not practical.  The actual commercial conditions vary, depending upon location and individual technology of each company. Often, tubular and multiple-tray autoclaves are used [7]. Good reactor design must permit dissipation of the heat of polymerization (800\u20131,000 cal/g), with good control over other parameters of the reaction. Tubular reactors are judged as having an advantage over stirred autoclaves in offering greater surface-to-volume ratios and better control over residence time [7]. On the other hand, the stirred autoclaves offer a more uniform temperature distribution throughout the reactor.  The tubular reactors have been described as consisting of stainless steel tubes between 0.5 and 1 in. in internal and about 2 in. in the external diameters. The residence time in these tubes is from 3 to 5 min, and they can be equipped with pistons for pressure regulation. Pressure might also be controlled by \ufb02ow pulses to the reactor [8]. For the oxygen-initiated reactions, the optimum conditions are [7] 0.03\u20130.1% oxygen at 190\u2013210(cid:1)C and 1,500 atm pressure. At this pressure, the density of ethylene is 0.46 g/cm3. This compares favorably with the critical density of ethylene that is 0.22 g/cm3. Once the polymerization is initiated, the liquid monomer acts as a solvent for the polymer. Impurities, such as acetylene or hydrogen cause chain transferring and must be carefully removed. In some processes, hindered phenols are added in small quantities (between 10 and 1,000 ppm). This has the effect of reducing long-chain branching and yields \ufb01lm grade resins with better clarity, lower haze, and a reduced amount of microgels. Also, diluents are used in some practices. Their main purpose is to act as heat-exchanging mediums, but they can also help remove the polymer from the reactor. Such diluents are water, benzene, and ethyl or methyl alcohols. Sometimes, chain transferring agents like carbon tetrachloride, ketones, aldehydes, or cyclohexane might also be added to control molecular weight. The \ufb01nished product (polymer\u2013monomer mixture) is conveyed to a separator where almost all of the unreacted ethylene is removed under high pressure (3,500\u20135,000 psi) and recycled. The polymer is extruded and palletized. Ethylene conversion per pass is a limiting factor on the economics. A tubular reactor is illustrated in Fig. 6.1.  \f6.1 Polyethylene and Related Polymers  331  Fig. 6.1 Illustration of a tubular reactor  Polyethylene prepared in this way may have as many as 20\u201330 short branches per 10,000 carbon atoms in the chain [9] and one or two long-chain branches per molecule, due to \u201cbackbiting\u201d [10] (explained in Chap. 3):  CH2  The reaction results in predominantly ethyl and butyl branches. The ratio of ethyl to butyl groups is roughly 2:1 [11, 12]. Chain transferring to the tertiary hydrogens at the location of the short branches causes elimination reactions and formation of vinylidene groups [13, 14]. This mechanism also accounts for formation of low molecular weight species.  +   R  RH+   C3H7  Commercial grades of low-density polyethylene vary widely in the number of short and long branches, average molecular weights, and molecular weight distributions. Mw/Mn is  \f332  6 Common Chain-Growth Polymers  between 20 and 50 for commercial low-density materials. The short branches control the degree of crystallinity, stiffness, and polymer density. They also in\ufb02uence the \ufb02ow properties of the molten material.  6.1.2 Preparation of Polyethylene by Coordination Mechanism  Low-density polyethylene can be prepared by coordination polymerization through copolymerization of ethylene with a-ole\ufb01ns. This is discussed in the section on copolymers of ethylene. Finding catalytic systems that would allow formation of amorphous, low-density polyethylene from the monomer alone by low-pressure polymerization, however, is an economically worthwhile goal. To this end, consider- able research is being carried out to develop such catalytic systems. Particular attention is given to metallocenes and other single-site catalysts for ole\ufb01n polymerization. Originally, the metallocene catalysts were typical metal complexes with two cyclopentadienyl or substituted cyclopentadienyl groups. Many variations were developed since. These materials are used in combination with methyl aluminoxane and have the potential of forming the polymers with high precision. Nevertheless, at this time it is probably still safe to say that low-density polyethylene is prepared by many but perhaps not by all of the processes and catalytic systems mentioned in this book. This is because the material is manufactured all over the world and different considerations govern the decisions on the processes and catalytic systems. The same is probably true of high-density polyethylene.  New catalysts based on palladium and nickel complexes with bulky a-diimine ligands were developed [17\u201319]. They can yield highly branched or moderately branched polymers of ethylene, as well as propylene and 1-hexene. The polyole\ufb01ns produced by such catalysts can contain a considerable amount of branches along the backbone that are randomly distributed throughout the molecules. In these catalysts, the molecular weight-limiting b-hydrogen elimination process that is common to palladium and nickel catalysts has been suppressed through use of bulky a-diamine ligands [19]. This allows formation of high molecular weight polymers from ethylene and a-ole\ufb01ns. A nickel-based catalyst can be illustrated as follows:  i-Pr  R  R  i-Pr  i-Pr  Ni  i-Pr  O(Et)2  B  3  It is claimed that the branching of polyethylene can be controlled to the extent that the product can even be more branched than conventional low-density polyethylene (1,2\u2014300 branches/1,000 atoms) [18, 19]. The cationic Ni-diimine catalyst shown above (R \u00bc H, CH3), with the methylaluminoxane analog, has been found to polymerize ethylene in toluene at room temperature at the rate of 110,000 kg/Ni/h. This is comparable to the metallocene rates. The Pd-based catalysts are less active than their Ni analogs [19].  When nickel catalysts are used, the extent of branching is a function of the temperature, ethylene pressure, and catalyst structure. Branching increases as the temperature rises. At higher ethylene  \f6.1 Polyethylene and Related Polymers  333  pressure less branching occurs. Brookhart et al. illustrate the mechanism of polymerization as follows [18]:  R  R  2  X  Ar  M  X  Ar  ethylene activator  Ar  R  M  Ar  Ar  M  Ar  beta-hydride elimination  R  ethylene  M  R  M  R  ethylene  chain migration via insertion  Ar  M  Ar  migraatory  insertion  M  Ar  migratory insertion  R  Ar  Ar  Ar  M  Ar  Ar  M  Ar  Ar  Ar  polymer  R  additional chain insertion and migation  branched polymer  where X \u00bc CH3, Br; M \u00bc Pd, Ni; R \u00bc (CH2CH2)nCH3; Ar \u00bc 2,6-dialkylphenyl.  A patent for the polymerization process of ole\ufb01ns (especially ethylene, a-ole\ufb01ns, cyclopentene, and some \ufb02uorinated ole\ufb01ns) describes the above catalytic systems [20]. The hindered diimines stabilize alkyl Ni(II) or Pd(II) with cationic complexes. After preparation, the complexes are reduced with methylalu- minoxane and then activated with Lewis acids capable of forming non-coordinating counterions [20].  In addition, preparation of catalysts based on iron and cobalt [21] was also reported. These are complexes of bulky pyridine bis-imine ligands with iron or cobalt that are also activated by methylaluminoxane:  N NM Cl  N  Cl  The iron-based catalysts are reported to be considerably more active than the cobalt analogs [21]. The yield of linear, narrow molecular weight distribution polyethylene per gram is reported to be very high [21].  \f334  6 Common Chain-Growth Polymers  Baugh et al. [22] synthesized and characterized a series of nickel(II) and iron(II) complexes of the general formula [LMX2] containing bidentate (for M \u00bc Ni) and tridentate (for M \u00bc Fe) heterocycle- imine ligands. Activation of these pre-catalysts with methyl aluminoxane yields active catalyst systems for the oligomerization/polymerization of ethylene. Compared to a-diimine nickel and bis (imino)pyridine iron catalysts, both metal systems provide only half of the steric protection and consequently the catalytic activities are signi\ufb01cantly lower.  Lower activities were attributed to reduced stability of the active species under polymerization conditions. The lower molecular weights of their products were explained to be the result of increased hydrogen transfer rates. Variations within the heterocyclic components of the ligand showed that both steric and electronic factors in\ufb02uence polymerization behavior of such catalysts.  Hanaoka, Oda, and coworkers report [23] that single-site polymerization catalysts are of consid- erable interest industrially today, because they afford highly controllable polymerization performances based on precise design of catalyst architecture and their industrial applications. Among them, they point to constrained geometry catalyst and phenoxy-induced complex, they call phenics\u2013Ti, that are used together with methyl aluminoxane  Si  Ti  Cl  Cl  N  t-Bu  concentrated geometry catalyst-Ti  Si  Cl  Cl  Ti  O  t-Bu  phenics-Ti  These are half-metallocene catalysts with an anionic armed-pendant that have now been well developed for industrial production of copolymers of ethylene with 1-ole\ufb01ns. Modi\ufb01cation at the cyclopentadienyl ring system has been mainly tuned to \ufb01nely control polymerization behaviors such as activity, molecular weight, and regiochemistry. In general, minimizing 2,1-insertion is essential to obtain high molecular weight polyole\ufb01ns; otherwise, facile 6-elimination occurs, leading to termination of chain growth. Thus, the largely open coordination sites of half-metallocene catalyst systems possess an indispensable problem of irregularity in propagation. Through tuning bulkiness of substituents on the bridged-silicon unit of phenics\u2013Ti, is claimed to have demonstrated that 2,1-insertion of propylene can also controlled by the bridging substituents to produce high molecular weight polypropylene [23].  Hong and coworkers [24] concluded that it is generally desirable to immobilize the single-site metallocene catalysts on a suitable carrier to obtain ideal product morphology. Ultrahigh molecular weight polyethylenes were successfully prepared by them through titanium complexes bearing phenoxy-imine chelate ligands  N  O  t-Bu  TiCl2  2  \f6.1 Polyethylene and Related Polymers  335  Table 6.1 Typical conditions for some preparation of high-density polyethylene  Approx. temperature Approx. pressure Usual state of the polymer in reaction mixture  Ziegler\u2013Natta process 75(cid:1)C 60 psi Suspension  Cr2O3/support 140(cid:1)C 420 psi Suspension  MoO3/support 234(cid:1)C 1,000 psi Suspension  They demonstrated that the catalyst can be immobilized on silica. The product yields ultrahigh molecular weight polyethylene. Increased polymerization temperature resulted in higher activity, but lower molecular weight of polyethylene.  6.1.3 Commercial High-Density Polyethylene, Properties, and Manufacture  High-density polyethylene (0.94\u20130.97 g/cm3) is produced commercially with two types of catalysts:  1. Ziegler\u2013Natta type catalysts 2. Transition metal oxides on various supports  The two catalytic systems are used at different conditions. Both types have undergone evolution  from earlier development. The original practices are summarized in Table 6.1.  The Ziegler process yields polyethylene as low as 0.94/cm3 in density, but process modi\ufb01cations can result in products with a density of 0.965 g/cm3. The transition metal oxide catalysts on support, on the other hand, yield products in the density range of 0.960\u20130.970 g/cm3.  The original development by Ziegler led to what appears to be an almost endless number of patents for various coordination-type catalysts and processes. As described in Chap. 4, such catalysts have been vastly improved. Progress was made toward enhanced ef\ufb01ciency and selectivity. The amount of polymer produced per gram of the transition metal has been increased manyfold. In addition, new catalysts, based on zirconium compounds complexed with methyl aluminoxane oligomers (sometimes called Kominsky catalysts), were developed. They yield very high quantities of polyethylene per gram of the catalyst. For instance, a catalyst, bis(cyclopentadienyl)-zirconium dichloride combined with methylaluminoxane, is claimed to yield 5,000 kg of linear polyethylene per gram of zirconium per hour [14].  An important factor in the catalysts activity is the degree of oligomerization of the aluminoxane moiety. The catalytic effect is enhanced by increase in the number of alternating aluminum and oxygen atoms. These catalysts have long storage life and offer such high activity that they need not be removed from the product, because the amount present is negligible [14, 15]. This makes the work-up of the product simple.  The continuous solution processes are usually carried out between 120 and 160(cid:1)C at 400\u2013500 lb/in.2 pressure. The diluents may be cyclohexane or isooctane. In one zone reactors, the solid catalyst is evenly dispersed throughout the reactor. In the two zone reactors (specially constructed), the polymerizations are conducted with stirring in the lower zone where the catalysts are present in concentrations of 0.2\u20130.6% of the diluent. Puri\ufb01ed ethylene is fed into the bottom portions of the reactors. The polymers that form are carried with small portions of the catalyst to the top and removed. To compensate for the loss, additional catalysts are added intermittently to the upper \u201cquiescent\u201d zones.  In suspension or slurry polymerizations, various suspending agents, like diesel oil, lower petro- leum fractions, heptane, toluene, mineral oil, chlorobenzene, or others, are used. The polymerization temperatures are kept between 50 and 75(cid:1)C at only slightly elevated pressures, like 25 lb/in.2. If these are batch reactions, they last between 1 and 4 h. The slurry reactor is illustrated in Fig. 6.2.  Polymerizations catalyzed by transition metal oxides on support were described variously as employing solid/liquid suspensions, \ufb01xed beds, and solid/gas-phase operations. It appears, however, that the industrial practices are mainly con\ufb01ned to use of solid/liquid suspension processes. The polymerization is carried out at the surface of the catalyst suspended in a hydrocarbon diluent.  \f336  6 Common Chain-Growth Polymers  Fig. 6.2 Commercial \ufb02ow reactor for slurry polymerization of ethylene with Ziegler\u2013Natta catalysts as illustrated in a British patent # 826 523  In continuous slurry processes, the temperatures are kept between 90 and 100(cid:1)C and pressures between 400 and 450 lb/in.2. The catalyst concentrations range between 0.004 and 0.03% and typical diluents are n-pentane and n-hexane. Individual catalyst particles become imbedded in polymer granules as the reaction proceeds. The granules are removed as slurry containing 20\u201340% solids.  There are variations in the individual processes. In some procedures, the temperature is kept high enough to keep the polymer in solution. In others, it is kept deliberately low to maintain the polymer in slurry. The products are separated from the monomer that is recycled. They are cooled, precipitated (if in solution), and collected by \ufb01ltration or centrifugation.  Various reactors were developed to handle different slurry polymerization processes. The slurry is maintained in suspension by ethylene gas. The gas rises to the top and maintains agitation while the polymer particles settle to the bottom where they are collected.  Several companies adopted loop reactors. These are arranged so that the \ufb02owing reactants and diluents continuously pass the entrance to a receiving zone. The heavier particles gravitate from the \ufb02owing into the receiving zone while the lighter diluents and reactants are recycled. To accommodate that, the settling area must be large enough for the heavy polymer particles to be collected and separated. In addition to suspension, a gas-phase process was developed. No diluent is used in the polymeri- zation step. Highly puri\ufb01ed ethylene gas is combined continuously with a dry-powdery catalyst and then fed into a vertical \ufb02uidized bed reactor. The reaction is carried out at 270 psi and 85\u2013100(cid:1)C. The circulating ethylene gas \ufb02uidizes the bed of growing granular polymer and serves to remove the heat [15]. Formed polymer particles are removed intermittently from the lower sections of the vertical reactor. The product contains 5% monomer that is recovered and recycled. Control of polymer density is achieved by copolymerization with a-ole\ufb01ns. Molecular weights and molecular weight distributions are controlled by catalyst modi\ufb01cations, by varying operating conditions, and/or use of chain transferring agents [15], such as hydrogen [16]. This is illustrated in Fig. 6.3.  \f6.1 Polyethylene and Related Polymers  337  Fig. 6.3 Illustration of a gas-phase process (from Burdett, by permission of the American Chemical Society)  The reactors for the \ufb02uidized gas-phase process are simple in design. There are no mechanical agitators and they rely upon blowers to keep the bed \ufb02uidized and well mixed. Catalysts and cocatalysts are fed directly to the reactor [25].  Rieger and coworkers [26] investigated gas-phase polymerization of ethylene with supported a-diimine nickel catalysts. The reaction of 2,5 and 2,6 and 1,4 dithiane ligands with Ni(acac)2 and trityl tetrakis(penta\ufb02uorophenyl)borate gave the corresponding Ni(II) complexes in high yields. These complexes were supported on silica without a chemical tether and were used as catalysts for ethylene polymerization reactions in the gas phase. Furthermore, ethylene was polymerized with the unsup- ported 2,5-complexes in homogeneous solution for comparison. The in\ufb02uence of the ligand structure, hydrogen, and temperature on the polymerization performance was investigated. The supported catalysts showed moderate to high activities and produced polyethylenes ranging from high-density polyethylene to linear low-density polyethylene, without further addition of a a-ole\ufb01n comonomer.  [B(C6F5)4 ]  SiO2  R  R  R'  R'  N  N  Ni  R  R  O  O  linear branched PE low MW  linear branched PE high MW  \f338  6 Common Chain-Growth Polymers  Table 6.2 Properties of commercial polyethylene  Properties Density Melting point % Amorphous Structure  Free-radical polymerization 0.92\u20130.93 g/cm3 108\u2013110.7(cid:1)C 43.1 20\u201330 ethyl and butyl branches/1,000 carbons,  Ziegler\u2013Natta type catalysts 0.94 g/cm3 129\u2013131(cid:1)C 25.8 Mainly linear 7 ethyl branches/  Double bonds  0.6\u20132/1,000 carbons  a few long branches  Types of bonds  15% terminal vinyl 68% vinylidene 17% internal trans ole\ufb01n  a From various sources in the literature  1,000 carbons 0.1\u20131/1,000 carbons  43% terminal 32% vinylidene 25% internal trans ole\ufb01ns  Metal oxides on support 0.95\u20130.96 g/cm3 136(cid:1)C 25.8 Almost linear  Up to 3/1,000 carbons 94% terminal 1% vinylidene 5% internal trans  ole\ufb01ns  The weight average molecular weights of most commercial low- and high-density polyethylenes range between 5,000 and 300,000. Very low molecular weight polyethylene waxes and very high molecular weight materials are also available. The molecular weight distributions for high-density polyethylene vary between 4 and 15. The product generally has fewer than three branches per thousand carbon atoms [9].  Table 6.2 summarizes the properties of various polyethylenes.  6.1.4 Materials Similar to Polyethylene  Materials that are quite similar to polyethylene can be obtained from other starting materials. The most prominent is formation of polymethylene and similar high molecular weight paraf\ufb01n hydrocarbons from diazoalkanes. The reaction was originally carried out by Pechmann [27] when small quantities of a white \ufb02occulent powder formed in an ether solution of diazomethane. Bamberger and Tschirner [28] showed that this white powder is polymethylene \u2013(\u2013CH2\u2013)n\u2013 that melts at 128(cid:1)C. The synthesis was improved since by introduction of various catalysts. The reaction can yield highly crystalline polymers that melt at 136.5(cid:1)C [29] with the molecular weight in millions [30]. Among the catalysts, boron compounds are very ef\ufb01cient [30]. Bawn et al. [31] postulated the mechanism of catalytic action. It consists of initial coordination of a monomer with the initiator, BF3. This is followed by a loss of nitrogen and a shift of a \ufb02uorine atom from boron to carbon. The successive additions of molecules of diazoalkane follow a similar path with a shift of the chain fragment to the electron-de\ufb01cient carbon:  N  CH2  N  BF3  N  N  F3B  CH2  N  N  F3B  CH2  +  N2  F3B  F  CH2  +  N2  F3B  F3B  CH2N2  F  F3B  N  N  F  n  CH2N2  F3B  F  F  n  \f6.2 Polypropylene  339  The resulting macromolecules are still reactive toward additional diazoalkanes. The above  step-growth polymerization reactions can also yield block copolymers:  F3B  n  F  m  R  Formation of polymethylene by this reaction is not practical for commercial utilization. Colloidal gold and \ufb01ne copper powder also catalyze diazoalkane polymerizations. The reaction appears to precede by formation of alkylidine or carbene species that are bound to the surfaces of metals [31\u201333]. The initiations are completed by additions of diazoalkanes to the bound carbenes followed by liberation of nitrogen. Termination may take place by chain transfer, perhaps to a monomer, or to the solvent [31\u201333].  Many different diazoalkanes lend themselves to these polymerization reactions. Polypentylidine, polyhexylidine, polyheptilidine, and polyoctylidine form with a gold complex catalyst, AuCl3- pyridine [34].  An entirely different route to preparation of macroparaf\ufb01ns is through a high-pressure reaction
