Repository: JonathanOnorato/ChemLP

# ChemLP
A Chemistry Natural Language Processing Tool

File: Bowman/textbook_files/Polymer_Chemistry_by_Koltzsenburg_Maskos_and_Nuyken.json (part 24 of 30)
expand to up to 40 times  their original volume; their diameters are ca", "3-4 times larger", "the density of the foam  produced is determined by duration and the temperature of the pre-expansion process;  longer pre-expansion times and higher temperatures lead to increased expansion of the  pearls and, consequently, a lower density", " after  pre-expansion,  the  pre-expanded  product  is  stored  for  1-2  days", " during  this  process air diffuses into the pores in which reduced pressure exists because of the pentane  having cooled and condensed in the individual pores", "additionally, some pentane escapes  so  that  a  propellant  content  of  roughly  3 %  results", " to  foam  mold  the  material  it  is,  as  described above, placed in a porous pressure mold heated to around 130 \u00b0c by pressurized  water steam, and further expanded whereby the individual granules fuse together to form  molded  parts", " this  process  is  summarized  in  ", "fig", " 17.13", " the  shape-giving  autoclave  molds are nearly completely filled with pre-expanded granules, so that the density of the  final part is largely determined by the density of the pre-expanded material", "the final parts  are stored for a longer period to ensure that the (highly flammable!) pentane has com- pletely evaporated", " 17   17.3 \u00b7 foams  461  17  vapor  pre-foaming  bead polymer  intermediate product  vapor  foaming in the form  porous form  formed part   ", "fig", "17.13  molded parts from foam granules, e.g., styropor\u00ae  17.3.2.4   thermoplastic foam injection molding (tsg)1 with this variant of the injection molding process described in  7 sect", "17.1.3, polymers  containing propellants are the starting materials", "the propellant forms a gas by evaporation  or chemical reaction during the melting process in the extruder which then results in an  expansion of the material once it leaves the extruder and enters the mold", "as the solubility  of most propellants used for polymers is limited and there is a danger that physical propel- lants outgas during storage, only a limited amount of propellant (generally less than 10 %)  can be introduced into the granulate in this manner", "if larger quantities are required (lower  density articles), additional propellant can be introduced under pressure into the extruder  of the injection molding machine in the same way as described above for foam extrusion", "after the material has left the extruder it is injected into a mold, gas develops, and the  material expands as a foam", "the material next to the walls of the form cools down more   1   the abbreviation tsg is derived from the german: thermoplastschaum-spritzgie\u00dfen   462    chapter 17 \u00b7 the basics of plastics processing  quickly than the material in the center of the molded part; the surface of the part rapidly  solidifies  although  a  slower  pore  generation  takes  place  in  its  interior", " the  result  is  an  irregular distribution of density along the cross-section of the part so that an integral foam  is formed (", "fig", "17.10)", " the tsg process can be carried out using conventional injection molding machines  and relates to injection molding in the same way that foam extrusion does to conventional  extrusion of non-foamed materials", "the tsg process has the following advantages com- pared to simple injection molding:  5 the weight of the component and the amount of granulate needed to produce it can   be reduced for the same part size (application and cost advantage)   5 the pressures needed for the tsg process are less than those required for injection  molding because the material takes on the contours of the mold as the material  expands in the form  however, because of the nature of the foam produced, the surface definition of integral   foam parts is not of the same quality as that of unfoamed injection molded parts", " this  process is often carried out using significantly less  propellant, which results in the  formation of relatively few pores and materials whose density is only ca", "10 % less than that of  the solid material", "this relatively high density calls into question whether these materials should  really be classified as foams at all", "the main reason for using tsg in such cases is often the  reduction of the system viscosity brought about by the plasticizing effect of the propellant", "this  allows the process to be carried out at a lower temperature and/or lower pressure than would be  necessary without the propellant, making it more cost-effective and technically easier", " a  special  variant  of  the  tsg  process  is  the  mucell\u00ae-process", " during  this  process,  supercritical fluids are introduced into the polymer melt during extrusion, resulting in the  massive formation of tiny gas bubbles when the pressure decreases suddenly as the melt  leaves the extruder", "the micro-cellular foams that can be produced using this technique  have pore sizes of 5-50 \u03bcm and a pore density of 107-109 cells/cm3", " 17.3.3   polyurethane foams  polyurethanes are formed from a reaction of a diisocyanate with a diol as shown in ", "fig", "17.14", "the  properties  of  polyurethanes  can  be  varied  enormously  by  employing  different  starting materials as the diol and isocyanate components", "as well as non-cross-linked and  linear polyurethanes, which are processed and used as typical thermoplastics, the foamed  and cross-linked (duroplastic) polyurethane foams (pu foams) are important representa- tives of this class of polymers", " the production of polyurethane foams differs from the processes discussed in the pre-  vious paragraphs in several important aspects:  5 as is usual for duroplasts, cross-linking takes place in the course of the primary  molding process", "however, as the reaction between isocyanate and alcohol   17   ", "fig", "17.14  reaction of an  isocyanate with an alcohol to  form a urethane  r n c o  ho r\u00b4  h n c o r\u00b4  r  o   17.3 \u00b7 foams  463  17  components takes place at room temperature, these monomers cannot be stored  together", "thus, the individual components are introduced into the process  individually and are mixed only just before entering the mold", "  5 the starting materials are small molecules with low viscosities so they can be dosed  with simple pumps and mixed in static mixers", "in contrast, duroplasts from higher  viscosity prepolymers generally require extruders or gear pumps to be used", " 5 water is generally used as the propellant because it generates carbon dioxide by   reaction with the surplus isocyanate functions present as shown in ", "fig", "17.11", "the  amine also formed by this process can react with another isocyanate moiety to form  a urea derivative", "thus, the reaction does not lead to network defects", "the use of  water as a propellant can cause problems because of the relatively large reaction  enthalpy", "as well as this, the urea groups formed tend to make the material more  brittle", "pentane or cyclopentane can be used as alternative propellants, and foams  made with these propellants have been shown to have better thermal insulation  characteristics", "  5 the character of the product network can be achieved using isocyanates with a   functionality greater than two and/or oligo- or polyalcohols", "the network density   can be controlled by the functionality and the molar proportions of the various  monomers", "thus, with the wide range of possibilities for the variation of the  monomer components available, pu foams are a particularly versatile class  of materials", " processing starts with the feeding of the individual components into a blender head  in  which  the  starting  materials  are  intensively  mixed,  either  by  a  stirrer  or  in  a  static  mixer", "this process has to be carried out quickly as the reaction between the components  takes place as soon as they have been mixed", "after mixing, the reacting mass can , analo- gous  to  extrusion  processes,  either  be  continuously  cast  on  a  conveyer  belt  (so-called  reaction foam casting) where the mixture cures to form a semi-finished product, such as  blocks or, in a similar process to that of tsg, be injected into shaped molds", "in contrast  to the tsg process, during this process, referred to as reaction injection molding (rim),  pressures  of  only  about  10  bar  are  needed  because  the  viscosity  of  the  liquid  starting  materials is low", "integral foams can also be produced as with the tsg process by varying  the mold temperature", " fiber-reinforced pu foams are produced using a variant of the rim process", "in this variant,   reinforcing materials such as glass fibers are added during the production of these foams", " the material properties of pu foams can be varied over a wide range by choosing the  appropriate starting materials", "thus, both soft foams and rigid foams can be produced", " soft foams are often produced using polymeric or oligomeric diols, such as polyethylene  glycol", "soft and elastically deformable, open-celled structures, which are chemically not  densely cross-linked and have a blocky character, are formed if the process is correctly  managed", "if shorter diol starting materials are used, the degree of cross-linking is often  greater and hard, generally closed-cell, foams can be made", " the  diverse  properties  of  pu  foams  leads  to  them  being  employed  for  a  myriad  of  applications", "they are typically used in mattresses, upholstery, shock-absorbent packaging,  and shoe soles, as well as in vehicle components, such as bumpers, auxiliary springs, and  dashboard coatings", "in addition, open-cell pu foams are used as sound insulation whereas  closed-cell pu foams find application in the thermal insulation of refrigerators, roofs, and  refrigerated warehouses", "  464    chapter 17 \u00b7 the basics of plastics processing  a  b   ", "fig", "17.15  diagram to  explain the knudsen effect in  nanocell foams (b)", "if, in  contrast to larger pores (a), the  pore diameter is smaller than  the mean free path between  gas molecules, the gas  molecules collide more  frequently with the walls of the  pores than with each other  17.3.4   aerogels  pore size > 1 mm  100 nm  as mentioned in 7 sect", "17.3.1, foams have been developed in recent years having pores  with diameters in the nanometer range", "such foams have especially low thermal conduc- tivities and thus represent excellent thermal insulation materials", " the thermal conductivity of a foam \u03bb results from the sum of three components:   5 the thermal conductivity of the polymer \u03bb  5 the thermal conductivity of the gas contained in the pores of the foam \u03bb  5 a contribution from the thermal radiation in the infrared \u03bb  pol  gas  ir  thus:  = \u03bb \u03bb  +  \u03bb  gas  pol  +  \u03bb ir    (17.1)  for  conventional  foams  the  thermal  conductivity  of  the  enclosed  gas  contributes  some  60 % to the total conductivity of the system, whereas the contribution from the thermal  radiation in the ir is generally smaller than the other two terms", " the thermal conductivity of the enclosed gas can be considerably reduced if the foam\u2019s  pore size is smaller than the mean free path of the gas", "this effect is known as the knudsen  effect (notario et al", "2015) and is explained schematically in ", "fig", "17.15", " practically, this effect starts to become important when the pore size is considerably  less than 1 \u03bcm; it does not suddenly become effective but gradually does so as the pore size  decreases", "interestingly, the knudsen effect is not restricted to closed cell foams but, as  indicated in ", "fig", "17.15b, is also observed with open cell foams", " materials with nanosized pores based on silica, known as aerogels, have been known  since 1930 and have been commercially available since the turn of the century", "they are  made using supercritical liquids, in particular carbon dioxide", " the synthesis of aerogels involves the following process steps:  1", " a solvent swollen gel, i.e., a network swollen with a suitable solvent, is prepared", "2", " the temperature and pressure are adjusted to make the solvent supercritical or the  solvent is first exchanged for another solvent with more accessible supercritical  conditions, and the appropriate conditions then established", "this generally involves  using an autoclave because of the high pressures involved", " 3", " the supercritical fluid is allowed to escape the autoclave to leave the dry aerogel   network", " 17   465  17  17.3 \u00b7 foams  a  b  gas  solvent evaporation  reduced liquid volume  network collapse  meniscus liquid network  pressure, temperature  liquid  network  drying  supercritical fluid  gas   ", "fig", "17.16  comparison of a \u201cnormal\u201d (a) and a supercritical (b) drying process   during this so-called supercritical drying process, it is important to ensure that the  temperature and pressure in the autoclave maintains the remaining fluid in a supercritical  state", "the process must be controlled so that only a dry network containing gas molecules  remains", "a \u201cnormal\u201d drying, whereby the liquid is simply evaporated, would lead to a col- lapse of the network structure which would be confined to the ever diminishing liquid  volume (", "fig", "17.16)", " aerogels prepared in this way have some fascinating properties", "optically, silica aero- gels resemble frozen smoke", "they have an extremely low density but, depending on the  detailed chemistry, can exhibit considerable mechanical stability", "as expected from a con- sideration of the knudsen effect, they are excellent as thermal insulation materials and  have thermal conductivities as low as 15 mw/(m\u2219k)", " aerogels  based  on  polymers  have  only  become  commercially  available  since  2015  (from  basf  polyurethanes  gmbh,  based  on  basf  research  carried  out  at  isis  in  strassburg and with support from the technical university, hamburg)", "these materials  are polyurethanes", "at the time of writing, further details regarding the chemistry of the  material  have  not  been  published", " these  aerogels  are  dried  using  supercritical  carbon  dioxide", "under an electron microscope these materials resemble a fine spider\u2019s web with  extremely small pores (", "fig", "17.17)", " particularly  challenging  when  developing  and  producing  such  aerogels  is  making  them suitable for practical use", "the materials need to be mechanically stable so they can  be safely handled without breaking up or releasing a fine powder", "the mechanical proper- ties need to be adjusted to make them suitable for the particular application, such as in the  construction industry", "the exceptional variability of polyurethane chemistry, with respect  to the many isocyanates and polyols available, ensures that the properties can be success- fully optimized", "  466    chapter 17 \u00b7 the basics of plastics processing   ", "fig", "17.17  polyurethane  aerogel under an electron  microscope (with kind  permission of dr", "m", "fricke,  basf polyurethanes gmbh)  17.4    fibers  about half the world-wide fiber production is based on synthetic polymers", "the global  demand for fibers, especially for textiles, is steadily increasing because of the continuously  growing world population and increasing industrialization", "the development of new agri- cultural areas for the production of natural fibers, such as wool or cotton, cannot keep  pace with the increasing demand", "thus, an increase in the proportion of synthetic fibers is  to be expected", "as well as in the textile industry, polymer fibers are also frequently used for  carpets and for fiber-reinforced polymers (7 sect", "17.2)", "fibrous fleece is also used as an  alternative to foam for sound and thermal insulation", " chemical fibers are stretched polymer filaments and they all have in common that the  main chain of the molecule is orientated, more or less, in the direction of the fibers during  the so-called spinning process", "this orientation has two significant effects on the properties  of the materials produced:  5 the strength of the material increases in the direction of the fibers as the ability of the   molecules to react to macroscopic forces by simple rotation around the chain\u2019s  \u03c3-bonds is considerably impaired because of the deviation from a coiled structure   (7 chap", "2)", "  5 additionally, the chains aligned parallel to each other can more readily interact", "the  crystallinity of partially crystalline polymers (pet, pa) increases, partly because of  strain crystallization, whereby the crystallites also tend to be orientated parallel to the  length of the fiber", " the fiber\u2019s material properties are anisotropic as a result of the orientation of the poly- mer chains", "strong interactions between the chains stabilize and maintain this orienta- tion", "therefore, typical polymer fibers are unbranched and have symmetrical structures,  such as pe or it-pp", "nevertheless, atactic polymers can also be suitable for making fibers  if they have a large cohesive energy density, i.e., a large number of interactions involving  a   favorable  enthalpy  per  unit  of  volume", " this  is  the  case,  for  example,  for  (atactic)   17   17.4 \u00b7 fibers  467  17  polyacrylamide, polyacrylonitrile or pvc", "it is, however, even more advantageous if the  macromolecules can form hydrogen bonds between their chains", "this is especially the  case for polyamides, polyurethanes, and polyester urethanes", "polyethylene terephthalate  is also widely used for textile fibers", " depending on the detailed chemistry of the base polymer, the optimum molar mass  for the best fiber properties varies", "if the molar mass of the polymer is too small, interac- tions between the chains will not be strong enough-the number of interactions per chain  is proportional to the length of the chain-and the properties of fibers made from com- paratively low molar mass polymers are usually unsatisfactory", "polymers with very large  molar  mass,  however,  cannot  be  orientated  well  enough  during  the  spinning  process,  which also affects the properties of the obtained fibers negatively", "additionally, for  solution  spinning, the solution viscosity increases with molar mass and economic spinning condi- tions limit the viscosity of the solution and thus the molar mass of the polymer", "as a rule  of  thumb,  nonpolar  polymers,  which  lack  interactions  between  their  chains,  require  a  larger molar mass to yield satisfactory fiber properties than polymers for which dipole- dipole-interactions or even hydrogen bonds between the chains are possible", " in general, the chemistry of the material and the processing steps are coordinated with  one another in such a way as to ensure that the fibers have an optimum tensile strength- i.e., the maximum tensile strength at break-in the direction of their fibers, are flexible,  and have a high abrasion resistance", "examples for further properties of polymer fibers,  which have to be optimized depending on their intended application, are elasticity, mois- ture absorption, and dyability", " a strong moisture absorbancy of fibers is generally not desired as the absorbed water  acts as a plasticizer which can have a negative effect on the properties of the material.2  also, wearing \u201cwet\u201d clothes is not comfortable", "hydrophobic textiles that hardly absorb  any  water,  such  as  pp  fibers,  are  thus  more  comfortable,  particularly  as  sportswear", " however, polyolefin fibers, with their simple aliphatic structures, are especially difficult to  dye as they are practically unable to form any energetically favorable interactions with dye  molecules", " the production of polymer fibers is made up of two important process steps: the actual  spinning process and the stretching or drawing of the fibers", "the most important spinning  processes are discussed in the following", "  melt spinning this method is relatively simple and is similar to extrusion", "as with extrusion, the material  being processed is melted, additives are added if necessary, and the melt is forced through  a shape-giving tool-the spinneret", "the spinneret is simply a perforated plate, whereby the  holes are generally more or less conical behind the front of the die plate to minimize shear  and \u201cdead zones\u201d behind the plate", "spinnerets with as many as several thousand holes with  diameters between 0.2 and 2 mm are not unusual", "the polymer melt is extruded through  this spinneret at high pressure because of the high viscosity of the polymer melt", "after the   2   this rule is not valid when the melting or glass transition temperature of the polymer is at a  temperature where water absorption does not shift it either into or out of the service temperature  range", "thus, polyamide always contains a few percent water, which has no effect on the technical  properties at room temperature or other \u201cnormal\u201d service temperatures", "  468    chapter 17 \u00b7 the basics of plastics processing   ", "fig", "17.18  diagram of the  melt spinning process  polymer melt  take-off rolls  spinneret  air  winder  extractor device  melt leaves the die plate, the fibers are pulled (drawn) and become thinner than the die  holes", "thus, the diameter of the fibers can be determined by the speed of the fiber take-up", " the ratio of the diameter of the holes in the spinneret to the diameter of the final fiber is a  measure of the extent of elongation of the fiber and affects the degree of orientation of the  fiber  molecules", " the  speeds  of  fiber  take-up  are  often  of  the  order  of  1000  to  6000  (!)   m/min", "cooling and hardening is effected by cool air", "as a basic rule it can be stated that  polymers with relatively large molar mass, which are therefore also highly viscous, have to  be spun at slower speeds to avoid the tensile stress exceeding that of the fiber", "a scheme of  this process, which is an important method for polypropylenes, polyesters, and polyam- ides, is shown diagrammatically in ", "fig", "17.18", "  dry spinning in this process the polymer is not melted as for melt spinning but is dissolved in an appro- priate, generally volatile, solvent such as acetone or methylene chloride", "suitable polymers  are, e.g., acrylic polymers", "the solutions are heated and then forced through a spinneret", " because of the relatively low viscosity, compared to the solvent-free melt, it is possible to  have significantly smaller spinneret holes (diameters <250 \u03bcm)", "after leaving the spin- neret the solvent is evaporated from the fibers using warm air", "the solvent is recovered in  a separate manufacturing step", "apart from this, the set-up is principally the same as for  melt spinning", "the speed of take up is generally of the order of 1,000 m/min", " 17   17.4 \u00b7 fibers  469  17  spinning solution  spinning pump  spinneret  winder  spinning-/precipitation bath   ", "fig", "17.19  production of polymer fibers by wet spinning   wet spinning the polymer to be spun is also used in a dissolved form during this process", "however, in  contrast to dry spinning, the fiber is fed into a coagulation bath after it leaves the spinneret  (", "fig", "17.19)", "this contains a non-solvent for the polymer, which is precipitated and the  solvent  used  for  spinning  is  washed  out", " to  facilitate  rapid  precipitation  and  complete  solvent removal, the two solvents should be miscible", " this process is significantly more complex than dry spinning as the fibers have to be  subsequently dried and (if organic solvents are used) the solvent mixture from the coagu- lation bath must be separated for reuse", "however, it is of considerable importance for the  production of cellulose fibers by the \u201cviscose process\u201d (7 chap", "15) as cellulose cannot be  processed either from the melt or from solution because it is infusible and insoluble in  suitable solvents", "thus, cellulose is converted into the soluble cellulose xanthogenate at  high ph and then spun into an acid bath", "the xanthogenate dissociates by the action of the  acid and (the now orientated) cellulose is reformed.3  the extraction speeds for wet spinning are around 50-200 m/min and thus consider-  ably slower than those for dry spinning", " a variant of wet spinning is air gap spinning", "this spinning process is mostly used for  liquid-crystalline  polymers  (7 chap", "20),  particularly  polyaramides", " air  gap  spinning  is  also a wet spinning process; however, in contrast to the process described above, an air gap  is  left  between  the  spinneret  and  the  coagulation  bath", " the  mesogens  of  the  polymer   3  a process does exist in which cellulose is dissolved in n-methylmorpholine-n-oxide and then spun  from this solution", "this process can be carried out without carbon disulfide, although it is not used  very often because of the toxicity of the morpholine derivate", "  470    chapter 17 \u00b7 the basics of plastics processing  chains are orientated to constitute an anisotropic domain as the fibers pass through this air  gap", "this results in a drastic increase in the strength and stiffness of the polymer fiber", "this  process is also often used for spinning polyacrylonitrile and its copolymers for use as pre- cursors for carbon fibers", "  stretching in all the above processes, after the actual spinning process the fibers are stretched (drawn)  by an appropriate take-up and winding arrangement", "the term drawing is used to indicate  that  the  polymer  chains  become  oriented  in  the  direction  in  which  they  are  being  stretched-the long axis of the fiber", "this results in an increase in the number of interac- tions between neighboring chains because the chains become more and more aligned as  the  drawing  process  progresses", " in  many  cases  the  process  also  increases  the  degree  of  crystallization  which  contributes  to  an  increased  modulus  and  tensile  strength  of  the  fibers, thus reducing elongation under stress", "technically, stretching is usually effected by  passing the fibers over a sequence of rollers which are rotating at increasing speeds", " a rather special spinning process, which, however, until now has largely attracted only  academic interest, is electrospinning (7 sect", "22.2)", "during this process a polymer solution  is accelerated towards a counter electrode within a strong electric field", "the initial, single  liquid thread that ejects is split into several very fine threads because of static charges", "the  solvent is evaporated and nanofibers, with diameters well below 1 \u03bcm, are deposited on the  counter electrode", "to date, the main disadvantage with this method is that it has not been  found possible to achieve a cost-efficient scale-up", " 17.5    forming processes  in contrast to primary molding processes in which a solid part is formed from particulate  material, such as a granulate, the starting material for forming processes is an already solid  part, usually the product of a primary molding process, the form of which is to be altered", " the weight and the internal cohesion of the parts employed do not change", "typical form- ing processes, which are dealt with in more detail below, are:  5 bending  5 tensile forming  5 compressive forming  5 tensile-compressive forming (\u201cdeep drawing\u201d)  combined processes are also possible", "generally,  forming  processes  require  the  material  to  be  heated  to  a  plastic  state  in  which it possesses a degree of flowability", "because cross-linked polymers do not exhibit  any plasticity, they cannot be reformed by forming processes", "only thermoplastic molded  parts can be thermally reshaped", " the temperature at which reshaping is possible is above the glass transition tempera- ture, tg for amorphous polymers and close to or above the crystal melting point, tm for  partially crystalline polymers to achieve adequate ductility", "heating can take place using  convection, contact with heating media (hot gas, heat transfer oil, or solid heating ele- ments), or by ir radiation", " 17   17.5 \u00b7 forming processes  471  17  polymers  exhibit  maximum  ductility  (maximum  stretchability  temperature)  at  tem- peratures just above their glass transition or melting temperatures", "this can be explained  by the chains becoming more and more mobile with increasing temperature so that the  material can be reshaped", "however, the chain-chain interactions are still strong enough to  maintain cohesiveness", "the thermal energy and the mobility of the chains are not suffi- cient to overcome the chain entanglements so that the material doesn\u2019t flow in the absence  of any applied force", "if a force is applied, the material can be shaped but does not break", "if,  however, the processing temperature is significantly above tg or tm, the chains disentan- gle as a result of their increasing mobility relative to one another and the material breaks  when force is applied", "this effect is called thermal brittleness", " shaping at temperatures close to the ductility maximum avoids the problem of ther- mal brittleness", "however, because the macromolecules deform but do not disentangle to  any significant extent, the shaping has the effect of creating a certain amount of internal  stress", " this  can  result  in  the  reformed  shape  undergoing  a  spontaneous  reversal  of  the  deformation if it is reheated to above tg or tm, the so-called memory effect", "the most important forming processes are briefly described below", "  bending bending  of  polymeric  materials  is,  in  principle,  trivial:  the  material,  such  as  a  pipe  or  sheet, is heated and then bent over an edge or an axle (often a special mandrel is inserted  for bending pipe structures to avoid buckling.)", "the wall thickness of the molded part does  not changed significantly during this process", "  tensile forming during tensile forming a flat molded part is clamped at its edges and then stretched by  force being exerted on its middle in one direction either by pressurized air, vacuum, or a  punch", "the wall thickness of the molded part decreases proportional to the size of the final  part because of the edges being fixed", "  compressive forming during compressive forming, the semi-finished part is placed on a solid support and pres- sure applied in the form of a stamp or punch", "material is displaced from the area under  pressure", "a typical example for this kind of shaping process is the embossing of patterns", "  tensile-compressive forming similar to the tensile forming process, tensile-compressive forming involves applying a  force to the middle of a molded part using a punch or stamp", "in contrast to pure tensile  forming, the edges of the material are not rigidly clamped so the material can follow the  movement of the punch", "therefore, considerably less stretching occurs in the area being  deformed", " the  advantage  of  this  process,  also  known  as  deep  drawing,  is  that  the  wall  thickness  of  the  molded  part  remains  almost  constant", "this  process  is  widely  used,  for  example for the production of rotationally symmetric parts such as buckets", "  472    chapter 17 \u00b7 the basics of plastics processing  bending radius (inside radius)  polymer  mold ring  plastic sheet  base plate  a  b  c  d  engraved stamp  mold  stamped mold  compressed air  support  spring-loaded down holder  stamp  plastic sheet drawing ring   ", "fig", "17.20  most important forming processes", "(a) bending", "(b) tensile forming", "(c) compressive  forming", "(d) tensile-compressive forming  17  an overview of these most important forming processes is given in ", "fig", "17.20", " 17.6    joining processes  joining processes are processes in which two molded parts are joined together by creating  a  cohesive  bond  between  them", " significant  processes  in  this  context  are  welding   (7 sect", "17.6.1) and gluing (7 sect", "17.6.2) plastic molded parts", "  473  17  17.6 \u00b7 joining processes  17.6.1   welding processes  the  welding  of  polymers  basically  consists  of  locally  melting  the  molded  parts  at  the  points at which they should be joined and then pressing them together", "a locally limited  melting without melting the whole part is usually easy as plastics are generally poor heat  conductors", "because of the mobility of the molecules at higher temperatures, the macro- molecules or parts of these diffuse out of their entanglements and intertwine with other  molecular  sections  within  the  other  molded  part  according  to  the  reptation  model  (7 chap", "6)", "the new entanglements become fixed on cooling and the two parts are bound  together", "as this process requires the formation of the melt state it can only be used for  thermoplastic  materials  and  not  for  cross-linked  polymers", " furthermore,  the  rate  of   diffusion  of  whole  molecules  decreases  drastically  with  increasing  molar  mass  so  that  high- molar mass polymers are difficult to weld", " another precondition for the welding mechanism requires that the polymers of the  two parts are miscible", "because macromolecules with different chemistry are principally  poorly  miscible (7 chap", "2), successful welding of different polymers is only possible in  exceptional cases", " when welding reshaped parts it is necessary to consider that locally melting the  material  may  induce  deformation  to  the  original  shape  because  of  the  memory  effect", " the energy required for melting the part can be supplied in various ways as identified   below:   hot plate welding the energy for melting the material is provided by thermal conduction from a heating  element, generally heated electrically", "  hot-gas welding the transition into the melted state is achieved by contact with hot gas", "inert gases are  used if the polymer is sensitive to oxidation", "  radiation welding the heat is introduced from light or laser beams", "laser welding has become especially  important", "suitable materials are chosen in such a way that one of the polymers con- tains an appropriate absorber", "this additive absorbs the radiation from the laser beam  and transforms it into thermal energy", "the welding process can then be carried out in  a very elegant fashion with the radiation beam passing through the polymer not con- taining an additive to reach the surface to be welded", "the component, which is trans- parent  to  the  wavelength  range  applied,  is  hardly  heated  at  all", " however,  when  the  laser  beam  meets  the  component  containing  the  additive,  the  energy  is  absorbed,  whereby the melted area, and thus the welded area, can be very precisely controlled  (", "fig", "17.21)", "this process, referred to as transmission welding, is mostly carried out  using ir radiation", "  474    chapter 17 \u00b7 the basics of plastics processing   ", "fig", "17.21  principle   of transmission welding  laser beam  undoped material  doped material   friction or vibration welding the components to be welded together are moved relative to one another", "as a result of the  frictional heat produced on the component surfaces, the material is heated and eventually  melts", "this process is particularly suitable for the welding of components with large sur- face areas; e.g., it is used in the automotive industry", " as an alternative to these processes, welding can also be achieved by ultrasound and   electric or magnetic alternating fields (high frequency or induction welding)", " 17.6.2   gluing  in contrast to welding processes, which necessitate melting at least some part of the com- ponents, thermosets, i.e., cross-linked and infusible materials, can also be glued together  with an appropriate adhesive", "gluing parts together has become much more important in  recent years, for example, in automotive and medical engineering", " the principle of adhesion involves inserting an intermediate layer between the  surfaces  of the two parts to be joined", "the intermediate layer must have sufficient internal mechan- ical  strength  (cohesion)  and  must  be  able  to  bond  with  both  the  surfaces  to  be  joined  (adhesion)", " these  principles  are  summarized  in  ", "fig", " 17.22", " if  the  level  of  adhesion  is  inadequate, the glue layer separates from the surface it is adhered to under stress; if the  level of cohesion is insufficient then the fracture occurs in the adhesive layer", "if two parts  have been perfectly glued together, then under stress, fracture occurs within one of the  parts rather than at the adhesive joint", " essentially, two effects are involved in an adhesive bond to a surface, which are referred  to as mechanical adhesion and specific surface adhesion", "the basic principle of mechanical  adhesion is the mechanical interlocking of the adhesive layer with the microstructural sur- face roughness", "specific adhesion terms describe the non-mechanical interactions between  the  adhesive  and  the  surface  such  as  hydrogen  bonds,  dipole-dipole,  or  van-der- waals  interactions", " polyolefins  generally  have  a  low  level  of  specific  adhesion  because  of  their  nonpolar nature and are therefore difficult to glue", "for this reason they are often oxidized  (e.g.,  by  treating  the  surface  with  plasma  or  a  corona  discharge)  before  being  glued  (or  before  painting)  to  achieve  adequate  adhesion", " covalent  chemical  bonds  considerably  improve  specific  adhesion  between  the  surface  and  the  adhesive  if  the  surface  has  the   17   17.6 \u00b7 joining processes  475  17  cohesion  cohesion  cohesion  adhesion  glued mold  adhesion  adhesive film  glued mold  material failure if adhesion is optimal material failure due to inadequate adhesion material failure due to inadequate cohesion   ", "fig", "17.22  adhesion and cohesion effects and the modes of fracture at an adhesive joint between  two materials  geometric surface  glue  effective surface  real surface   ", "fig", "17.23  surface effects of glued surfaces  appropriate chemical functionality", "both adhesion effects are increased by an increase in  the surface area so roughening a surface to be glued before gluing strongly improves the  result of the process (", "fig", "17.23)", " to achieve an adequate specific adhesion of the adhesive to the surface, an optimum  wetting of the surface by the adhesive is required", "surface wetting is improved for surfaces  with high surface energies", "the surface energy is defined for a surface in contact with air  and  is  generally  dramatically  decreased  by  contact  with  a  compatible  liquid", " this  effect  facilitates the wetting of the surface with an adhesive", "very polar materials with high  surface  energies, such as metals, glass, or ceramics, are thus wetted well and they can be more suc- cessfully  glued  than  less  polar  plastics", " indeed,  extremely  nonpolar  polymers,  such  as  teflon\u00ae or polypropylene, are extremely difficult to glue without prior surface treatment", "a  surface  treatment  using  plasma  or  wet  chemical  processes  creates  the  necessary  surface  functionality and is often used to prepare such surfaces for a gluing or painting process", "  476    chapter 17 \u00b7 the basics of plastics processing  the  necessary  cohesion  of  the  adhesive  is  usually  achieved  by  the  use  of  polymeric   adhesives", " depending on how the adhesive sets or hardens, it is possible to distinguish between  physically and chemically setting adhesives", "chemically setting
