Repository: JonathanOnorato/ChemLP

# ChemLP
A Chemistry Natural Language Processing Tool

File: Bowman/textbook_files/Polymer_Synthesis_Theory_and_Practice_by_Braun_Cherdron_Rehahn_Ritter_and_Voit.json (part 24 of 28)
beam", "the resulting spectra are characterized by their sharp bands", " example 5.4 preparation of linear poly(ethyleneimine) by hydrolysis of polyoxazoline safety precautions: before this experiment is carried out, sect", "2.2.5 must be read as well as the material safety data sheets (msds) for all chemicals and products used", " n n  + naoh  - naoac  o  n h  n  in a 150 ml three-necked flask fitted with a thermometer and a reflux condenser 2 g of poly(n-acetyl ethyleneimine) from example 3.27 are dissolved in 30 ml of distilled water", "after the addition of 2 g of sodiumhydroxide the mixture is heated under stirring to 100()c for 4 h", " then the water is removed in a rotational evaporator resulting in two solid phases", "the lower, yellowish phase is very compact and adheres to the flask; it contains only sodium acetate", "the upper phase is a light powder and contains only poly(ethyleneimine)", " thus, the separation of this polymer can easily be done by scratching off with a spatulum", "after isolation, the solid polymer is purified by dissolving it in 50 ml water at 80()c", "after cooling down to room temperature, the poly(ethyleneimine) is isolated by filtration and washed with water and dried under vacuum at 80-90()c for 3-5 h", "linear poly(ethyleneimine) is obtained quantitatively as a colorless solid, which has to be stored under dry conditions", "  334  5 modification of macromolecular substances  the product is soluble in methanol, pyridine, dimethyl sulfoxide, and insoluble in nonpolar solvents, e.g., heptane and toluene", "the 1h-nmr spectrum of the polymer in d2o shows one signal at 1.95 ppm (-ch2-ch2)", " example 5.5 acetylation of cellulose safety precautions: before this experiment is carried out, sect", "2.2.5 must be read as well as the material safety data sheets (msds) for all chemicals and products used", " 10 g of cotton or shredded filter paper are covered with a solution of 0.5 g of concentrated sulfuric acid in 50 ml of glacial acetic acid in a 250 ml wide-necked bottle with a ground glass stopper (the type of starting material has a marked effect on the rate of reaction: filter papers of different kinds react at different rates)", "uniform wetting of the cellulose is ensured by stirring with a glass rod, the closed bottle is then allowed to stand for 1 h at room temperature", "after this pretreatment, a mixture of 50 ml of 95% acetic anhydride and 20 ml of glacial acetic acid is added, and the bottle is again closed and placed in a water bath at 50()c", "the cellulose dissolves after about 15 min, and the reaction being complete after another 15 min", "this so-called \u201cprimary solution\u201d is divided into two equal parts, which are used for the preparation of cellulose triacetate and cellulose 2,5-acetate, respectively", "(a) preparation of cellulose triacetate  25 ml of 80% acetic acid at 60()c are carefully stirred into one half of the primary solution in order to destroy the excess acetic anhydride", "care must be taken that there is no precipitation of cellulose acetate during this addition", "the solution is held at 60()c for another 15 min, and then poured into a 1 l beaker; 25 ml of water are carefully stirred in", "after the addition of another 200 ml of water, the cellulose triacetate precipitates as a white, crumbly powder", "the product is filtered from the dilute acetic acid, slurried with 300 ml of distilled water, and the supernatant liquid decanted after 15 min", "this procedure is repeated until the washing gives a neutral reaction", "the polymer is dried as far as possible by suction or centrifugation and then in the oven at 105()c", "yield: about 7 g of cellulose triacetate", "the product is soluble in methylene chloride/methanol (volume ratio 9:1), but practically insolu- ble in acetone", "(b) preparation of cellulose 2,5-acetate  into the other half of the primary solution, 50 ml of 70% acetic acid and 0.14 ml of concentrated sulfuric acid are slowly added with stirring at 60()c, in order to bring about partial saponification of the cellulose triacetate", "the stoppered bottle is held at 80()c for 3 h and then worked up as described for cellulose triacetate", "yield: 6-6.5 g", "cellulose 2,5-acetate (acetyl group content 40%) is soluble in acetone and methylene chloride/methanol (volume ratio 9:1)", " the progress of the partial saponification can be checked by a simple solubility test", "about 1 ml of the solution is withdrawn and the cellulose acetate precipitated with water", "the small sample is quickly washed free of acid and dried as much as possible by pressing between two filter papers", "some fibers of the still damp material are placed in a test tube with 15-20 ml of toluene/ethanol (volume ratio   5.1 chemical conversion of macromolecules  335  1:1) and heated to boiling in a water bath", "if the fibers go into the solution, then after about 15 min the whole charge can be worked up as described above", " for characterization, ir and 1h-nmr spectroscopy are particularly suitable", " example 5.6 preparation of sodium carboxymethylcellulose safety precautions: before this experiment is carried out, sect", "2.2.5 must be read as well as the material safety data sheets (msds) for all chemicals and products used", " filter paper, soaked in water, is worked into an aqueous pulp by kneading and shredding; it is then filtered and dried", "15 g of this finely divided cellulose and 400 ml of 2-propanol are placed in a 1-l three-necked flask fitted with stirrer, reflux condenser, dropping funnel, and nitrogen inlet; the air is displaced with a stream of nitrogen", "50 g of a 30% solution of sodium hydroxide are added with vigorous stirring over a period of 15 min, the stirring then being continued for another half hour", "a solution of 17.5 g of monochloroacetic acid in 50 ml of 2-propanol is added dropwise over a period of 30 min", "stirring is continued for 4 h on a water bath at 60()c", "the solution is then neutralized by addition of a few drops of glacial acetic acid using phenolphthalein as indicator, and is filtered while still hot", "the raw fibrous sodium carboxymethylcellulose is dispersed in 400 ml 80% aqueous meth- anol at 60()c, filtered, and washed with a little aqueous methanol", "this washing process is repeated two or three times until the product is free of sodium chloride", "finally it is washed with pure methanol and dried at 80()c", "yield: 22-25 g", "the solubility of the dried sodium carboxymethylcellulose is tested in water", "the presence of acid groups is shown by means of ir spectroscopy", " example 5.7 acetylation of the semiacetal end groups of polyoxymethylene with acetic anhydride safety precautions: before this experiment is carried out, sect", "2.2.5 must be read as well as the material safety data sheets (msds) for all chemicals and products used", "because of the formation of gaseous formaldehyde the reactions have to be carried out in a closed hood", " polyoxymethylene is prepared by the polymerization of anhydrous formalde- hyde (see example 3.22) or of 1,3,5-trioxane (see example 3.24)", "paraformalde- hyde, obtained by polycondensation of formaldehyde hydrate, cannot be acetylated in heterogeneous medium", "acetic anhydride and n,n-dimethylcyclohexylamine are carefully fractionated and sodium acetate is dehydrated by heating", "(a) acetylation in heterogeneous medium  in a 100 ml flask fitted with air condenser and calcium chloride drying tube, 3 g of finely powdered polyoxymethylene are refluxed (139()c) with 30 ml of acetic anhydride and 30 mg of anhydrous sodium acetate for 2 h with continuous stirring", "the polymer is filtered off with suction and thoroughly washed five times with warm (50()c) distilled water to which some methanol has been added", "it is then boiled with acetone for 1 h while stirring, and filtered again", "the polymer is stored in a desiccator over calcium chloride and sodium hydroxide pellets", "yield: 92 wt%   336  5 modification of macromolecular substances  of the original polymer", "properties of the acetylated polymer: melting range 174-177()c; thermally stable portion: 88% (see example 5.13)", "(b) acetylation in the melt  3 g of polyoxymethylene together with 6 ml of acetic anhydride and 2 ml of n,n- dimethylcyclohexylamine (to prevent acidolysis) are sealed in a glass ampoule and heated to 200()c for 30 min", "the polymer is filtered off in a sintered glass crucible and thoroughly washed twice with ethanol", "it is boiled with acetone for 1 h while stirring, and is filtered off under suction until the polymer is odorless", "it is stored in a desiccator over calcium chloride and sodium hydroxide pellets", "yield: 90 wt%", "properties of the acetylated polymer: melting range 170-174()c; thermally stable portion: 97% (see example 5.13)", " 5.2  crosslinking of macromolecular substances  the preparation of covalently and three-dimensionally crosslinked macromolecular substances can be achieved in principle by crosslinking during the synthesis of macromolecules, by crosslinking of ready-made polymers with low-molecular- weight reagents, and by intermolecular chemical crosslinking reactions of preformed polymers", "depending on the reaction conditions it is possible to obtain either compact networks or swellable and/or, respectively, porous, networks with a defined interstitial structure", "the latter are of interest, e.g., as ion exchangers, as a stationary phase for size exclusion chromatography (sec), for affinity chroma- tography, as a substrate for the synthesis of peptides or oligonucleotides, or for the immobilization of enzymes (\u201cbiocatalysts\u201d)", " covalently crosslinked polymers lose their solubility and meltability and thus their processability", "hence, covalent crosslinking is first carried out after forming of the work piece, for example, on films, coatings, or on molded rubber articles", "in addition to this, there is also the possibility of physical crosslinking, e.g., via hydrogen bonds as in case of polyamides or polyurethanes, which can be formed exclusively or in addition to covalent crosslinking", "another possibility is the crystalline domains of phase-separated block copolymers, composed of amorphous segments and segments that tend to crystallization", "when the polymers are stable enough, physical crosslinking is, in contrast to the covalent chemical crosslinking, thermally reversible and the materials can be processed thermoplastically", " network structures can be obtained directly through polyreactions using higher functional monomers, such as, e.g., hexamethylenebis-(meth)acrylates or divinylbenzene for radical homo- or copolymerizations, or at least trifunctional substrates for polycondensations and polyadditions, e.g., glycerol or trimethy- lolpropane with a triisocyanate", "these reactions can take place in films placed on suitable carriers (e.g., hardening of coatings)", "likewise, network formation can take place in adequately formed castings, which can be removed after the reaction if necessary", "in this context, photolithography and the photochemical hardening of plastic tooth fillings, using bis(meth)acrylates and camphorquinone as   5.2 crosslinking of macromolecular substances  337  photoinitiator, have to be mentioned (see also sect", "3.1.4 and example 3.13, photopolymerization of a hexamethylene bisacrylate)", " likewise, network structures can be built up by polymer-analogous conversions of ready-made, functional groups carrying polymers with an at least bifunctional, low-molecular-weight crosslinking agent", "an example for this is the conversion of an epoxide groups-containing polymer, obtained by copolymerization using glycidyl methacrylates, with a diamine or a dicarboxylic acid", "also rubber vulcani- zation is an example for the crosslinking of a pre-formed macromolecule with a low- molecular sulfur component", "an industrially significant crosslinking system is composed of an unsaturated polyester resin (obtained through polycondensation of maleic anhydride and diols) and of monomeric styrene", "if such a mixture is subjected to a radical polymerization, styrene copolymerizes with the double bonds of the maleic anhydride crus, which leads to crosslinking (see example 4.8)", " finally, it is possible to produce networks by intermolecular reactions of high- molecular-weight substances in the condensed phase", "to ensure a sufficient mobil- ity of the functional groups it is advantageous to use polymers with a low glass transition temperature", "addition of small amounts of a solvent may also increase chain mobility and thus may accelerate the reaction", "crosslinking reactions of cinnamic acid-containing polymers initiated by uv irradiation that proceed via a [2 + 2]cycloaddition are also belonging to this group", "also (meth)acrylic-modified macromolecules, obtained by esterification of hydroxy group-containing polymers with (meth)acryl chloride, can be intermolecularly transformed to networks with radical initiators", " of technical importance are radically crosslinking reactions on finished articles of polyolefins by means of electron beams in order to increase, e.g., the thermosta- bility", "the technical importance of networks consisting of polydienes and other rubbers, polyurethanes, formaldehyde resins, alkyd resins, and silicones has already been explained in sects", "4.1 and 4.2", " example 5.8 vulcanization of a butadiene-styrene copolymer (sbr) safety precautions: before this experiment is carried out, sect", "2.2.5 must be read as well as the material safety data sheets (msds) for all chemicals and products used", "industrially the curing (vulcanization) of diene homopolymers and copolymers with elementary sulfur is carried out in a heated press at 100-140()c (hot curing)", "this cannot be done in a normal laboratory on account of the expensive apparatus required", "however, the principle of curing can be illustrated by crosslinking a butadiene-styrene copolymer (sbr 1500) with disulfur dichloride (s2cl2) at room temperature (cold curing): (a) in a hood, a small piece of a butadiene-styrene copolymer (see also example 3.44) is placed in a test tube and covered with disulfur dichloride", "the stoppered sample is allowed to stand under nitrogen for 1 h", "the s2cl2 is then poured off and toluene added", "a sample that has not been treated with s2cl2 is likewise covered with toluene", "the solubility and swellability of the two samples are compared", "  338  5 modification of macromolecular substances  (b) the progress of the crosslinking during cold curing can be observed very nicely by the following experiment", "2 g of an sbr are dissolved under nitrogen in 100 ml of toluene in a 250-ml conical flask", "1 ml of disulfur dichloride is added to half of this solution and vigorously shaken after closing the flask", "the other half of the solution is likewise kept stoppered, but without the addition of s2cl2", "after 5 min the solution treated with s2cl2 is already significantly more viscous than the reference solution; after 10 min gelation sets in and after 20 min a pudding-like mass is formed", "after some hours the crosslinking is so far advanced that a phase separation occurs as a consequence of the high crosslink density and the solvent is partially exuded from the shrunk gel", "for this teaching experiment it is not absolutely necessary to work under  nitrogen", " 5.2.1 polyelectrolytes from crosslinked macromolecules  5.2.1.1 ion exchanger a versatile application for crosslinked polymers is in ion exchangers", "ion exchangers are polyelectrolytes that generally consist of solid, crosslinked, and hence insoluble macromolecular compounds carrying acidic or basic groups on the macromolecular framework", "the long known inorganic, naturally occurring or synthetically prepared materials (e.g., zeolites and permutites, respectively) play today only a minor role as ion exchangers", "nowadays, most ion exchangers are made by subsequent introduction of ionic groups into crosslinked addition or condensation polymers (see example 5.9 and 5.10)", "thus, the usual ion exchangers are macromolecular, insoluble polyvalent acids or bases", "because of their insolu- bility they are well suited for the exchange of h+ or oh() ions", "thus, if an insoluble polyacid is suspended in water with a low-valent salt, the cations of the salt are exchanged with hydrogen ions (cation exchanger); correspondingly, the anions of a low-valent salt can be exchanged with hydroxy ions by using a basic anion exchanger", "this principle is applied, for example, in the preparation of pure water from sea water (desalination process)", "the processes which occur in these exchangers can be represented schematically as follows:  p  p  so3h  + na  nr3oh  + cl  p  p  so3na  + h  nr3cl  + oh  depending on the type of exchanger used, the acidic and basic groups may be contained in the same polymer, or the anionic and cationic exchangers can be mixed, or used in tandem", "the encircled \u201cp\u201d denotes the insoluble crosslinked resin with various exchangeable ions bound to its functional groups", " exchangers that have been loaded with cations or anions can be regenerated by treatment with acid or alkali, respectively, since one is always dealing with an equilibrium reaction", "commercially available ion exchangers are frequently   5.2 crosslinking of macromolecular substances  339  delivered in the form of salts so that before use they must be converted into the free acids or bases", "metal cations can also be directly exchanged with one another", " is common to start  the most suitable acidic groups for synthetic ion exchangers are sulfonic and carboxylic acid groups; phosphoric acid groups are less common", "for anion exchangers, primary, secondary, and tertiary amino groups are often used, also polymeric quaternary ammonium bases", "for the preparation of such ion exchangers it from a polymer", "copolymers of styrene and 1,4- divinylbenzene (see example 3.41) are especially useful for this purpose, which can be conveniently used in the form of polymer beads with a particle diameter of about 0.1-2 mm", "the content of 1,4-divinylbenzene in the monomer mixture used for polymerization determines the degree of crosslinking; it is generally indicated as wt% 1,4-divinylbenzene", "the higher the degree of crosslinking, the lower is the swellability of the polymer, however, the degree of swelling also depends on the nature of the counterion and on some other factors", "under certain conditions, for example, in the presence of organic solvents in bead polymerization, so-called macroreticular or macroporous networks are formed", "in this case the crosslinks are distributed irregularly over the whole volume of the material, unlike in normal networks", "this results in a porous structure combining the properties of high permeability for solvent and comparatively low swellability", "sometimes, such polymers have advantageous properties as starting materials for making ion exchangers", "the ionic functional groups are then introduced by chemical reactions", "one can also make ion exchangers by polymerizing monomers that already contain functional groups", "thus, methacrylic acid can be polymerized in the presence of small amounts of a crosslinker to give a weak cation exchanger", " another possibility which is used commercially is to prepare insoluble conden- sation polymers, e.g., from phenol and formaldehyde, into which ionic groups are subsequently introduced", " ion exchangers can also be made from cellulose, especially for scientific applications", "they are prepared from alkali cellulose by reaction, for example, with chloroacetic acid (for preparation of sodium carboxymethylcellulose, see example 5.6)", "by conversion with 2-chloroethyldiethylamine one obtains so-called deae- cellulose, an anion exchanger carrying 2-diethylaminoethyl groups, -c2h4n(c2h5)2", "besides grain size, degree of crosslinking, and swellability, an important char- acteristic of an ion exchanger is its capacity", "this denotes the number of equivalents of exchangeable counterions on a high polymer network, with respect either to the weight or volume of dry or swollen exchanger", "for laboratory use the capacity is usually expressed in meq/g; for the softening of hard water the usable exchange capacity is often given in g of cao/l of exchanger", " various procedures can be applied to effect ion exchange", "the simplest method is to work batchwise whereby the exchanger is left in contact with a solution of the ions to be exchanged until equilibrium is reached", "this method is applicable to those exchange reactions where the equilibrium is in favor of the desired product; this can of course always be achieved by employing a sufficient excess of a cation exchanger in its acidic form to a metal salt solution", "  340  5 modification of macromolecular substances  however, ion exchange is mostly carried out using columns", "as in column chromatography, the solution to be exchanged is allowed to run through the column of ion exchanger from top to bottom", "the ion exchanger used to fill the column must already be in the swollen state before it is washed into the column, otherwise the pressure caused by swelling may lead to bursting of the glass tube", " ion exchangers are not only used commercially (e.g., for water softening, recovery of metals from waste water, refining of raw sugar), but also to an increasing extent in the laboratory", "thus, ion exchangers provide a convenient and clean way of preparing free acids or bases (e.g., free thiocyanic acid by exchange of ammonium thiocyanate with an acid cation exchanger) or of purifying aqueous solutions (e.g., removal of formic acid from solutions of formaldehyde)", "ion exchangers can also be used to catalyze chemical conversions, being readily removed by filtration after the required reaction has occurred", "examples of this type are esterifications or protein hydrolyses catalyzed by acid ion exchangers", "by introducing complex-forming groups into crosslinked polymers, numerous exchangers have also been prepared which allow selective extraction of certain metals from solution or provide a means of enrichment of elements that are present in low concentration", "the synthetic routes for this purpose are indeed very complicated, for example, the aromatic amino group of crosslinked poly(aminostyrene-co-styrene) can be diazotized and then coupled with suitable phenol derivatives, or, by using formaldehyde 8-quinolinol, can be bound covalently to acrylamide-containing copolymer networks via a methylene group", "numerous other applications for these polymeric networks are well-established in the field of carrier-bound synthesis of organic substances, especially of peptides and oligonucleotides", " example 5.9 preparation of a cation exchanger by sulfonation of crosslinked polystyrene safety precautions: before this experiment is carried out, sect", "2.2.5 must be read as well as the material safety data sheets (msds) for all chemicals and products used", "(a) sulfonation of crosslinked polystyrene  insoluble polystyrene crosslinked with divinylbenzene can easily be converted by sulfonation to a usable ion exchanger", "for this purpose a mixture of 0.2 g of silver sulfate and 150 ml of concentrated sulfuric acid are heated to 80-90()c in a 500 ml three-necked flask fitted with stirrer, reflux condenser, and thermometer", "20 g of a bead polymer of styrene and divinylbenzene (see example 3.41) are then introduced with stirring; the temperature climbs spontaneously to 100-105()c", "the mixture is maintained at 100()c for 3 h, then cooled to room temperature and allowed to stand for some hours", "next the contents of the flask are poured into a 1 l conical flask that contains about 500 ml of 50% sulfuric acid", "after cooling, the mixture is diluted with distilled water, and the gold-brown colored beads are filtered off on a sintered glass filter and washed copiously with water", "(b) determination of the ion-exchange capacity  to determine the ion-exchange capacity, the sulfonated polymer is washed into a glass tube closed at one end with a stopcock (chromatographic column) above   5.2 crosslinking of macromolecular substances  341  which is a plug of glass wool", "100 ml of 2 m nacl solution are allowed to run through the column, followed by 100 ml of 2 m hcl", "finally, the column is washed with distilled water, the washings being collected in 10-ml portions and titrated with 0.1-m naoh using phenolphthalein as indicator", "when the concentration has fallen below 0.001 m the washing is stopped", "the water remaining in the column is allowed to run off and the damp ion exchanger is poured into a beaker", "three samples, each of 2 g, are weighed into preweighed 100 ml conical flasks as quickly as possible", "one is heated to constant weight in an oven at 110()c in order to determine the water content of the sample", "50 ml of 0.1 m naoh are added to each of the other two flasks and vigorously shaken", "after 30 min the mixtures are filtered, the resin is washed with a little water, and the filtrate back-titrated with 0.1 m hcl", "the ion-exchange capacity is expressed in meq/g of dry exchanger", " example 5.10 preparation of an anion exchanger from crosslinked polystyrene by chloromethylation and amination safety precautions: before this experiment is carried out, sect", "2.2.5 must be read as well as the material safety data sheets (msds) for all chemicals and products used", "(a) chloromethylation of crosslinked polystyrene  chloromethyl methyl ether is an alkylating agent and very poisonous", "therefore this synthesis must be carried out with rubber gloves under a hood, preferentially in a glove box", " 20 g of a crosslinked styrene bead polymer (e.g., the styrene/divinyl benzene copolymer from example 3.41) and a solution of chloromethyl methyl ether in 40 ml of tetrachloroethylene are placed in a 250 ml three-necked flask fitted with stirrer and reflux condenser (with drying tube attached), the third neck being closed with a ground glass stopper", "this mixture is stirred for 30 min at room temperature, causing the beads to swell somewhat", "10 g of anhydrous zinc chloride are added at 40-60()c over a period of 60 min with continuous stirring; stirring is continued at this temperature for another 2 h", "the unconverted chloromethyl methyl ether is now destroyed by careful addition of water", "the beads are washed several times with water and dried in vacuum at 50()c", "the chlorine content of the beads should be around 15 wt%", "(b) amination of the chloromethylated polystyrene  20 g of the chloromethylated polystyrene obtained in (a) are refluxed with 50 ml of toluene for 30 min in a 100 ml three-necked flask fitted with stirrer, reflux condenser, thermometer, and gas inlet", "the mixture is cooled to 30-35()c and gaseous anhydrous trimethylamine is passed in with stirring, while the temperature is raised steadily to 50-55()c", "the gaseous trimethylamine is prepared from an aqueous solution by dropping it into concentrated sodium hydroxide in a separate vessel and passing the gas through a drying tube filled with naoh pellets into the three-necked flask", "the flow of trimethyl-amine is stopped after 4 h and the mixture is allowed to stand for another 3 h at room temperature", "the beads are filtered off, washed a few times with toluene, and dried in vacuum at 50()c", "the dry beads are   342  5 modification of macromolecular substances  then treated for 2 h with 100 ml of 5% hydrochloric acid and finally washed thoroughly with water until free of acid (test with methyl red)", "(c) determination of the ion-exchange capacity  three samples of the moist beads obtained in (b), each of about 2 g, are weighed into tarred 100 ml conical flasks", "one flask is heated to constant weight in the oven at 110()c in order to determine the water content of the beads", "10 ml of 15% sodium hydroxide are added to each of the other two flasks and the mixture is stirred magnetically for 30 min to form the quaternary ammonium base", "next the excess alkali is removed by washing with water (test with phenolphthalein) and filtering", "the moist beads are transferred quantitatively back to the conical flask, and shaken back and forth with 50 ml of 0.1 m hydrochloric acid", "after 30 min the beads are filtered off, washed with a little water, and the filtrate will be back-titrated with 0.1 m sodium hydroxide", "the ion-exchange capacity is given in meq/g of dry exchanger (in the form of the chloride)", " 5.2.1.2 superabsorbents another very interesting class of crosslinked polyelectrolytes are the so-called superabsorbents", "they predominantly consist of crosslinked and (partially) neutralized poly(acrylic acid) and, hence, represent a network of flexible polymer chains that carry dissociated, ionic groups", "due to this structure they can function as water-swellable gels", "although they are hard, sandy powders in a dry form, they are able to absorb rapidly large amounts of water, thereby turning into a soft, rubbery gel", "they may absorb as much as 1,000 g of water per gram of polymer (in comparison fluffed cellulose pulp: 12 g/g) and up to 100 g of dilute salt solution per gram of polymer", "unlike the behavior of a soaked pad of cotton or a sponge, the superabsorbent gel will not release the water when squeezed with the fingers or cut with a sharp knife", " these superabsorbents are synthesized via free radical polymerization of acrylic acid or its salts in presence of a crosslinker (crosslinking copolymerization)", "initiators are commonly used (water-soluble compounds e.g., peroxodisulfates or redox systems)", "as crosslinking comonomers bis-methacrylates or n,n0-methylenebis- (acrylamide) are mostly applied", "the copolymerization can be carried out in aqueous solution (see example 5.11) or as dispersion of aqueous drops in a hydrocarbon (inverse emulsion polymerization, see sect", "2.2.4.2)", " main application of the poly(acrylic acid) super-absorbents is in disposable,  sanitary and hygienic systems, for example, diapers", " example 5.11 superabsorbent polyelectrolyte based on a crosslinked acrylic acid copolymer  safety precautions: before this experiment is carried out, sect", "2.2.5 must be read as well as the material safety data sheets (msds) for all chemicals and products used", "the reaction should be carried out in a hood", "  5.3 degradation of macromolecular substances  343  the following example describes the synthesis of a superabsorbent via crosslinking copolymerization of acrylic acid (sodium salt) with n,n0-methylenebis (acrylamide)", " n  m  o  o  o  nh  o  o  hn  o  in a 600 ml glass beaker equipped with a magnetic stirrer and a thermometer 25 g acrylic acid, 0.1 g n,n0-methylene(bisacrylamide), and 0.12 g sodium carbon- ate are dissolved in 60 ml dist", "water", "0.7 ml of an aqueous sodium peroxodisulfate solution (na2s2o8, 10 wt%) are added slowly at room temperature to the reaction mixture in the beaker", "the mixture foams strongly and a temperature increase can be observed when the addition is too quick", "one has to be careful that the tempera- ture does not exceed 25()c", "if necessary, cooling is applied briefly but removed afterwards", "the mixture should be set to ph 4.9", " the mixture is slowly stirred and after 3-5 min", "the reaction proceeds leading to a strong increase in viscosity and temperature", "stirring is stopped and after further 10-15 min", "the reaction reaches completion having a final reaction temperature of about 70()c", "large bubbles can be observed in the resulting gel", "after 2-3 h the gel is cooled to room temperature, a slightly pink color can appear", "in order to ensure full conversion the gel is kept over night at room temperature", "then, the product is cut in smaller pieces and placed in the vacuum drying oven at 100()c under inert gas and 200 mbar for another day", "yield: about 33 g (please note: the product is obtained as sodium salt)", " the final very brittle product can be further crushed in a mill or in a mortar and piston", "the swelling degree of the superabsorber can be determined by comparing the final weight of the water-swollen powder with the starting weight", "for example, 0.1 g of the powder swell quickly in 10 ml distilled water to give in 2 min a solid (\u201cdry\u201d) material (the material binds 100 times its weight)", "in this case the swelling limit is not yet reached", "even 0.05 g polyacrylic acid gel bind 10 ml water, but it takes 30 min to reach a \u201cdry\u201d swollen gel", " 5.3  degradation of macromolecular substances  macromolecules can be cleaved by physical as well as by chemical action", "the most frequent initial result is the formation of macromolecules with the same chain structure but with a lower average degree of polymerization", "the polymer homolo- gous series can be gradually degraded further until finally low-molecular-weight fragments are produced", "the analysis and characterization of the oligomeric and   344  5 modification of macromolecular substances  monomeric species formed by degradation can provide valuable evidence concerning the structure of macromolecules", "however, with some polymers degra- dation proceeds by an \u201cunzipping\u201d mechanism", "in this case monomer molecules are broken off continuously either from the chain end or from a cleavage point within the chain, while the molecular weight of the remaining, unaffected polymer chains stays the same", " thermally and chemically initiated degradation of polymers is particularly impor- tant", "chain cleavage by mechanical forces, for example, in blenders and extruders, or by light or high-energy radiation is also of considerable practical significance", "ultrasonic degradation of macromolecules can also occur", "nowadays the degradation of macromolecular substances by microorganisms or enzymes is gaining increasing importance", " the generally undesired changes in the chemical and physical properties of polymers during use, under the action of air, light, and heat, are grouped under the term aging", "such processes can be retarded or entirely eliminated by the addition of protecting agents (stabilizers, antioxidants, uv absorbers etc.; see sect", "5.4)", " the thermal degradation of polymers is often a radical process", "chain cleavage can take place either at random within the chain or preferentially at weak links, for example, in the neighborhood of branches or structural irregularities, or from unstable chain ends", "with some polymers thermal degradation gives either none or very little of the monomers used in the preparation of the polymer (e.g., polyethylene, polypropylene, poly(acrylic esters), polyacrylonitrile, polybutadi- ene); here one speaks only of degradation", "on the other hand, with other polymers degradation results in relatively large amounts of monomer (e.g., polystyrene, poly (a-methylstyrene), polyisoprene, poly(methyl methacrylate), polyoxymethylene) in which case the degradation may also be termed depolymerization", "if the thermal degradation proceeds from labile end groups, the stability of such polymers can be substantially improved by blocking these end groups [see example 5.13, thermal depolymerization of polyoxymethylene]", " the kind of fragments formed on degradation depends mainly on the structure of the polymer and on the decomposition temperature", "thus, under the same conditions, the thermal decomposition of polymers of acrylic esters yields practically no mono- mer while that of polymers of methacrylic esters gives the monomer almost exclu- sively", "degradation of polystyrene at 250()c gives mainly oligomers of styrene such as the dimer, trimer, and higher homologs, while at 350()c monomeric styrene is also to be found in the decomposition products", "as the temperature is raised further, ethylbenzene, toluene, and benzene are formed in increasing amounts", " finally, there are those polymers that undergo an elimination reaction on heating but without any initial breakdown of the molecular chains", "poly(vinyl chloride) belongs to this group, eliminating hydrogen chloride on heating", "such a degradation is very undesirable both on account of the corrosive action of hydrogen chloride vapor and of the concomitant darkening of the polymer", "this decomposition process can be suppressed to a certain extent, and in practice for considerable lengths of time, by addition of stabilizers (see sect", "5.4.1)", "similarly, poly(vinyl   5.3 degradation of macromolecular substances  345  acetate) eliminates acetic acid on heating", "poly(tert-butyl methacrylate) yields isobutylene, water, and poly(methacrylic anhydride) at about 250()c", " in the presence of oxygen the thermal degradation of polymers is complicated by  oxidation reactions, making the course of the reaction rather obscure", " chemical degradation reactions can be caused by oxidation (autoxidation or ozonolysis), hydrolysis, and also by the action of light", "in the same context also macromolecular substances that are biologically degradable by enzymes or microorganisms have to be mentioned", "in addition to the biologically degradable natural products like cellulose or poly(hydroxybutyrate)s also conventionally manufactured polymers with ester or amide functions in the aliphatic main chain have attained some interest for technical applications", "strictly aliphatic polyesters do not show adequate material properties due to their soft character", "this disadvan- tage can be overcome by incorporation of hydrogen bond-forming amide groups", "hydrolytic degradation is especially important in polymers with hydrolyzable links between the crus", "thus, polyesters can be saponified to yield the starting materials from which they were formed", "acetal links in synthetic polymers such as polyoxymethylene, or in natural polymers such as cellulose, can be hydrolyzed with acids", "however, the resistance to hydrolysis depends very much on the structure of the polymer; for example, polyesters of terephthalic acid are very difficult to hydrolyze while aliphatic polyesters are generally easily hydrolyzed", "polyamides are normally much more resistant to hydrolysis than polyesters; they may be cleaved by the methods usually employed for polypeptides and proteins", " under suitable conditions, especially at elevated temperatures, macromolecular substances are autoxidizable, like low-molecular-weight compounds", "the hydroperoxides that are formed in the process are generally unstable at these temperatures and decompose into radicals, rendering the reaction autocatalytic", "the secondary products formed can initiate further reactions", "both chain degrada- tion and crosslinking are observed", "in commercial practice such processes are suppressed by the addition of antioxidants such as certain phenols or amines", "some macromolecular substances are, therefore, \u201cstabilized\u201d immediately after their preparation", "this problem is accentuated in polymeric dienes; the double bonds of which give rise to an easy autoxidation", "furthermore, those double bonds can be cleaved easily by ozone present in the air in an ozonolysis reaction", "for example, the ozonolysis of natural rubber results in 4-oxovaleraldehyde and 4-oxovaleric acid", "the oxidative degradation is of analytical interest in diene- blockcopolymers as a simple way for the determination of block-length (see example 3.47)", " in addition to oxidation of polymers by molecular oxygen, other oxidizing agents can also cause degradation", "for example, the number of head-to-head linkages in poly(vinyl alcohol) can be determined by oxidation of the 1,2-diol groups with periodic acid; at each of these positions the carbon chain is broken during the oxidation process so
