Repository: JonathanOnorato/ChemLP

# ChemLP
A Chemistry Natural Language Processing Tool

File: Bowman/textbook_files/Principles_of_Polymer_Chemistry_by_Ravve.json (part 24 of 49)
between hydrogen and carbon monoxide. Transition metals, like \ufb01nely divided ruthenium, catalyze this reaction. At pressures of about 200 atm and temperatures below 140(cid:1)C, polymethylene of molecular weight as high as 100,000 forms [35]:  +H2  CO  Ru  n  6.2 Polypropylene  Propylene monomer, like ethylene, is obtained from petroleum sources. Free-radical polymeri- zations of propylene and other a-ole\ufb01ns are completely controlled by chain transferring [36]. They are, therefore, polymerized by coordination polymerization. At present, mainly isotactic polypropylene is being used in large commercial quantities. Also, there is some utilization of atactic polypropylene as well. Syndiotactic polypropylene, on the other hand, is still mainly a laboratory curiosity.  The polypropylene that was originally described by Natta contained less than 50% of isotactic fractions. The remainder was atactic material. Some stereoblocks composed of isotactic and atactic polypropylenes were also formed. This type of product forms when a-ole\ufb01ns are polymerized in inert hydrocarbons with catalysts prepared by reducing high valence metal compounds, like TiCl4, with organometallic compounds like Al(C2H5) prepared by reducing high valence metal compounds, like TiCl4, with organometallic compounds like Al(C2H5)3.  Later heterogeneous highly crystalline catalysts based on transition metals (valence 3 or less) like TiCl2, TiCl3, ZrCl3, and VCl3 were developed that yielded stereospeci\ufb01c polypropylene. The metal halides were combined with selected metal alkyls. Only those alkyls were picked that would not destroy the crystalline lattice of the transition metal salts in the process of the reaction. The resultant the isotactic material. catalysts yielded crystalline polypropylenes with high fractions of The products, however, also contained some low molecular weight fractions, some amorphous and stereoblock materials, that still required costly puri\ufb01cation and separations to obtain relatively pure isotactic polypropylene. The atactic polymer is a wax-like substance that lacks toughness. Also, presence of amorphous materials, or very low molecular weight compounds, causes tackiness  \f340  6 Common Chain-Growth Polymers  Table 6.3 Polypropylenes prepared by Natta [37] Transition metal halide TiCl3 (b) TiCl3 (a, g, or d) TiCl3 (a, g, or d) TiCl3 (a, g, or d) TiCl3 (a, g, or d) TiCl3 (a, g, or d) VCl3 TiCl2  Metal alkyl halide Al(C2H5)3 Al(C2H5)3 Al(C2H5)2CI Be(C2H5)2 Mg(C2H5)2 Zn(C2H5)2 Al(C2H5)3 Al(C2H5)3  % Crystallinity 40\u201350 96\u201398 96\u201398 94\u201396 78\u201385 30\u201340 73 75  Table 6.4 Effect of addition of Lewis bases on the amount of crystalline fraction in polypropylene Transition metal halides TiCl3 TiCl3 TiCl3 TiCl3 TiCl3 a From Natta et al. [38]  Aluminum alkyl 2Al(C2H5)Br2 2Al(C2H5)Cl2 2Al(C2H5)Cl2 2Al(C2H5)Br2 2Al(C2H5)Cl2  % Crystallinity >98.5 95 93 >99 96  Lewis base Pyridine N(C2H5)3 NH(C2H5)2 N+(C4H9)4I(cid:3) N+(C4H9)4Br(cid:3)  and impedes processing. Table 6.3 lists some of the catalysts and the amounts of crystallinity in polymers that were reported by Natta et al. [37]. To avoid costly puri\ufb01cation of isotactic polypropylene, three-component catalyst systems were developed. Some of the original ones appear to have been reported by Natta, himself, who found that addition of Lewis bases enhances the quantity of the crystalline material. Table 6.4 shows the effects of addition of Lewis bases on the amount of crystallinity, reported by Natta et al. [38].  Many other three-component systems were developed since [39\u201343]. Also, development of more active catalysts [44, 45] eliminates a need to remove them from the \ufb01nished product [15]. The \ufb01rst improvement in catalyst productivity came from treating TiCl3 (formed from TiCl4 and Al(C2H5)Cl2) with aliphatic ethers resulting in yields of 520 g of polymer for each gram of Ti [46]. Further improvement was achieved by supporting TiCl3 on MgCl2 or by producing a supported catalyst by reacting TiCl4 with Mg(OC2H5) or with other magnesium compounds. This raised the productivity to over 3,000 g of polymer for every gram of Ti [46]. The products, however, contained low percentages (20\u201340%). Addition of a Lewis base like N,N,N0,N0-tetramethyl of ethylenediamine in solid component and ethyl benzoate in solution raised the isotactic content to 93% with a productivity of 2,500 g of polymer per gram of Ti [41]. Claims are made today for much greater catalyst activity. It was reported, for instance, that catalyst ef\ufb01ciencies of 40 kg of polymer per 1 g of Ti can be achieved. Such yields require proper choice of catalysts and control over polymeri- zation conditions. The isotactic fractions in the products are reported to range from 95 to 97% [47\u201349].  the isotactic isomer  In a catalyst system TiCl3/MgCl2/C6H5COOC2H5/Al(C2H5)3, the high activity was initially attributed to higher propagation rates rather than to an increase in the concentration of the active sites [50]. The higher activity of these catalysts, however, was shown instead to be due to higher numbers of active centers and only slightly higher values of KP [51]. Subsequent trends in modi\ufb01cations of supported Ziegler\u2013Natta catalysts consisted of using sterically hindered amines [52\u201354]. For instance,  \f6.2 Polypropylene  341  2,2,6,6-tetramethylpiperidine might be used together with different trialkylaluminum compounds as modi\ufb01er-cocatalyst systems for the supported catalysts:  Support  TiX4  AlR3  N  where X represents a halogen.  Other analogous amines, like 1,2,4-trimethylpiperazine and 2,3,4,5-tetraethylpiperidine, are also used in preparations of titanium halide catalysts supported on MgCl2. The amine remains as a built-in modi\ufb01er in the catalyst system [53].  Subsequent research efforts concentrated on soluble catalytic systems, like di-Z5-cyclopentadie- nyldiphenyltitanium and tetrabenzylzirconium complexed with methylaluminoxane, (CH3)2Al\u2013 [\u2013O\u2013Al(CH3)\u2013]n\u2013Al(CH3)2. Such catalysts, however, yield products that contain only about 85% isotactic polypropylene [55\u201361], and only if the reactions are conducted at low temperatures, (cid:3)45(cid:1)C or lower. A major breakthrough occurred when rigid chiral metallocene initiators were developed, like 1,1-ethylene-di-Z5-indenylzirconium dichloride, complexed with methylaluminoxane. In place of zirconium, titanium and hafnium analogs can also be used. These catalysts are highly isospeci\ufb01c [62\u201364] when used at low temperatures. The compounds are illustrated in Chap. 4. Typical catalysts consist of aluminum to transition metal ratios of 103 or 104:1. Many of them yield 98\u201399% isotactic fractions of the polymer. In addition, these are very active catalysts, yielding large quantities of polymer per gram of zirconium.  It was also reported that elastomeric polypropylenes can be formed from the monomer with the aid of some metallocene catalysts [62\u201364]. Because rigid, chiral metallocene catalysts produce isotactic polypropylene, while the achiral ones produce the atactic form, Waymouth and Coates [62] prepared a bridged metallocene catalyst with indenyl ligands that rotate about the metal\u2013ligand bond axis. The rotation causes the catalyst to isomerize between chivalric and nonchiralic geometries:  isotactic  block  Zr  Zr  atactic block  Indenyl  ligands, however, were found to rotate faster  the polymerization reaction. This prevents formation of stereoregular polymer blocks [62]. To overcome that, phenyl substituents were added to the ligands to slow down the rotation below the speed of monomer insertion, yet rotate faster than the time required for formation of the whole polymeric chain. The product, a catalytic system of bis(2-phenylindenyl)zirconium dichloride plus methylaluminoxane, was found to yield elastomeric block copolymers of isotactic and atactic polypropylene [62].  that  Vincenzo et al. [63] reported that 13C NMR microstructural analysis of polypropylene samples produced with two representative \u201coscillating\u201d metallocene catalysts was found to be largely different in steric hindrance. The original mechanistic proposal of an \u201coscillation\u201d between the two enantio- morphous, a racemic-like (isotactic-selective) and a meso-like (non-stereoselective) conformation, according to them, cannot explain the observed polymer con\ufb01guration.  They further feel that isotactic-stereoblock nature of the polymers obtained with this catalyst proves unambiguously that the active cation \u201coscillates\u201d between the two enantiomorphous racemic-like conformations at an average frequency that, even at high propene concentration, is only slightly lower than that of monomer insertion. The less hindered catalyst gives instead a largely stereoirregular  \f342  6 Common Chain-Growth Polymers  polypropylene, which is the logical consequence of a faster ligand rotation; however, depending on the use conditions (in particular, on the nature of the cocatalyst and the polarity of the solvent), the polymerization products may also contain appreciable amounts of a fairly isotactic fraction. The peculiar microstructure of this fraction, with isotactic blocks of the same relative con\ufb01guration spanned by short atactic ones, rules out the possibility that the latter are due to an active species in meso-like conformation and point rather to a conformationally \u201clocked\u201d racemic-like species with restricted ring mobility. The hypothesis of a stereorigidity induced by the proximity to a counter anion, which would play the role of the inter-annular bridge in the racemic-bis(indenyl) ansa-metallocenes, was tested by computer modeling and found viable.  Preparation of elastomeric polypropylenes was also reported by Chien et al. [64]. Two metallocene catalysts of different stereospeci\ufb01cities were used. The isospeci\ufb01c catalyst precursors were either rac-ethylene bis-(1-Z5-indenyl)zirconium dichloride or rac-dimethylsilylene bis(1-Z5-indenyl)zirco- nium dichloride. The unspeci\ufb01c one was ethylene bis(9-Z5-\ufb02uorenyl)zirconium dichloride. The precursors were activated with triphenyl carbenium tetrakis(penta\ufb02uorophenyl)borate and triisobutylaluminum. The resultant catalysts exhibit very high activity, yielding products that range from tough plastomers to weak elastomers [64].  6.2.1 Manufacturing Techniques  The earliest commercial methods used slurry polymerizations with liquid hydrocarbon diluents, like hexane or heptane. These diluents carried the propylene and the catalyst. Small amounts of hydrogen were fed into the reaction mixtures to control molecular weights. The catalyst system consisted of a deep purple or violet-colored TiCl3 reacted with diethyl aluminum chloride. The TiCl3 was often prepared by reduction of TiCl4 with an aluminum powder. These reactions were carried out in stirred autoclaves at temperatures below 90(cid:1)C and at pressures suf\ufb01cient to maintain a liquid phase. The concentration of propylene in the reaction mixtures ranged between 10 and 20%. The products formed in discrete particles and were removed at 20\u201340% concentrations of solids. Unreacted monomer was withdrawn from the product mixtures and reused. The catalysts were deactivated and dissolved out of the products with alcohol containing some HCl, or removed by steam extraction. This was followed by extraction of the amorphous fractions with hot liquid hydrocarbons.  Later bulk polymerization processes were developed where liquid propylene was either used as the only diluent in a loop reactor or permitted to boil out to remove the heat of reaction. The second was done in stirred vessels with vapor space at the top. More recently, gas-phase polymerizations of propylene were introduced. The technology is similar to the gas-phase technology in ethylene polymerizations [15] described in Sect. 6.1.  6.2.2 Syndiotactic Polypropylene  Isotactic polypropylene received most attention because it is commercially more desirable. Nevertheless, syndiotactic polypropylene, though less crystalline, has greater clarity, elasticity, and impact resis- tance. It melts, however, at lower temperature. This isomer was originally prepared with both, heterogeneous, titanium-based catalysts and soluble, vanadium-based ones. The heterogeneous catalysts gave very low yields of the syndiotactic fractions. In fact, original samples contained only a few percent of the desired material, almost an impurity. The yield of syndiotactic polypropylene increased with a decrease in polymerization temperature, but still remained low [65].  Highly syndiotactic polypropylene was prepared by Natta et al. [38] with homogeneous catalysts formed from VCl4 or from vanadium tri-acetylacetonate, aluminum dialkyl halide, and anisole at (cid:3)48 to (cid:3)78(cid:1)C.  \f6.3 Polyisobutylene  343  Table 6.5 Comparison of isotactic and syndiotactic polypropylenes  Isomer Isotactic  Crystal structure Monoclinic Triclinic Hexagonal Orthorhombic  Syndiotactic  0.89\u20130.91 g/cm3  138  Density at 25(cid:1)C 0.92\u20130.43 g/cm3 0.943 g/cm3  MP ((cid:1)C) 171\u2013186  Typical Mw 220\u2013700 K  Mn 38\u2013160 K  No isotactic fractions formed. This led to development of many effective soluble catalysts. The catalyst components and the conditions for their preparation are quite important in maintaining control over syndiotactic placement. For the most effective soluble catalyst the ratio of AIR2X to the vanadium compound has to be maintained between 3 and 10 [66]. The organic portion of the organoaluminum compound can be either methyl, ethyl, isobutyl, neopentyl, phenyl, or methylstyryl [9, 67]. In addition to VCl4 and to vanadium tri-acetylacetonate [66], various other vanadates can be used, like [VO (OR)xCl3(cid:3)x], where x \u00bc 1, 2, or 3 [65]. The exact nature of the vanadium compound, however, is very important to the resultant steric arrangement of the product. For instance, VCl4 combined with Al (C2H5)2F forms a heterogeneous catalyst that yields the isotactic isomer [65]. Vanadium tri- acetylacetonate, on the other hand, upon reacting with Al(C2H5)2F forms a soluble catalyst that yields the syndiotactic isomer [66]. Addition of certain electron donors increases the amount of syndiotactic placement. These are anisole, furan, diethyl ether, cycloheptanone, ethyl acetate, and thiophene [67]. The optimum results are obtained when an anisole to vanadium ratio is 1:1. Also, the highest amount of syndiotactic polymer is obtained when the soluble catalysts are prepared and used at low temperatures. Even at low temperatures, however, like (cid:3)78(cid:1)C, the amount of syndiotacticity that can be obtained with a speci\ufb01c catalyst decreases with time [65, 66, 68]. This indicates a deterioration of the syndiotactic placing sites. On the other hand, polymerization of propylene with soluble vanadium tri-acetylacetonate\u2013Al(C2C5)2Cl system was reported to be a \u201cliving\u201d type polymerization [69]. The product has a narrow molecular weight distribution (Mw/Mn \u00bc 1.05\u20131.20). A kinetic study indicates an absence of chain transferring and termination at temperatures below (cid:3)65(cid:1)C.  More recent catalysts for syndiotactic polypropylene are complexes, like i-propyl(cyclopen- tadienyl-1-\ufb02uorenyl)hafnium dichloride with methyl aluminoxane [70]. Another, similar catalyst is i-propyl(Z5-cyclopentadienyl-Z3-\ufb02uorenyl)zirconium dichloride with methyl aluminoxane. These catalysts yield polymers that are high in syndiotactic material (the zirconium-based compound yields 86% of racemic pentads) [70, 71]. Commercial production of syndiotactic polypropylene is in the early stages. What catalytic system is used, however, is not disclosed at this time. Some of the properties of the two isomers, isotactic and syndiotactic polypropylenes, are compared in Table 6.5. The molecular weights of syndiotactic polypropylenes can vary from a number average molecular weight of 25,000\u201360,000, depending upon reaction conditions [70]. Also, in isotactic polypropylene there is less than one double bond per 1,000 carbon atoms [72]. A typical Mw/Mn \u00bc 5\u201312.  6.3 Polyisobutylene  The original commercial methods for preparing high molecular weight polyisobutylene by cationic polymerization in good yields were reported in 1940. The reaction was carried out at (cid:3)40 to (cid:3)80(cid:1)C in a diluent with BF3 catalysis [72]. This developed into current commercial practices of polymerizing isobutylene at (cid:3)80 to (cid:3)100(cid:1)C, using liquid ethylene or methyl chloride as a diluent [73, 74]. Even at these low temperatures the reaction is quite violent. Methods were developed, therefore, to dissipate  \f344  6 Common Chain-Growth Polymers  the heat. In one of them, called \u201c\ufb02ash polymerization process\u201d the catalyst (a Lewis acid, like BF3 or AlCl3, for instance) is added in solution to the cooled isobutylene solution. The polymerization takes place very rapidly and is complete in a few seconds with the heat of the reaction being removed by vaporization of the diluent. Such reactions, however, are very dif\ufb01cult to carry out in conventional batch reactors. Two types of procedures were, therefore, adopted [75]. The \ufb01rst one is built around a moving stainless steel belt contained inside a gas-tight reactor housing. Isobutylene and liquid ethylene from one source and a Lewis acid in ethylene solution (0.1\u20130.3% based on monomer) from another source are fed continuously onto the moving belt where they are mixed and moved. The movement of the belt is adjusted at such a speed that the polymerization is complete before the polymer arrives at the end of its travel, where it is removed with a scraper and further processed.  In the second process, the polymerization is carried out in multiple kneaders or mixers. These are arranged in a series of descending steps. Here the reaction mixture is carried from one kneader to another with the temperature being raised at each station and completed at the last one.  All commercially important polyisobutylenes are linear, head to tail polymers, with tertiary butyl  groups at one end of the chains and vinylidene groups at the other:  n  The differences lie in molecular weights. They range from 2,000 to 20,000 for viscous liquids to between 100,000 and 400,000 for high molecular weight elastomers that resemble unmilled crepe rubber. The polymers degrade readily from thermal abuse. They can be stabilized effectively, however, by adding small quantities (0.1\u20131.0%) of such stabilizers as aromatic amines, phenols, or sulfur compounds. Polyisobutylenes are soluble in many hydrocarbons and are resistant to attacks by many chemicals.  Coordination polymerizations with Ziegler\u2013Natta catalysts yield similar polymers that range from viscous liquids to rubbery solids. At 0(cid:1)C, a catalyst with a 1:16 Ti to Al molar ratio yields a polymer with a molecular weight of 5,000\u20136,000 [76]. The molecular weight, however, is dependent upon the reaction time. This contrasts with polymerizations of ethylene, propylene, and 1-butene by such catalysts, where the molecular weights of the products are independent of the reaction time. In addition, there are some questions about the exact molecular structures of the products [76].  Bochmann and coworkers [77] carried out polymerizations of isobutylene and copolymerizations with isoprene using cationic zirconocene hydride complexes. The combination of [Cp2ZrH] with various trityl salts of weakly coordinating anions gives binuclear cationic hydrides [Cp0 4Zr2H (m-H)2]+X(cid:3) which are powerful initiators for the polymerization of isobutene and its copolymeriza- tion with isoprene. The temperature dependence of M is indicative of a cationic mechanism. The highest molecular weights are obtained only under scrupulously dry conditions.  High molecular weight polyisobutylene has fair tensile strength but suffers from the disadvantage of considerable cold \ufb02ow. A copolymer of isobutylene with some isoprene for cross-linking is, therefore, used as a commercial elastomer and called \u201cbutyl rubber.\u201d The isoprene is present in the copolymer in only minor proportions (1.4\u20134.5%). The uncross-linked material is very similar to polyisobutylene. Copolymers of isobutylene with other dienes are also called butyl rubbers. They can also be terpolymers, where the third component may be cyclopentadiene for improved ozone resistance.  The molecular weights of the copolymers vary inversely with the quantities of isoprene incorporated, the polymerization temperatures, and amount of impurities present during polymeriza- tion. Impurities like n-butene or water act as chain transferring agents [79].  To maintain uniform molecular weights, the conversions are usually kept from exceeding 60%.  \f6.4 Poly(a-ole\ufb01n)s  6.4 Poly(a-ole\ufb01n)s  345  Many a-ole\ufb01ns were polymerized by the Ziegler\u2013Natta catalysts to yield high polymers and many such polymers were found to be stereospeci\ufb01c and crystalline. Polymerizations of a-ole\ufb01ns of the general structure of CH2 = CH (cid:3) \u00f0CH2\u00dex (cid:3) R, where x is 0\u20133 and R denotes CH3, CH\u2013(CH3)2, C(CH3)3, or C6H5, can be catalyzed by vanadium trichloride/triethyl aluminum [80]. The conversions are fairly high, though higher crystallinity can be obtained with titanium-based catalysts [81]. Addition of Lewis bases, such as (C4H9)2O, (C4H9)3N, or (C4H9)3P, to the catalyst system further increases crystallinity [82].  6.4.1 Properties of Poly(a-ole\ufb01n)s  Many poly(a-ole\ufb01n)s reported in the literature are not used commercially for various reasons. Table 6.6 lists some of the ole\ufb01ns polymerized by the Ziegler\u2013Natta catalysts [72, 83].  6.4.2 Poly(butene-1)  Isotactic poly(butene-1) is produced commercially with three-component coordination-type catalysts. It is manufactured by a continuous process with simultaneous additions to the reaction vessel of the monomer solution, a suspension of TiCl2\u2013AlCl3, and a solution of diethyl aluminum chloride [84]. The ef\ufb02uent containing the suspension of the product is continually removed from the reactor. Molecular weight control is achieved through regulating the reaction temperature. The ef\ufb02uent contains approximately 5\u20138% of atactic polybutene that is dissolved in the liquid carrier. The suspended isotactic fractions (92\u201398%) are isolated after catalyst decomposition and removal. The product has a density of 0.92 g/cm3 and melts at 124\u2013130(cid:1)C.  Isotactic polybutene crystallizes into three different forms. When it cools from the melt, it originally crystallizes into a metastable crystalline one. After several days, however, it transforms into a different form. Noticeable changes in melting point, density, \ufb02exural modulus, yield, and hardness accompany this transformation. The third crystalline form results from crystallization from solution. The polymer exhibits good impact and tear resistance. It is also resistant to environmental stress-cracking.  6.4.3 Poly(4-methyl pentene-1)  Another commercially produced polyole\ufb01n is isotactic poly(4-methyl pentene-1). The polymer carries a trade name of TPX. This material is known for high transparency, good electrical properties, and heat resistance. Poly(4-methyl pentene-1) has a density of 0.83 g/cm3. This polyole\ufb01n exhibits poor load-bearing properties and is susceptible to UV degradation. It is also a poor barrier to moisture and gases and scratches readily. This limits its use in many applications.  Poly(4-methyl pentene) is produced by the same process and equipment as polypropylene. A post \ufb01nishing de-ashing step, however, is required. In addition, aseptic conditions are maintained during manufacture to prevent contamination that may affect clarity.  \f346  6 Common Chain-Growth Polymers  Table 6.6 Properties of poly(a-ole\ufb01n)s Monomer  3  9  13  Crystallinity in pendant groups  70; 100  State Crystalline  Crystalline  Crystalline  Crystalline  Rubber, amorphous  Some crystallinity  Crystalline, hard  Crystalline, hard  Crystalline, hard  Crystalline, hard  Crystalline, hard  Rubber, amorphous  Crystalline, slightly rubbery  Crystalline, intractable  Rubber, amorphous  MP ((cid:1)C) 136  165\u2013168  124\u2013130  75  \u2013  45  240\u2013285  200\u2013240  300\u2013350  350  160  \u2013  158  360  \u2013  aFrom refs. [72, 83]  A number of similar polyole\ufb01ns with pendant side groups are known. These include poly(3-methyl butene-1), poly(4,4-dimethyl pentene-1), and poly(vinyl cyclohexane). Due to their increased cohe- sive energy, ability to pack into tight structures, and the effect of increasing stiffness of the pendant groups, some of these polymers have a high melting point. This can be seen from Table 6.9. Many of these polymers, however, tend to undergo complex morphological changes on standing. This can result in \ufb01ssures and planes of weakness in the structure.  \f6.5 Copolymers of Ethylene and Propylene  347  6.5 Copolymers of Ethylene and Propylene  Many monomers have been copolymerized with ethylene by a variety of polymerization methods. When ethylene is copolymerized with other ole\ufb01ns, the resultant hydrocarbon polymers have reduced regularity and lower density, lower softening point, and lower brittle point.  Copolymers of ethylene and propylene are a commercially important family of materials. They vary from elastomers that can contain 80% ethylene and 20% propylene to polypropylene that is modi\ufb01ed with small amounts of ethylene to improve impact resistance.  Metallocene catalysts can produce both random and alternating copolymers of ethylene and propylene [85]. At present there does not appear to be any commercial utilization of alternating copolymers. They were reported to form in polymerizations catalyzed by bridged \ufb02uorenyl catalysts [85].  6.5.1 Ethylene and Propylene Elastomers  The commercial ethylene-propylene rubbers typically range in propylene content from 30 to 60%, depending upon intended use. Such copolymers are prepared with Ziegler\u2013Natta type catalysts. Soluble catalysts and true solution processes are preferred. The common catalyst systems are based on VCl4, VOCl3, V(Acac)3, VO(OR)3, VOCl(OR)2, VOCl2(OR), etc. with various organoaluminum derivatives. The products are predominantly amorphous. Polymerization reactions are usually carried out at 40(cid:1)C in solvents like chlorobenzene or pentane. The resultant random copolymers are recovered by alcohol precipitation. Because these elastomers are almost completely saturated, cross-linking is dif\ufb01cult. A third monomer, a diene is, included in the preparation of these rubbers that carry the trade names EPTR or EPDM. Inclusion of third monomers presents some problems in copolymerization reactions. For instance, it is important to maintain constant feed mixtures of monomers to obtain constant compositions. Yet, two of the three monomers are gaseous and the third one is a liquid. Natta [86] developed a technique that depends upon maintaining violent agitation of the solvent while gaseous monomers were bubbled through the liquid phase. This was referred to as \u201csemi-\ufb02ow technique.\u201d The process allows the compositions of gaseous and liquid phases to be in equilibrium with each other and to be more or less constant [87]. Other techniques evolved since. All are designed to maintain constant polymeri- zation mixtures.  therefore,  The vanadium-based catalyst systems deteriorate with time and decrease in the number of catalytic centers as the polymerizations progress. The rate of decay is affected by conditions used for catalyst preparation, compositions of the catalysts, temperature, solvents, and Lewis bases. It is also affected by the type and concentration of the third monomer [88\u201390]. Additions of chlorinated compounds to the deactivated catalysts, however, help restore activity [91, 92]. Catalyst decay can also be overcome by continually feeding catalyst components into the polymerization medium [93].  While third monomer can be a common diene, like isoprene, more often it is a bridged ring structure with at least one double bond in the ring. In typical terpolymer rubbers with 60\u201340 ratios of ethylene to propylene the diene components usually comprise about 3% of the total. Some specialty rubbers, however, may contain 10% of the diene or even more. Reaction conditions are always chosen  \f348  6 Common Chain-Growth Polymers  to obtain 1,2 placement of the diene. Dienes in common use are ethylidine norbornene, methylene norbornene, 1,4-hexadiene, dicyclopentadiene, and cycloocatadiene:  ethylidine norbornene  methyle norbornene  1,4-hexadiene  dicyclopentadiene  cyclooctadiene  In addition to the above, the patent literature describes many other dienes. An idealized picture of a  segment of an uncross-linked gum stock might be shown as having the following structure:  6.5.2 Copolymers of Ethylene with a-Ole\ufb01ns and Ethylene  with Carbon Monoxide  Many copolymers of ethylene with a-ole\ufb01ns are prepared commercially. Thus ethylene is copolymerized with butene-1, where a comonomer is included to lower the regularity and the density of the polymer. Many copolymers are prepared with transition metal oxide catalysts on support. The comonomer is usually present in approximately 5% quantities. This is suf\ufb01cient to lower the crystallinity and to markedly improve the impact strength and resistance to environmental stress- cracking. Copolymers of ethylene with hexene-1, where the hexene-1 content is less than 5%, are also produced for the same reason.  In most cases, the monomers that homopolymerize by Ziegler\u2013Natta coordination catalysts also copolymerize by them [94]. In addition, some monomers that do not homopolymerize may still copolymerize to form alternating copolymers. Because the lifetime of a growing polymer molecule is relatively long (can be as long as several minutes), block copolymerization is possible through changes in the monomer feeds. Also, the nature of the transition metal compound in\ufb02uences the reactivity ratios of the monomers in copolymerizations. On the other hand, the nature of the organometallic compound has no such effect [95]. It also appears that changes in the reaction temperature between 0 and 75(cid:1)C have no effect on the r values. Copolymers can be formed using either soluble or heterogeneous Ziegler\u2013Natta. One problem encountered with the heterogeneous catalysts is the tendency by the formed polymers to coat the active sites. This forces the monomers to diffuse to the sites and may cause starvation of the more active monomer if both diffuse at equal rates. like ethylene with propylene and ethylene with butene-1, are manufactured. Use of the anionic coordination catalysts enables variations in  Many different block copolymers of ole\ufb01ns,  \f6.5 Copolymers of Ethylene and Propylene  349  the molecular structures of the products. It is possible to vary the length and stereoregularity of the blocks. This is accomplished by feeding alternately different monomers into the reactor. When it is necessary that the blocks consist of pure homopolymers, then after each addition the reaction is allowed to subside. If any residual monomer remains, it is removed [96]. This requires a long lifetime for the growing chains and an insigni\ufb01cant amount of termination. The stability of the anion depends upon the catalyst system. One technique for catalyst preparation is to form TiCl3 by reducing TiCl4 with diethyl aluminum chloride followed by careful washing of the product of reduction to remove the by-product Al(C2H5)Cl. Other reports describe using the a-form of TiCl3 or heat treating it to form the b or g-forms that yields more stereospeci\ufb01c products.  The transition metal oxide catalysts on support, such as the CrO3/silica\u2013alumina (Phillips) and MoO3/Al2O3 (Standard Oil), are used to copolymerize minor quantities of a-ole\ufb01ns with ethylene. Such copolymerizations introduce short pendant groups into polymer backbones.  Ethylene and other ole\ufb01ns can also be copolymerized with carbon monoxide to form polymers of aliphatic ketones, using transition metal catalysts, like palladium(II) coupled with non-coordinating anions. There are numerous reports of such catalysts in the literature. One example is a compound composed of bidentate diarylphosphinopropane ligand and two acetonitrile molecules coordinating Pd2+ coupled with BF3 counterions. This compound, bis(acetonitrile)palladium(II)-1,3-bis(diphenyl- phosphino)propane-(tetra\ufb02uoborate), can be illustrated as follows [97]:  ++  R3Pd  (BF4)2  N  N  P  P  Ph  Ph  R =  Ph  Ph  When the tetra\ufb02uoroborate is replaced with a perchlorate, the compound is a very active  catalyst [97].  One copolymer of ethylene and carbon monoxide are available commercially. The material offered under the trade name of Carilon is actually a terpolymer, because it contains a small quantity of propylene. It is reported [98] that use of a palladium catalyst permits formation of perfectly alternating interpolymer.08 The product is reported to be a tough, chemical resistant material.  Hustad et al. [99] developed a technique to make polydisperse polyethylene diblock copolymers with 1-octene with a distribution of block lengths. When melted and compressed into \ufb01lms, the distinct polymeric segments self-assemble into layered patterns of semi-crystalline and hard and amorphous phases. Because each phase has a different refractive index, the block copolymer, shown below, can function as a photonic crystal and scatter visible light.  x  1-x  x  C6H13  1-x  C6H13  \f350  6 Common Chain-Growth Polymers  Nomura and coworkers [100] studied copolymerization of ethylene with various pentenes:  ;  ;  ;  n  etc.  where n \u00bc 8, 12. The polymerizations were carried out with titanium catalysts illustrated below. Titanium compound were combined with methyl aluminoxane:  Ti  Cl  Cl  O  Ti  Cl  Cl  N  Their results show that the monomer reactivities are in\ufb02uenced not only by substituents on the  ole\ufb01ns but also by the nature of the catalytically active species.  Derlin and Kaminsky [101] reported copolymerizations of ethylene and propylene with a sterically hindered monomer, 3-methyl-1-butene, using titanium and zirconium metallocenes with methyl aluminoxane cocatalyst.  Tritto and coworkers [102] reported that the complex [Pd(k2-P,O-{2-(2-MeOC6H4)2P}C6H4SO3) Me(DMSO)] was investigated as a single-component catalyst for the copolymerization of ethylene with norbornene. The catalyst was illustrated as follows:  O  P  Pd  O  S  O  O  O  O  S  The copolymers were obtained in very good yields and molar masses were signi\ufb01cantly higher  than those of polyethylene. Three copolymers were formed:  n  m  n  m  n  m  OAc  OH  \f6.5 Copolymers of Ethylene and Propylene  351  Determination of microstructure and reactivity ratios revealed a strong inherent tendency to form  alternating copolymers.  The catalyst used was illustrated as follows:  Jordan [103] described copolymerization of ethylene with vinyl ethers and with vinyl \ufb02uoride. (ortho-phospheno-arenesulfonate)PdMe(pyridine). The reaction was  Ar  P  Ar  Pd  Me  N  S  O  O  O  +  OR  where Ar = 2-OMe-Ph  OR  n  OR  6.5.3 Copolymers of Propylene with Dienes  Although presently lacking industrial importance, alternating copolymers can be made from propyl- ene and butadiene [104] and also from propylene and isoprene [105]. Copolymers of propylene and butadiene form with vanadium- or titanium-based catalysts combined with aluminum alkyls. The catalysts have to be prepared at very low temperature ((cid:3)70(cid:1)C). Also, it was found that a presence of halogen atoms in the catalyst is essential [75]. Carbonyl compounds, such as ketones, esters, and others, are very effective additives. A reaction mechanism based on alternating coordination of propylene and butadiene with the transition metal was proposed by Furukawa [104].  6.5.4 Copolymers of Ethylene with Vinyl Acetate  Various copolymers of ethylene with vinyl acetate are prepared by free-radical mechanism in emulsion polymerizations. Both reactivity ratios are close to 1.0 [106]. The degree of branching in these copolymers is strongly temperature-dependent [107]. These materials \ufb01nd wide use in such areas as paper coatings and adhesives. In addition, some are hydrolyzed to form copolymers of ethylene with vinyl alcohol. Such resins are available commercially in various ratios of polyethylene to poly(vinyl alcohol), can range from 30% poly(vinyl alcohol) to as high as 70%.  Vinyl acetate residues in ethylene\u2013vinyl acetate copolymers reduce regularity of polyethylene. This reduces crystallinity in the polymer. Materials containing 45% vinyl acetate are elastomers and can be cross-linked with peroxides.  6.5.5  Ionomers  Another group of commercial copolymers of ethylene is those formed with acrylic and methacrylic acids, where ethylene is the major component. The copolymerizations are carried out under high pressures. These materials range in comonomer content from 3 to 20%. Typical values are 10%. A large proportion of the carboxylic acid groups (40\u201350%) are prereacted with metal ions like sodium  \f352  6 Common Chain-Growth Polymers  or zinc. The copolymer salts are called ionomers with a trade name like Syrlin. The materials tend to behave similarly to cross-linked polymers at ambient temperature by being stiff and tough. Yet they can be processed at elevated temperatures, because aggregation of the ionic segments from different polymeric molecules is destroyed. The material becomes mobile but after cooling the aggregates reform. Ionomers exhibit good low temperature \ufb02exibility. They are tough, abrasion-resistant resins that adhere well to metal surfaces.  6.6 Homopolymers of Conjugated Dienes  Many different polymers of conjugated dienes are prepared commercially by a variety of processes, depending upon the need. They are formed by free-radical, ionic, and coordinated anionic polymerizations. In addition, various molecular weights homopolymers and copolymers, ranging from a few thousand for liquid polymers to high molecular weight ones for synthetic rubbers, are on the market.  6.6.1 Polybutadiene  1,3-Butadiene, the simplest of the conjugated dienes, is produced commercially by thermal cracking of petroleum fractions and catalytic dehydrogenation of butane and butene. Polymerization of butadiene can potentially lead to three poly(1,2-butadiene)s, atactic, isotactic, and syndiotactic and two cis and trans forms of poly(1,4-butadiene). This is discussed in Chaps. 3 and 4.  Free-radical polymerizations of 1,3-butadiene usually result in polymers with 78\u201382% of 1,4-type placement and 18\u201322% of 1,2-adducts. The ratio of 1,4 to 1,2 adducts is independent of the tempera- ture of polymerization. Moreover, this ratio is obtained in polymerizations that are carried out in bulk and in emulsion. The ratio of trans-1,4 to cis-1,4 tends to decrease, however, as the temperature of the reaction decreases. Polybutadiene polymers formed by free-radical mechanism are branched because the residual unsaturations in the polymeric chains are subjects to free-radical attacks:  CH2  +  CH  etc.  CH2  \f6.6 Homopolymers of Conjugated Dienes  353  Should branching become excessive,  in\ufb01nite networks can form. The products become cross-linked, insoluble, and infusible. Such materials are called popcorn polymers. This phenomenon is more common in bulk polymerizations. The cross-linked polymers form nodules
