Repository: JonathanOnorato/ChemLP

# ChemLP
A Chemistry Natural Language Processing Tool

File: Bowman/textbook_files/Polymer_Chemistry_by_Koltzsenburg_Maskos_and_Nuyken.json (part 25 of 30)
adhesives are prepolymers  or monomers that react chemically during adhesion and form the (usually cross-linked)  polymer structure", "as is the case for conventional polymer syntheses, polymerization can  be initiated in a number of different ways, such as by:  5 oxygen  5 radiation (visible light, uv radiation)  5 heat  5 humidity (i.e., cyanoacrylates, 7 sect", "10.2.2)  5 hardeners/catalysts  physically  setting  adhesives  are  preformed  macromolecules  that  are,  for  example,   dissolved in a solvent or used in dispersed (emulsion or suspension) form and then create  a film when the liquid evaporates", "polymers with low melting points are also used as hot-  melt adhesives", "they bond with the surface to be glued as they are melted and develop  their cohesive strength as they cool and solidify, which usually involves a crystallization", " typical examples of a hot melt adhesive are those based on ethylene-vinyl acetate copoly- mers", " polychloroprene  is  an  interesting  example  of  an  adhesive  because  as  the  solvent  evaporates from a polychloroprene solution the polymer crystallizes to improve the cohe- sive strength of the adhesive layer", " a special case is the gluing of plastic surfaces using pure solvents", "during this process  the macromolecules on the surface are locally partially dissolved to facilitate the diffusion  of the macromolecules between the surfaces", "after the solvent has evaporated the macro- molecule entanglements remain and the surfaces are effectively welded to one another", " however, partially dissolving materials which have considerable internal stress because of,  for example, previous shaping processes with a solvent can lead to stress cracking as the  material takes advantage of the possibility to reduce its stress", " 17.7    other processing steps  as well as the techniques described in the previous sections, there are numerous other  processes important in processing polymeric materials, for example:  5 separating processes (sawing, cutting)  5 coating processes (e.g., with polymer dispersions)  5 finishing processes (e.g.", "printing)  17  the specialized literature", " for a more detailed discussion of these processes the interested reader is referred to   references  kaiser w (2007) kunststoffchemie fur ingenieure", "hanser, munchen michaeli w (2010) einfuhrung in die kunststoffverarbeitung", "hanser, munchen notario b, pinto j, solorzano e, de saja ja, dumon m, rodr\u00edguez-perez ma (2015) experimental validation   of the knudsen effect in nanocellular polymeric foams", "polymer 56:57-67   477  18  elastomers  18.1    permanently cross-linked elastomers - 478  18.2    properties - 479  18.3    rubber elasticity - 482  18.4    elastomer additives - 484  18.5    processing - 485  18.6    technically important elastomer types - 486  18.7    thermoplastic elastomers - 487  18.8    polyether amide-12 elastomers - 488  18.9    liquid crystalline elastomers - 490  \u00a9 springer-verlag berlin heidelberg 2017 s", "koltzenburg et al., polymer chemistry, doi 10.1007/978-3-662-49279-6_18     478  chapter 18 \u00b7 elastomers  characteristic  of  elastomers  is  that  they  have  a  glass  temperature  below  ambient   temperature; however, in contrast to thermoplastics, the most obvious property of cross-  linked elastomers is their almost completely reversible elastic behavior", "some cross-linked  elastomers  can  be  stretched  to  up  to  seven  times  their  original  length  and  still  return  almost immediately to their original length", "on account of this, this chapter is dedicated  to this class of materials", " on a molecular level, this reversible elasticity requires that the polymer chains in these  materials have a high degree of mobility", "elastomers are therefore exclusively amorphous  materials with low glass transition temperatures that lie below their service temperature  range", "to prevent the material flowing at these temperatures, the polymer chains need to  be cross-linked", "however, the cross-linking density must not be so high that the mobility  of the chains becomes severely restricted", "elastomers are therefore wide-meshed, cross- linked macromolecular materials and can be distinguished from thermoplastics, which  are linear or branched, and duromers, which are densely cross-linked", "elastomers are not  fusible because of their cross-links and, if exposed to excess thermal stress, they decom- pose without melting", " 18.1    permanently cross-linked elastomers  as is well known, polymers can be divided into different groups according to their  architecture  as  linear,  branched,  or  cross-linked  structures  (", "fig", " 18.1)", " in  addition,  linear  polymers,  whose chains are longer than a certain (critical) length, tend to form entanglements", " permanently cross-linked elastomers can be obtained by irreversibly chemically link- ing  neighboring  chains  to  one  another", " a  wide-meshed,  cross-linked  elastomer  is  also  referred to as a rubber", "it is important to distinguish between vulcanized (cross-linked)  and non-cross-linked (unvulcanized) elastomers", " the  naming  of  elastomers  distinguishes  the  various  chemical  structure  of  the  main  chain", " an  elastomer  with  a  c=c  double  bond  along  the  main  chain  is  an  r-elastomer,  whereas an m-elastomer has a main chain of methylene units", "elastomers having both c  and  o  atoms  along  the  main  chain  are  designated  as  o-elastomers  and  those  having  a  siloxane main chain as q-elastomers", "t-elastomers are those with sulfur and carbon in the  main chain and u-elastomers those with a carbon, oxygen, and nitrogen backbone", "typical  examples of these different kinds of elastomers are shown in ", "table 18.1", " some commercial products are listed in ", "table 18.2", " 18  linear  branched  cross-linked  entangled   ", "fig", "18.1  various polymer structures   18.2 \u00b7  properties  479  18   ", "table 18.1  name, type and chemical structure of typical elastomers  name  type  repeating unit  chloroprene rubber  r  r  m  q  t  u  natural rubber (polyisoprene)  copolymer of ethylene and propylene  (epm)  copolymer of epichlorhydrin and oxirane  o  silicone rubber  polysulfide rubber  polyether-urethane rubber  cl  x  y  cl  o  o  ch3 ch3 osi osi ch3 ch3  sx  h n  r1  h n  o  o  r2  o  o  18.2    properties  to  use  elastomers  optimally  they  should  be  extensively  tested  and  evaluated  for  the   particular  application", " some  of  the  more  critical  properties  and  how  to  test  these   quantitatively are presented in this section", "    480  chapter 18 \u00b7 elastomers   ", "table 18.2  selected elastomers, trade names, and suppliers  elastomer  trade name  supplier  styrene-butadiene rubber  buna s  (several)  acrylonitrile-butadiene rubber  perbunan n  lanxess  polychloroprene rubber  baypren neoprene  lanxess dupont  acrylonitrile-butadiene-styrene rubber  terluran  basf  isobutene-isoprene rubber  x_butyl exxon-butyl  lanxess exxon chemicals  ethylene-propylene-diene rubber  keltan  lanxess  methyl-fluoro-silicone rubber  silastic silopren  dow corning momentive performance materials   hardness the hardness of a material is defined as the resistance of the material to permanent shape  change when a compressive force is applied by a hard body of a certain dimension with a  defined  strength", "the  hardness  of  elastomers  is  measured  on  the  shore  a  scale  using  a  truncated cone with a mass of 1 kg, which is pressed onto the test material", "the hardness  value is measured on a scale of 0 (very soft, no resistance) to 100 (very hard, no penetra- tion)", "the method is described in detail in the din 53505 norm", "  rebound elasticity in  this  test,  a  swing  hammer  is  dropped  onto  the  test  material  from  a  horizontal  90\u00b0   position", " the  proportion  of  the  distance  that  the  pendulum  rebounds  is  calculated", "  a value of 0 signifies that the material is not elastic; there is no rebound", "a test material  that is completely elastic would yield a value of 100 (din 53512)", "  tensile strength a test sample with defined dimensions is pulled apart using a testing machine", "the maxi- mum strength per square millimeter is the tensile strength in mpa (n/mm2)", "the method  is described in din 53504", " 18   ultimate elongation this is the maximum elongation that can be achieved during tensile testing and is given as  a percentage of the original length of the sample", "this can also be referred to as elongation  at break", "the measuring technique for this is described in din 53504 (", "fig", "18.2)", "  481  18  modulus 100  ] a p m  [   s s e r t s   n o i s n e t  elongation at break  100 %  strain [%]  18.2 \u00b7 properties   ", "fig", "18.2  stress-strain  diagram for a cross-linked  elastomer   ", "fig", "18.3  determining the  compression set  before compression under pressure  after experiment   modulus of elasticity the modulus of elasticity (or e-modulus or young\u2019s modulus) is defined as the gradient (tensile  stress/extensional strain) of the linear (initial) part of a stress-strain-diagram", "in practice, the  stress values at 100% or 300% elongation are used to compare elastomer samples", "these values  are also referred to as modulus 100 or modulus 300", "the values are given in mpa (n/mm2),  i.e., the force divided by the cross section of the (original) sample (din 53504; ", "fig", "18.2)", "  compression set an important criterion for evaluating the residual deformation after the material has been  put under compressive stress and the stress removed is the compression set", "a sample of a  defined height is placed under compression by a certain amount according to din 53517", " after removal of the stress and a certain amount of time at a given temperature, the height  of the material is determined (", "fig", "18.3)", " further properties of elastomers that are often determined are tension set (din 53518),  tear  resistance  (din  53516),  and  swell  resistance  (din  53521)", " as  for  all  testing,  it  is  important to control all the relevant test parameters very exactly to obtain repeatable and  meaningful results", "for cross-linked elastomers, the time and the temperature are particu- larly important variables", "in many material tests, cross-linked natural rubber compounds exhibit better values than  synthetic elastomer compounds so natural rubber still represents some 40% of the total  world market for rubber", "    482  chapter 18 \u00b7 elastomers  18.3    rubber elasticity  if one stretches a rubber band, the individual macromolecules are also stretched and leave  their disordered, random coils to become aligned", "if the force being exerted is removed the  rubber band rapidly returns to its original length and the molecules revert to their coiled,  disordered state", "the following unusual effects can be observed:   5 at higher temperatures the e-modulus of the elastomer increases  5 the thermal coefficient of expansion of a sample under stress is negative; the sample   contracts as the temperature increases   5 when rubber is elongated heat is generated and its temperature increases  as was discussed in 7 chap", "4, polymer chains at rest exist as random coils", "this form  has the maximum entropy", "if one increases the temperature of a rubber band on which a  weight is hanging, then the contribution of entropy to the whole free enthalpy of the sys- tem increases and the macromolecule coils contract", "the rubber band becomes shorter,  which explains the second observations mentioned above", " a rubber band is stretched to the length l by the force f", "if it is strained isothermally  and reversibly by a force \u03b4f to a length \u03b4l (", "fig", "18.4) then, according to the second law  of thermodynamics:  \u2206  g  =  \u2206 \u2206  + f l p v  \u2206  =  \u2206  \u2212 \u2206 h t s     change in free enthalpy  change in enthalpy  change in entropy  absolute temperature  applied pressure force required to extend the rubber band by \u03b4l  \u03b4g  \u03b4h  \u03b4s  t  p \u03b4v  \u03b4f         thus, for the applied force \u03b4f:  \u2206  f  = \u2212  p  \u2206 \u2206  v l  +  \u2206 h \u2206 l  \u2212  t  \u2206 s \u2206 l      ", "fig", "18.4  stretching a rubber  band  (18.1)  (18.2)  18  l  k  k + \u2206k  weight  \u2206l   18.3 \u00b7 rubber elasticity  483  18  during elongation of the rubber band, only the volume can be neglected (\u03b4v \u2248 0)", "additionally,  the change in enthalpy caused by the elongation is insignificant because all possible conforma- tions have essentially the same enthalpy (\u03b4h \u2248 0)", "thus, (18.2) can be simplified to  \u2206  f  = \u2212  t     \u2206 s \u2206 l     (18.3)  from this equation it is clear that the force \u03b4f necessary to extend the rubber band by a  length \u03b4l is proportional to the absolute temperature, explaining the first observation  listed  above", " furthermore,  because  the  order  increases  as  the  band  is  stretched,  \u03b4s  is   negative", "this equation (with \u03b4f and \u03b4s constant) also explains why the rubber band  contracts if warmed; additional force is needed to keep the length \u03b4l constant (a more  rigorous  explanation  follows)", " this  finding  can  be  verified  using  the  experimental  arrangement shown in ", "fig", "18.5", " if, at room temperature, a rubber band has a force f exerted on it and is extended to a  length  l  and  is  then  heated  from  t  to  t1  (t1  >  t),  the  rubber  band  contracts  and  the   additional force \u03b4f needed to elongate the rubber band to the original length l can be  determined", "  ", "fig", "18.5  experimental  set-up to verify eqns", "(18.3) and  (18.11)  thermometer  air stream  scale  weight   for an adiabatic reversible change of state of an elastic body it holds that    484  chapter 18 \u00b7 elastomers  = dq tds  = 0        hence  s = 0       if s is perceived as a function of t, p, and l, then the following is true at constant pres- sure:  in combination with the following equations borrowed from general physical chemistry  ((18.7) and (18.8)):  \u2202 s \u2202 t  \uf8f6 \uf8f7 \uf8f8  \uf8eb \uf8ec \uf8ed    p, l  dt  +  \uf8eb \uf8ec \uf8ed  \u2202 s \u2202 l  \uf8f6 \uf8f7 \uf8f8  p.t  = dl 0     \u2202\uf8eb s \uf8ec \u03b4 \uf8ed l    \uf8f6 \uf8f7 \uf8f8  , p l  =  c  , p l  \u22c5  1 t     cp,l   thermal capacity at constant length and pressure  \u2202\uf8eb s \uf8ec \u03b4 \uf8ed l    \uf8f6 \uf8f7 \uf8f8  , p t  = \u2212  \u2202\uf8eb f \uf8ec \u03b4 \uf8ed t  \uf8f6 \uf8f7 \uf8f8  , p l     it follows that  c  , p l  \u2202\uf8eb t \uf8ec \u03b4 \uf8ed l  \uf8f6 \uf8f7 = \uf8f8 p  t  \u2202\uf8eb f \uf8ec \u03b4 \uf8ed t  \uf8f6 \uf8f7 \uf8f8  , p l     solving (18.9) for dt yields  dt  =  t  c  , p l  \u22c5  \u2202\uf8eb f \uf8ec \u03b4 \uf8ed t  \uf8f6 \uf8f7 \uf8f8  , p l  \u22c5  dl     \u2206t  =  l  t  \u222b \u22c5 , p l l  0  c  \u2202\uf8eb \uf8ed\uf8ec d  f t  \uf8f6 \uf8f8\uf8f7  dl  \u22c5  , p l              integration of (18.10) using the limits t0 to t or l0 to l results in  (18.4)  (18.5)  (18.6)  (18.7)  (18.8)  (18.9)  (18.10)  (18.11)  because for rubber elastic solids \u2202f/\u2202t is a positive value, according to (18.11) it must  follow  that the elongation of a piece of rubber heats the rubber-the third observation listed above", " 18  18.4    elastomer additives  to  improve  their  properties,  a  number  of  materials  are  added  to  elastomers", " these   additives interact with the elastomer either physically or chemically to varying degrees", "  18.5 \u00b7 processing  485  18   fillers generally, fillers increase the hardness of the rubber compound and its volume", "if the  filler  is  cheaper  than  the  elastomer,  rubber  parts  can  be  manufactured  more  cost  effectively", " if  the  filler  interacts  with  the  elastomer  (active  fillers,  especially  carbon  black and silica), drastic improvements, e.g., to the strength and abrasion resistance of  the  resulting  part,  can  be  achieved", " other  fillers  (inactive  fillers,  e.g.,  kaolin  and  chalk) simply reduce the cost of the part or change its color", "in addition to the chem- istry  of  the  filler  particles,  the  particle  size  and  the  shape  of  the  filler  particles  are important factors which affect how the filler changes the properties of the final   rubber", "  plasticizers these additives decrease the hardness of the rubber, influence its swelling properties, and  improve  its  low-temperature  flexibility  by  decreasing  the  glass  transition  temperature", " plasticizers also decrease the viscosity of the compounds, making their processing easier", " synthetic or mineral oils are most often used", "  cross-linki  ng agents the most important cross-linking agent is sulfur (7 sect", "14.10.2)", "peroxides can also be  used, as can phenol-formaldehyde resins", "in special cases cross-linking can also be initi- ated using high-energy radiation (7 sect", "14.1.3)", "  antioxidants aging processes, i.e., interactions of the elastomers with light and oxygen, result in a dete- rioration of the performance characteristics over time", "antioxidants and light stabilizers  can delay light-related and oxygen-related aging processes (7 sect", "15.3)", "  processing aids a broad spectrum of additives is available to ensure the optimal use and safe processing  of elastomers", "examples are resins to increase the tackiness to facilitate the manufacture  of blank disks, viscosity reducing agents, and so-called masticators (such as aromatic  disulfides)  which  help  break  down  very  high  molar  mass  material  to  shorten  mixing  times  and  improve  filler  dispersion", " additionally,  colorings,  propellants,  fragrances,  and  flame  retardants  can  all  be  added  to  elastomers  depending  on  the  intended   application", " 18.5    processing  part of the processing of elastomers involves their cross-linking (vulcanization)", "the pro- cessing steps can be divided into a compounding step, the forming of these compounds,  and, finally, the vulcanization process", "    486  chapter 18 \u00b7 elastomers  a detailed description of these processes would go beyond the scope of this book", "however,  some of the processes described in 7 chap", "17 can also be used for elastomers", " 18.6    technically important elastomer types  rubbers based on natural rubber (nr, natural cis-1,4 polyisoprene) are especially used in  objects whose dynamic properties are critical", "natural rubber is a common component of  commercial vehicle and aircraft tires as well as being used for conveyer belts, transmission  belts, and gloves (these are dipped using the latex)", " a major portion of the styrene-butadiene rubber (sbr) produced is used to make tires  where it can substitute, at least in part, natural rubber", "other applications for sbr are in  shoe soles, seals, flooring, and facade paints (latex)", " butadiene rubber (br) is especially useful because of its excellent elasticity; it also has  good abrasion resistance and its low tg is responsible for its excellent low-temperature  flexibility", "a large amount of br is employed in tires as blends with nr and sbr", " butyl  rubber  (iir)  consists  generally  of  >95  wt%  isobutene  (2-methylpropene)  and  <5 wt% isoprene (2-methyl-1,3-butadiene)", "its primary use (>80 %) is as an inner liner for  tubeless tires because of its low gas permeability", "as well as this, iir exhibits good aging  resistance because of its low content of c=c double bonds", " elastomers made from ethylene, propylene, and a diene monomer (epdm) are very  resistant to aging because of their saturated main chain; they are also resistant to many  chemicals", "epdm is used for window and door seals, particularly in the automotive indus- try, and for belting, damping elements, and cable sheathing", " acrylonitrile-butadiene rubber (nbr) is used when resistance to petrol, oils, and fat  is required", "the properties of nbr vary greatly depending on the acrylonitrile content", " grades with low acrylonitrile contents (18 mol%) are more elastic and have a lower tg  but  they  are  less  resistant  to  oils  than  grades  with  high  acrylonitrile  contents  (40- 50 mol%)", "grades with 38 mol% acn are compatible with pvc and pvc-nbr blends  are an important application for this type of elastomer", "other important uses of nbr are  seals, o-rings, roller coverings, hoses, and linings where oil resistance is a critical prop- erty requirement", " the distinguishing features of chloroprene rubber (cr) articles are their weather and  ozone resistance, their good dynamic properties, and their good flame resistance  produced  by  the  high  chlorine  content", " some  cr  grades  crystallize  and  are  used  as  adhesives", " probably the best known use of cr is as diving suits which are often referred to as  neoprene  suits", " ethene-vinyl acetate elastomers (evm) are particularly noted for their ability to be  very highly filled with less active fillers such as magnesium and aluminum hydroxides,  typical  cost  effective,  non-halogen  flame  retardants", " evm  is  used  for  seals,  cable  sheathing (flame resistant non-corrosive, frnc), and particularly for hot melt, adhe- sives", "their elastic nature increases with their vinyl acetate content, up to about 80 %  va", " silicones (vmq) demonstrate high flexibility at low temperatures as low as \u221260 \u00b0c", "they  are suitable for service temperatures up to ca", "180 \u00b0c", "they are often used where food contact  approval is necessary and for insulators, seals in the electrical industry, and medical prod- ucts", " 18   487  18  18.7 \u00b7 thermoplastic elastomers  18.7    thermoplastic elastomers  involve   thermoplastic  elastomers  are  elastomers  that,  in  contrast  to  covalently  (and  therefore   permanently)  cross-linked  elastomers,  thermally  reversible  cross-links", " thermoplastic elastomers can be made from block copolymers for example", "as polymers  are  usually  incompatible,  most  block  copolymers  separate  into  at  least  two  phases   (7 sect", "13.9.1)", "one phase functions as the \u201csoft\u201d elastomer phase and the other as the  \u201chard\u201d phase and has a glass transition temperature or melting point above the service  temperature", "the \u201chard\u201d phase forms the cross-links in place of covalent network points", " these hinder the material flowing and ensure that the material reverts back to its original  shape after the release of any applied stress", "however, at higher temperature, above the tg  or melting range of the \u201chard\u201d phase, the latter becomes softer and the material can be  processed as a thermoplastic without decomposition  multi-phase  graft  copolymers  and  polymer  blends  can  also  form  thermoplastic   elastomers", " a  special  group  of  thermoplastic  elastomers  are  the  thermoplastic  vulcani- zates (tpv) in which small rubber particles are vulcanized as the rubber is being blended  with a  thermoplastic which forms the matrix phase", "the best  known examples of such  systems are the tpv based on epdm and pp", "notwithstanding, the largest volume ther- moplastic elastomers are those made from block copolymers and these are described in  more detail here", " multi-phase  block  copolymers  with  tpe  (thermoplastic  elastomer)  properties  are  available in many different variations (", "table 18.3)", "characteristic properties of thermo- plastic elastomers are compiled in ", "table 18.4", " all these grades exhibit excellent tensile strength and elasticity", "these properties  are especially pronounced in thermoplastic elastomers based on ether-esters or ester- urethanes wherein the polyurethane or polyester segments can crystallize", "polyether- esters and polyester-urethanes have better high-temperature  characteristics than tpes  based  on  styrene-diene", " the  latter  are  more  suited  to  low-  or   ambient-temperature  applications because of the low glass transition temperature of the elastomer blocks", " sbs and their hydrogenated analogs are a better choice as electrical insulators because  of their low polarity", "styrenic tpes are widely used in the automotive industry as motor  parts, o-rings, seals, hoses, and shock absorbers", "they are also used for shoe soles, bitu- men modifiers, and adhesives", " the use of thermoplastic elastomers in the shoe industry, and especially the sport shoe  industry, is becoming ever more important", "the tpe fiber spandex\u00ae, which is based on  polyurethane, has become known world-wide", "  ", "table 18.3  types of thermoplastic elastomers  building blocks  trade name/supplier  styrene-butadiene-styrene  kraton/kraton; styroflex/basf  ether-ester  urethane-ester/ether  hytrel/dupont; solpren/dynasol  pellethane, estane/lubrizol, desmopan/ bayer  type  aba  (ab)n  (ab)n    ", "table 18.4  typical properties of thermoplastic elastomers (+: especially favorable)  styrene- butadiene-  styrene (sbs)  hydrogenated  styrene-butadiene-  styrene (sebs)  ester-  ether  urethane-  ester/ether    488  chapter 18 \u00b7 elastomers  property  ductility  reusability  top service  temperature  lowest service  temperature  aging resistance  acid-base  resistance  oil resistance  electrical resistance  +  abrasion resistance  processability  price  +  +  +  +  +  +  +  +  +  +  +  +  +  +  +  +  +  in spite of the enormous application potential of thermoplastic elastomers, their syn- thesis, their characterization, and modifying them to achieve optimum performance are  challenges", " the  styrenic  tpe  are  generally  synthesized  via  anionic  polymerization  in  dilute solutions", "the polyurethane tpe and the copolyester ethers are manufactured in  bulk in continuous or semi-continuous step growth processes", "the introduction of con- trolled radical polymerizations can be expected to widen the possibilities for block ther- moplastic elastomers", " to  characterize  thermoplastic  elastomers  adequately,  knowledge  of  their  history  is  required", "then statements about whether they are block copolymers, statistical copoly- mers, or mixtures of homopolymers can be made with certainty", "taking polyether amide  as an example, 7 sect", "18.8 demonstrates how the properties and thus the possible applica- tions of a thermoplastic elastomer vary as its structure changes", " 18.8    polyether amide-12 elastomers  18  polyether amide-12 elastomers are aba-block copolymers made from pa-12 and a poly- ether such as polythf (polytetrahydrofuran) (", "fig", "18.6).1  the  polyether  amide-12  elastomer  is  synthesized  using  individual  building  blocks,  pa-12 and \u03b1,\u03c9-hydroxy-telechelic of thf", "if pa-12 is first converted using a dicarboxylic   1  most of the figures/illustrations shown in this section are taken from information on vestamid 12\u00ae   produced by evonik", "the authors are grateful for permission to use these", "  489  18  o = c  o = c  h nh  (ch2)11 hard segment  n  o  o  (ch2)4 soft segment  m  nh  (ch2)11 hard segment  h  p  18.8 \u00b7 polyether amide-12 elastomers   ", "fig", "18.6  structure of  polyether amide-12 elastomers   ", "fig", "18.7  stress-strain curves  of pa-12 elastomers with  polytetrahydrofuran soft blocks  50  40  30  10  0  ] a p m  [   s s e r t  20s  wt% pa-12 100  84 77  64  47  40  28  0  20  40  60  100 120 140  160 180  80 strain [%]  acid, then building blocks form that have cooh-functions at both ends", "their reaction  with \u03b1,\u03c9-polytetrahydrofuran diol results in (ab)n-block copolymers", " as  the  polyether  content  increases  the  products  become  more  elastomeric;  they  become more flexible and their impact-resistance improves", "additional typical character- istics of this family of tpe are:  5 low density  5 resistance to chemicals and solvents  5 wide variation of hardness and flexibility  5 good elasticity and ductility  these products are employed for a wide range of applications such as low-noise gear  units,  seals,  the  functional  elements  of  sport  shoes,  ski  boots,  and  conveyer  belts", "  pa- 12- rich tpes have properties more typical of crystalline thermoplastics but the elasto- meric character increases as the amount of polyether increases, as can be seen from the  stress- strain curves shown in ", "fig", "18.7", "    490  chapter 18 \u00b7 elastomers  tm pthf block  pthf (2000 g/mol)  tm pa-12 block  pa-12  wt% pa-12  100  o d n e  85  65  49  38  29  16  -70  -10  50 temperature [\u00bac]  110  170   ", "fig", "18.8  dsc curves of pa-12 elastomers with polytetrahydrofuran soft blocks (pthf)  the melting ranges of the pa-12 and poly-thf blocks can also be observed by dsc    (", "fig", "18.8)", " as for elastomers with covalent crosslinks, tpes are also characterized, in the first  instance, by their hardness, measured by pressing a truncated cone into the sample", " in the case of polyether amides, materials from 30 shore d (more rubber-like) to 68  shore d can be synthesized by varying the hard/soft block ratio (", "fig", "18.9)", " the  relatively  low  temperature  dependency  of  the  mechanical  properties  of  pa-12  elastomers,  produced  by  the  relatively  high  tm  of  the  polyamide  blocks,  is  of  crucial  importance for many applications", "as well as this, the favorable abrasion resistance, low  water absorption, and good dimensional stability of pa-12 elastomers make them inter- esting materials", " 18.9    liquid crystalline elastomers  18  networks in which relatively freely mobile and thus orientable mesogens are incorporated  are gaining ever-increasing importance (7 sect", "20.6.3)", "these kinds of networks have, on  the one hand, the characteristic anisotropic phase behavior of liquid crystals and, on the  other, properties of cross-linked elastomers such as form stability and rubber elasticity", "   18.9 \u00b7 liquid crystalline elastomers  491  18  800  700  600  500  400  300  200  100  a p m  l    /   s u u d o m e     l i s n e t  0  30  35  40  45  60  65  70  50  55 shore d hardness    ", "fig", "18.9  plot of young\u2019s modulus against shore d hardness for vestamid elastomers", "e40 elastomer  has a shore d hardness of 40  the  mechanical  deformation  of  elastomers  has  the  same  influence  on  the  orientation   of the liquid crystalline molecules as electric and magnetic fields have on the orientation  of  low  molar  mass  liquid  crystals  and  non-cross-linked  liquid  crystalline  polymers   (7 chap", "20)", "  493  19  functional polymers  19.1  19.1.1  19.1.2    polymer dispersion agents - 497  steric stabilizing of colloid systems: protective colloids - 498  applications of polymer dispersion agents - 500  19.2    flocculants - 505  19.3    amphiphilic systems for surface   functionalization - 507  19.4    thickeners - 508  19.5    super-absorbents - 509  19.6   19.6.1  19.6.2  19.6.3  19.6.4    polymers for the formulation of active   ingredients - 511  matrix materials - 511  coatings - 511  exploders - 512  solubilizers - 512  references - 513  \u00a9 springer-verlag berlin heidelberg 2017 s", "koltzenburg et al., polymer chemistry, doi 10.1007/978-3-662-49279-6_19     494  chapter 19 \u00b7 functional polymers  classical polymer materials such as polyethylene and polyamide are familiar to all of us  because of the multiplicity of uses in everyday life", "equally as omnipresent, but less well  known,  are  the  so-called  functional  polymers", " as  opposed  to  the  structures  previously  discussed in 7 chaps", "13, 14, and 15, these polymers do not generally belong to the group  of solid materials", "instead, these materials are mostly used in solution, where they induce  a certain physical effect", "thus, most frequently it is not the polymer itself that is recognized  but  rather  its  effect  or  function-hence  the  name  functional  polymers", " they  are  also  referred to as polymeric materials or effect substances (gothlich et al", "2005)", "despite being  so inconspicuous, many areas of our daily lives would be very different without them", "for  example, they are used in detergents, pharmaceuticals, and cosmetics", " as with most systems with which we come into contact in our daily lives, almost all  environments in which functional polymers are used are aqueous, so most of these poly- mers are soluble in water", "as demonstrated in 7 chap", "2, when a polymer dissolves in a  solvent only a relatively small entropy gain is achieved", "to reach the desired solubility in  water, only relatively hydrophilic monomers can be considered; these interact, for exam- ple,  via  hydrogen  bonds  with  water  and  are  thus  responsible  for  a  favorable  (negative)  contribution  to  the  free  enthalpy  of  the  solution", " such  monomers  are  often  electrically  charged", "the ionic polymers made from them are referred to as polyelectrolytes", " in  principle,  four  different  types  of  monomers  are  potential  elements  of  functional   polymers (", "fig", "19.1):  5 anionically charged, that is, acidic monomers such as acrylic acid  5 cationically charged, that is, alkaline monomers such as monomers carrying amino   groups   5 electrically neutral, highly polar monomers, for example, vinyl pyrrolidone  5 zwitterionic monomers  some examples of such monomers can be found in ", "fig", "19.1", "a substantial amount of the commercially available functional polymers are homo-  and copolymers based on acrylic acid, vinyl pyrrolidone, and vinyl acetate", "in addition,  acrylate  and  methacrylate  monomers  play  a  vital  role", " depending  on  their  substituent,  they can be hydrophilic (e.g., hydroxyethyl acrylate) or hydrophobic (e.g., lauryl acrylate)", " cationic acrylates, based on amino functionalized acrylates, are common", " zwitterionic monomers, such as the betaine presented in ", "fig", "19.1, have found only  limited use to date", "however, because of their unusual solubility behavior, they remain of  interest", "as opposed to most polymers, which are soluble in water and display an upper  critical  solution  temperature  and  thus  become  insoluble  above  a  certain  temperature  (7 chap", "2), zwitterionic monomers can give polymers that have a lower critical solution  temperature, that is, a minimum temperature at which the polymer is soluble", " as well as the unsaturated monomers mentioned above, which are mostly radically  polymerized in aqueous solution, some monomers are also used to make functional poly- mers,  which  are  converted  via  a  ring-opening  polymerization  (7 chap", "12),  particularly  ethylene oxide, ethylene imine, and oxazolines", "ethylene oxide can be polymerized both  cationically  and  anionically  and  delivers  a  linear  polymer  that  is  soluble  in  water   (", "fig", " 19.2)", " particularly  important  are  polyethylene  oxides  with  a  lower  molar  mass,  which are also referred to as polyethylene glycols", "industrially, anionic polymerization has  achieved the greater relevance", "in the polymerization of ethylene imine, the reaction is  complicated because both the nitrogen atom of the monomer and that in the polymer are  able  to  react  with  the  active  species  (ammonium  ion)", " the  latter  possibility  leads  to  branched products, as demonstrated in ", "fig", "19.3", " 19   chapter 19 \u00b7 functional polymers  495  19  acrylic acid  methacrylic acid  maleic acid anhydride  n-vinyl imidazole  n,n-dimethylaminopropyl methacrylamide  n,n-dimethylaminopropyl methacrylamide (quaternary)  o  oh  n  n  n  o  o  o  alkyl  o  oh  o  hn  n  o  o  oh  alkyl  o  o  o  o  o  hn  cl-  n+  o  o  hn  n-vinyl pyrrolidone  hydroxyethyl acrylate  ethylene oxide  (long chain) acrylate  (long chain) vinyl ether  zwitterionic monomer  n+  - so3   ", "fig", "19.1  examples of monomers of functional polymers   ", "fig", "19.2  polymerization  of ethylene oxide to   polyethylene oxide  o  base  o  n     496  chapter 19 \u00b7 functional polymers  n h  +  h+  n+  h  h  initiation:  propagation:  n+  +  h  h  n h  h2n  n+  h  h2n  n+  h  +  n  n h  h2n  n+  h  n h  n  stabilization by deprotonation (e.g", "by h+ transfer to monomer)  branching:  h n  m  n h  h2n  +  n h  p  n+  h  n h  n  n h  n h  p  hn  u  stabilization by deprotonation  h  n+  m  nh  nh2  19   ", "fig", "19.3  polymerization of ethylene imine to polyethylene imine   19.1 \u00b7  polymer dispersion agents   ", "fig", "19.4  synthesis of linear  poly(ethylene imine) by  hydrolysis of a polyoxazoline  n  o  r  n  o  r  n  n h  n  497  19  linear polyethylene imine can be synthesized via a polymer analog reaction whereby  an oxazoline monomer is cationically polymerized via ring opening (7 sect", "12.3) and sub- sequently hydrolyzed (", "fig", "19.4)", " by copolymerizing the monomers  shown  in  ", "fig", " 19.1 with  other monomers,  a  vast  number  of  chemically  varied  polymer  structures  are  accessible", " the  technical  profile of these polymers can be additionally fine-tuned by selectively varying their  molar mass", " in addition to the synthetic polymers discussed here, natural polymers or modified  biopolymers, such as, for example, derivatives of cellulose (7 chap", "14), play an important  role as functional polymers", " 19.1    polymer dispersion agents  one  of  the  most  important  applications  of  functional  polymers  is  the  stabilizing  of   so- called colloid systems, which can also be referred to as dispersions", "here we are dealing  with systems of two or more immiscible substances in which one material is finely distrib- uted in the form of minute particles or droplets (dispersed phase) in the other (continuous  phase) material", "for reasons of clarity, the dispersed phase is often referred to as particles,  although the models may also include emulsions", " systems  in  which  a  solid  is  dispersed  in  a  liquid  are  referred  to  as  suspensions", " if  a   liquid is homogenously and finely distributed in another liquid with which it is immisci- ble, it is referred as an emulsion", " in most cases, the only systems referred to as colloid systems are those whose dispersed  particle diameters are less than 1 \u03bcm", "milk, in which small fat droplets are dispersed in  water, is probably the most well-known example of a natural colloid system", "colloids are  also technically of great importance", "thus, for example, all polymer dispersions which are  produced via an emulsion polymerization and used, for example, as coating agents fall  into this classification", "it is also necessary to find a suitable method to disperse plant pro- tection substances, which are often water insoluble, into stable, sprayable aqueous disper- sions for convenient use by farmers", " because of the large surface area of the colloid nanoparticles, the simple dispersion is, in  most cases, thermodynamically unstable and requires stabilization", "without sufficient sta- bilization, the dispersion segregates into two macroscopic phases; for example, the oil drop- lets of an emulsion tend to float (cream) to the top of the system and finally coalesce into a  separate phase", "in general, the stabilization of a colloid system can occur in two ways:  5 by electrostatic stabilization  5 by steric stabilization  electrostatic  stabilization  involves  all  particles  being  identical  so  that  they  repel  each other electrostatically", "the simplest approach is to adsorb charged molecules, for      498  chapter 19 \u00b7 functional polymers  example,  dodecyl  sulfates,  onto  the  dispersed  particles", " once  charged,  the  particles  tend  to  assume  the  maximum  distance  from  each  other  so  that  no
