Repository: JonathanOnorato/ChemLP

# ChemLP
A Chemistry Natural Language Processing Tool

File: Bowman/textbook_files/Polymer_Synthesis_Theory_and_Practice_by_Braun_Cherdron_Rehahn_Ritter_and_Voit.json (part 25 of 28)
that the degradation can easily be followed viscometrically (example 5.14)", "conclusions can then be drawn concerning the number of irregularly bound crus formed during the preparation of the precursor, poly(vinyl acetate), by the radical polymerization of vinyl acetate", "such   346  5 modification of macromolecular substances  irregularities can arise either by reverse addition of monomer in the propagation step or by combination of polymer radicals in the termination step", "photochemical degradation of polymers in the presence of atmospheric oxygen is generally accompanied by oxidation and is one of the most important causes of aging of synthetic polymers", " grinding or milling causes degradation of many polymers", "the process of mastication of natural rubber involves a mechanically initiated, autoxidative deg- radation which lowers the molecular weight to a level where the material is easier to process on a commercial scale", " the radical chain fragments resulting from mechanical handling can initiate the formation of block and graft copolymers in the presence of polymerizable monomers", " example 5.12 thermal depolymerization of poly(a-methylstyrene) and of poly(methyl methacrylate) safety precautions: before this experiment is carried out, sect", "2.2.5 must be read as well as the material safety data sheets (msds) for all chemicals and products used", " exactly 5 g of polymer (from example 3.18 or 3.19) are weighed into a 100 ml round-bottomed flask", "the flask is then connected via a right-angled glass tube to two cold traps maintained at ()78()c in a methanol/dry ice bath", "the apparatus is evacuated to about 0.1 torr and the flask immersed in a metal bath whose tempera- ture can be regulated to () 3()c", "the metal is first liquefied by heating to 100()c, the flask inserted and then quickly heated to the appropriate depolymerization temper- ature (within 6-8 min)", "for poly(a-methylstyrene) a temperature of 280()c is suitable; for poly(methyl methacrylate), 330()c", "depending on the rate of decom- position, the temperature is maintained for 1-2 h while evacuating the apparatus with an oil-pump", "the experiment is stopped by removing the heating bath, and also the cold baths of the traps", "as soon as the solid monomer, collected in the traps, has melted, the vacuum is released", "the yield is determined by weighing the residue and the trapped monomer", "the monomer is identified by measuring the refractive index (a-methylstyrene: n20 \u00bc 1.5386; methyl methacrylate: n20 \u00bc 1.4140)", "the decrease of molecular weight of the polymer during depolymerization is deter- mined from the limiting viscosity numbers of the starting polymer and the residue left in the flask (measured in toluene at 20()c)", "for comparison one can also decompose polystyrene which, under these conditions, yields very little monomer", " example 5.13 thermal depolymerization of polyoxymethylene safety precautions: before this experiment is carried out, sect", "2.2.5 must be read as well as the material safety data sheets (msds) for all chemicals and products used", "because of the formation of gaseous formaldehyde the experiments have to be carried out in a closed hood", "the decomposition of polyoxymethylene can be conveniently performed in a thermobalance, respectively tga-apparatus (see sect", "2.3.5.7)", "  5.3 degradation of macromolecular substances  347  100 mg of each of the following samples are weighed into small test tubes with  an as constant as possible internal diameter: (a) polyoxymethylene with oh end groups (from example 3.22), (b) polyoxymethylene with acetyl end groups (from example 5.7)", " the tubes are placed in the decomposition vessel which is evacuated and filled with pure nitrogen three times", "a slow stream of nitrogen is passed through the vessel which is heated in an oil bath or air thermostat to 190()c", "at intervals of 1 h the decomposition vessel is taken out of the hot bath, the tubes are allowed to cool under nitrogen for 15 min", "they are then individually weighed and heated again as described above", "the wt% residue is plotted against time", " the thermal depolymerization of polyoxymethylene starts from the unstable hydroxy end groups, but the oxidative and acid-catalyzed hydrolytic degradation takes place within the main chain", "hence, if polyoxymethylene is heated in air or in the presence of strong acids samples with blocked end groups will also degrade", " example 5.14 oxidative degradation of poly(vinyl alcohol) with periodic acid safety precautions: before this experiment is carried out, sect", "2.2.5 must be read as well as the material safety data sheets (msds) for all chemicals and products used", "2.0 g of poly(vinyl alcohol) (see example 5.1) are placed in a 250 ml beaker containing 70 ml of distilled water; dissolution is hastened by warming somewhat and stirring with a glass rod", "care must be taken not to splash the solution", "as soon as a homogeneous solution is obtained it is cooled to room temperature and filtered through a sintered glass disc in order to remove dust particles, the filtrate being collected in a 100 ml graduated flask", "the beaker is washed several times with a little water and the washings are likewise filtered into the graduated flask which is then immersed in a thermostat at 25()c and made up to the mark", "a solution of 1.7 g of periodic acid (hio4 () 2 h2o \u00bc h5io6) in 45 ml of distilled water is also prepared; this is filtered into a 50 ml graduated flask and made up to the mark in a thermostat at 25()c", " the oxidative degradation of poly(vinyl alcohol) is followed at 25()c by viscos- ity measurements in an ostwald viscometer (capillary diameter 0.4 mm)", "one proceeds as follows: 1", "5 ml of the periodic acid solution are diluted to 10 ml in a graduated flask at 25()c using filtered distilled water", "the flow time t0 of this solution is determined", "2", "in the same way, 5 ml of the poly(vinyl alcohol) solution are diluted to 10 ml  with distilled water and the flow time t of this solution is determined", " 3", "finally, 5 ml of the poly(vinyl alcohol) solution are mixed with 5 ml of periodic acid solution and the flow time is determined immediately and then at short time intervals until a constant value ta is reached after a few minutes", "if it is assumed that the contribution of the periodic acid to the viscosity is negligible then the specific viscosity of the original poly(vinyl alcohol) is given by:  ()sp \u00bc  t () t0 t0  (5.5)   348  5 modification of macromolecular substances  and the specific viscosity of the final degraded polymer by:  ()spdeg \u00bc  ta () t0 t0  (5.6)  the limiting viscosity numbers are calculated with the equation of mark and houwink (k() \u00bc 0.27; see sect", "2.3.3.3.1) and from them the average molecular weights", "from these one can estimate the number of cleavages of the original chain and hence the frequency of 1,2-diol groups", " example 5.15 hydrolytic degradation of an aliphatic polyester safety precautions: before this experiment is carried out, sect", "2.2.5 must be read as well as the material safety data sheets (msds) for all chemicals and products used", " 1 g of a linear aliphatic polyester (e.g., a polyester of succinic acid and 1,6- hexanediol, see example 4.2) are dissolved in dry tetrahydrofuran in a 100 ml graduated flask and made up to the mark at 30()c", "50 ml of this solution are mixed with 2 ml of 30% sulfuric acid and stored in a closed vessel, separate from the other 50 ml of solution, at 30()c (e.g., in the viscometer bath)", "the viscosities of the two solutions are determined immediately and then at hourly intervals in an ostwald viscometer (capillary diameter 0.3 mm) at 30()c", "for this purpose 3 ml of the appropriate solution are pipetted each time from the flask into the viscometer", "the two flasks are allowed to stand overnight at 30()c and the hourly viscosity measurements continued on the next day until the values remain essentially con- stant over 1 h, which will be the case after a total of 20 h", "the viscosity of the sample without the sulfuric acid remains unchanged", " the specific viscosity (or simply the flow time) is plotted against reaction time", "for the calculation of the specific viscosity the flow time of the solvent, t0, must be determined for a mixture of 50 ml of tetrahydrofuran and 2 ml of 30% sulfuric acid; the viscosity of pure tetrahydrofuran is considerably raised by the addition of the acid", "finally, 20 ml each of the hydrolyzed and unhydrolyzed solutions are dropped into 200 ml of methanol and the resulting precipitates are compared", "if the hydro- lysis of the first sample is complete no precipitate will appear", " example 5.16 hydrolytic degradation of cellulose and separation of the hydrolysis products by chromatography safety precautions: before this experiment is carried out, sect", "2.2.5 must be read as well as the material safety data sheets (msds) for all chemicals and products used", " 100 mg of cellulose (e.g., filter paper that has been well shredded by hand) is mixed with 1 ml of 72% ice-cold sulfuric acid and, after pulping well with a glass rod, is kept overnight at 0()c", "1 ml of 25% sulfuric acid is added and the mixture held for 2 h at 50()c", "after cooling, 40 ml of iced water is added and the mixture finally refluxed for 1 h", "  5.4 modification of polymers by additives  349  to neutralize the hydrolysis products the solution is passed through a column (of about 15-cm length and 1-cm width) packed with an anion exchanger (e.g., anion exchanger from example 5.10)", "neutralization with alkaline earth metal carbonates is to be avoided at all costs, in order to prevent epimerization of glucose to mannose which is favored by complex formation between mannose and alkaline earth metal ions", " the column is subsequently washed with about 50 ml of distilled water", "a drop of the final washings should give a negative test for sugar when applied to a piece of chromato graphic paper and sprayed with aniline phthalate reagent after drying the paper", "when this is the case the solution is evaporated in vacuum down to a volume of about 5 ml", "thin layer chromatographic (tlc) separation of the resulting sugars is advantageous and also can yield quantitative results", "about 1.5 mm from the lower edge of a silica gel plate, 5 ml of the cellulose hydrolysis product are applied with the aid of a micropipette; 0.7% solutions of glucose, mannose, and xylose in 70% ethanol are also applied for comparison", "a mixture of butyl acetate, ethanol, pyridine, and water (volume ratio 8:2:2:1) is used as eluent", "elution is carried out four times in a rectangular glass chamber, the plate being dried after each elution (separation distance about 16 cm, time about 60 min)", "the chromatogram is finally dried with the aid of a hot-air blower, sprayed with aniline phthalate reagent and placed in the drying oven at 105()c for 10 min", "approximate rf values after four elutions and a separation distance of 16 cm: glucose 0.51, mannose 0.68, xylose 0.88", " 5.4  modification of polymers by additives  most of the macromolecular substances cannot be processed or used as received from the manufacturing process", "this is especially valid for solid polymers", " frequently, small amounts of additives have to be admixed as processing aids or to improve the properties of the polymers, before molding compounds or granulated compounds can be made out of them", "but also polymers accruing as dispersions have to be converted into a ready-to-use form by additives before they can be applied", " the following additives are of practical relevance:  - lubricants, that enhance the rheological properties during processing in the  melt,  - stabilizers against thermooxidative degradation during processing in the melt, - plasticizers to increase processability, flexibility, and impact strength, - antioxidants and light stabilizers as antiaging additives for protection against  oxygen and light during usage,  - fillers and reinforcing materials for selective modification of certain, predomi-  nant mechanical, properties", "depending on the intended application of the polymers the following agents are  also admixed: - antistatic agents for protection against electrostatic charging,   350  5 modification of macromolecular substances  - conducting additives, e.g., carbon based particles like carbon black or carbon  nanotubes, to decrease electrical resistance,  - flame-proofing agents to decrease inflammability and combustibility, - dyes for specific coloring, e.g., inorganic or organic pigments and - blowing agents for fabrication of foams", " 5.4.1 addition of stabilizers  example,  temperature  influences", "for  during the fabrication of moldings, but in some cases also during use, polymers are exposed to substantial for many manufacturing processes they have to be heated 100-200 k above the glass temperature in order to obtain a sufficient melt viscosity", "sometimes they are used at elevated temperatures, for example, as plastic pipes for hot water, as plastic moldings in \u201cunder the hood\u201d applications in motor vehicles, or during intensive exposure to sunlight", "thermal chain scission or even oxidation reactions initiated by atmospheric oxygen can occur", "oxidations, proceeding via radical mechanisms, can be promoted by the influence of light", "particularly sensitive towards atmo- spheric oxygen or ozone are polymers with olefinic double bonds, like rubber- elastic polydienes", "the results of such oxidation reactions, sometimes also called aging, are, for example, yellowing, loss of brightness and transparency, but also the formation of surface cracks and thus the degeneration of mechanical properties", "in the end, this can lead to the complete loss of serviceability", " unwanted degradation and oxidation processes can be avoided or at least suppressed for some time either by structural modification of the polymer or by special additives", "in practice, the addition of so-called antioxidants is particularly effective", "chemical substances that slow down oxidations and the following aging phenomena serve for this purpose", "antioxidants are sufficiently effective even in concentrations below 1 wt% and are added as early as possible to the polymer to be protected, e.g., already during the drying of powdery polymeric materials or during the preparation of granulates", "some of the most important so-called primary antioxidants are sterically hindered phenols and secondary aromatic amines", "sec- ondary antioxidants are thioethers as well as phosphites and phosphonites", "also fillers like carbon nanotubes can serve as antioxidants due to binding of free radicals", " example 5.17 suppression of the thermo-oxidative crosslinking of polyisoprene by addition of an antioxidant safety precautions: before this experiment is carried out, sect", "2.2.5 must be read as well as the material safety data sheets (msds) for all chemicals and products used", " because of the content of double bonds and a tertiary c-atom, polyisoprene undergoes numerous chemical transformations by the action of oxygen, light, or heat, like chain scission and crosslinking", "the addition of suitable stabilizers can suppress these reactions even over a period of years", "in the case of the thermo-   5.4 modification of polymers by additives  351  oxidative crosslinking of polyisoprene this effect can be shown with the following experiment", " a solution of 2 g (2 wt%) of polyisoprene (see example 3.12) in 100 ml of dry toluene is prepared", "to 50 ml of this solution 1 mg of irganox 565 {2,6-di(tert- butyl)-4-[4,6-bis(octylthio)-1,3,5-triazin-2-ylamino]phenol, specialty chemicals} is added", "from either solution a film is cast", "to do this, 5 ml of the solution are evaporated in a petri dish (d \u00bc 35 mm) at room temperature", "the films are then placed in a drying oven at 100()c for 6 h", "if one tries to dissolve the thermally treated films afterwards in toluene, only the film with stabilizer is completely soluble; the film without stabilizer shows only swelling and is therefore crosslinked", " ciba  apart from the oxidation of polymers the decomposition under the influence of light plays a special role, since thereby the application possibilities are substantially limited", "accordingly, besides antioxidants also light stabilizers are often added", "these agents are substances that interfere with the chemical and physical processes of the light-induced degradation", "carbon black and some other pigments provide a practical useful light protection for many polymers, but in practice organic and metallo-organic compounds are of particular importance because they do not color at all or only add little color to the polymer", "nowadays there is a great number of light stabilizers that differ from each other in their mechanism of action", "the so-called uv-absorbers prevent uv absorption or reduce light absorption due to their chromophoric groups", "these are especially hydroxybenzophenones and hydroxyphe- nyltriazines, but also many other substances with suitable chromophoric groups", "some light stabilizers act as quenchers", "they take up the energy absorbed by polymer-bonded chromophores and dissipate it in the form of heat, fluorescence, or phosphorescence and thus prevent degradation reactions", " like dialkyl dithiocarbamates", "radical  finally, also the hydroperoxides formed during the oxidation of polymers play an important role in the photo-oxidative degradation", "therefore as a third group of light stabilizers, hydroperoxide scavengers are used, e.g., metal complexes of sulfur-containing compounds, trapping agents, too, can slow down the photo-oxidative degradation, e.g., sterically hin- dered amines, that interfere with the degradation process in the form of nitroxyl radicals", "the testing of the efficiency of a light stabilizer is carried out either in a laboratory experiment by means of so-called weathering instruments or in outdoor weathering tests in open air", "compared to accelerated laboratory tests the latter meet practical conditions in a better way, but the test period is much longer (months to years)", " of great technical and economical importance is the stabilization of poly(vinyl chloride)", "this polymer undergoes a hydrogen chloride elimination (dehydrochlo- rination) during thermal stress as well as during thermoplastic treatment", "the mechanistic details of this elimination have not yet been elucidated completely", "the dehydrochlorination of poly(vinyl chloride) leads in an unzipping reaction to the formation of polyene sequences", "this is accompanied by an increasing darken- ing and ultimately also by a change in the physical properties and an embrittlement of the polymer", "for this reason during the processing of poly(vinyl chloride)   352  5 modification of macromolecular substances  thermostabilizers have to be added that prevent or slow down dehydrochlorination", "additionally such stabilizers should shorten polyene sequences already formed and prevent their oxidation as far as possible", "in practice depending upon the quite different requirements in individual cases, numerous classes of stabilizers work satisfactorily", "for a long time, stabilizer systems based on barium and cadmium carboxylate salts in different mixing ratios have been of special importance", "because of the toxicity of cadmium salts these stabilizers are hardly used today; they have been replaced partly by barium/zinc or calcium/zinc stabilizers", "also lead salts belong to the oldest group of pvc stabilizers, their proportion, however, being reduced", "in the meantime great importance is attached to organotin stabilizers, to which especially organotin carboxylates belong, but also sulfur-containing organotin stabilizers, such as, dioctyltinbisisooctyl thioglycolate and numerous similar dialkyltin metal thiolates", " example 5.18 suppression of the thermal dehydrochlorination of poly (vinyl chloride) by addition of stabilizers safety precautions: before this experiment is carried out, sect", "2.2.5 must be read as well as the material safety data sheets (msds) for all chemicals and products used", " two test tubes are each charged with 1 g of poly(vinyl chloride)", "100 mg of lead stearate having been previously added as stabilizer to one of the samples (well mixed in a mortar!)", "the tubes are then loosely stoppered with corks which carry on the lower side (pinched into a slit) a 4 cm-long strip of moistened universal indicator paper", "both tubes are now heated for 10 min in a beaker containing colorless silicone oil at 170-175()c", "the indicator paper above the sample stabilized with lead stearate shows scarcely any change, but that over the unstabilized sample shows very clearly by its color that hydrogen chloride has been evolved", "the coloration of the polymer during heating is also strongly indicative: the unstabilized polymer becomes red to brown, while the stabilized sample only darkens a little", "the evolution of hydrogen chloride can also be proved by passing the vapor over a beaker containing ammonia, or by passing it into acidified silver nitrate solution", " 5.4.2 addition of plasticizers  plasticizers are substances added to polymers to improve their softness, stretch- ability, and processability", "plasticizers decrease the glass transition temperature and thus influence the melting and the softening temperatures, as well as some mechan- ical properties, like, for example, the elastic modulus and the hardness of polymers", "being composed of low-molecular-weight substances or oligomers, most of the plasticizers can change the degree of softness of polymers over a wide range, depending on the type and amount added", "the softener molecules are taken up by the polymer particles; thereby they \u201cgel\u201d the polymer by being inserted between the chain molecules of the macromolecular substances", "in this form of \u201cexternal\u201d plasticizers, they reduce the interaction between the polymer chains, which can   5.4 modification of polymers by additives  353  be observed physically in the reduction of the glass transition temperature", "the low- molecular-weight substances used as plasticizers should be high boiling, have a low vapor pressure, and should not migrate to the surface of the molded article, in order to avoid a later embrittlement of the softened products", " for specific purposes, the principle of \u201cinternal\u201d plasticization is applied", "in this case monomer units are built into the polymer chain, acting as irregularities in the otherwise regular chain structure and thus causing a decrease in the glass transition temperature compared to the unmodified homopolymer", "for example, it is possible to reduce the glass transition temperature of polystyrene by copolymerization with methyl acrylate", "depending on the composition of the copolymer the softening temperature can be lowered from 100()c to room temperature or lower, if necessary (see example 3.42)", "the advantage of internally plasticized polymers is that the plasticizing unit is chemically linked to the polymer backbone and, hence, cannot migrate", "on the other hand, the number of \u201cplasticizing\u201d monomers is very limited", "hence, internal plasticizing is used much less than external plasticizing because this route offers more variations", "the most important plasticizers for polymers are, for example paraffin oil, phthalic esters, phosphoric esters, some esters of aliphatic carboxylic acids and, in particular, relatively low-molecular polyesters with pre- dominantly aliphatic structures, also called polymeric plasticizers", " example 5.19 external plasticization of polystyrene via polymerization of styrene in presence of paraffin oil safety precautions: before this experiment is carried out, sect", "2.2.5 must be read as well as the material safety data sheets (msds) for all chemicals and products used", " 0.1 g of 2,20-azobisisobutyronitrile (aibn) is weighed into two schlenk tubes each, and subsequently 10 g destabilized styrene are pipetted in each tube", "into one schlenk tube 1 g (10 wt%) paraffin oil (white petroleum oil) is added", "both tubes are filled with nitrogen after three freeze-evacuate-thaw cycles", "both batches are then polymerized for 24 h at 70()c in a thermostat", "after cooling, the schlenk tubes are smashed with a hammer and the polymers are dried in vacuum for 24 h at 40()c in order to remove residual monomer", "the glass transition temperature of both samples is determined by means of dsc", "the glass transition temperature of the polystyrene with added plasticizer is distinctly lower (approx", "40()c with 10 wt% plasticizer)", " 5.4.3 addition of fillers and reinforcing materials  fillers are solid materials that are dispersed in plastics and elastomers", "one distinguishes between \u201cinactive fillers\u201d that are used in the first place to make the plastics less expensive and \u201cactive fillers\u201d (reinforcing fillers) that improve specific mechanical properties and thus effect a \u201creinforcement\u201d", "with the aid of these fillers, the elastic modulus, hardness, and thermostability are enhanced predomi- nantly, whereas the impact strength of thermoplastic materials is reduced", "often the   354  5 modification of macromolecular substances  substitution of metals with plastics is made possible only by these filled or reinforced polymers", "active fillers, like carbon black or silica play a decisive role in the manufacture of tires", " small, irregularly formed pieces or ball-shaped materials made of organic (cellulose, wood flour, carbon black, chopped cotton clothes) or inorganic (silica, powdered stone, chalk, gypsum, talcum powder, glass beads etc.) substances are used as fillers for polymers", "they are used especially for crosslinkable, so-called thermosetting plastics (duroplastics) as extending fillers to save polymer, but also to improve surface conditions, to diminish the often high brittleness and to enhance stiffness (e.g., example 4.14, 4-.15, and 4.16)", "fillers are also added to non- crosslinkable thermoplastics in order to change their mechanical properties and to improve the flow characteristics of their melts", "often, anisotropy of the mechanical properties is achieved as a result of the geometric shape of the fillers", "depending on the manufacturing process, nonuniform distribution of the fillers in the molded article is also observed frequently", " by the addition of glass fibers, textile fibers, or chopped fabrics to crosslinkable polymers molding materials are produced with increased tensile strength, stiffness, and thermal stability compared to the filler-free polymers", "the so-called reinforcing fillers, like carbon black, have good adhesion to the matrix due to specific surface interactions and their characteristic geometry", " of special importance are glass fibers, carbon fibers, or polyaramide fibers", "molding materials manufactured with these fillers are prepared not only in a dough-like or flowable form, but also as laminates, i.e., as resin-impregnated sheets", "to reinforce thermoplastics, short fibers of glass, carbon, or organic polymers with a length of approx", "1 mm are incorporated into granulates", "these are then processed in the usual molding machines, particularly by injection molding and extrusion; fiber contents of up to 40% can be processed", "for particular purposes longer fibers, sometimes in the form of continuous fibers, are incorporated with special devices", "the fiber reinforcement often causes an essential increase of elastic modulus (i.e., of the stiffness), a decrease of impact strength, and a decrease of shrinkage that occurs due to changes of density during the freezing of polymer melts", "of special interest are glass fiber mat reinforced thermoplastics and duroplastics that, e.g., can be processed into expanded semifinished materials (composite materials)", " during the last decade, nanofillers of different geometry, but in at least one dimension in the nanometer range, became more and more important", "examples are nanoclay (layered silicates, like montmorillonite), carbon nanotubes (single- and multiwalled), expanded graphite, and even graphene sheets", " a speciality of such nanocomposites is the very high surface of well dispersed nanofillers, which results in a very high interfacial area", "here, the behavior of the polymer chains near the interface is influenced by the interaction with the filler, leading to an interphase with new properties which already at low amounts of nanofillers can determine the nanocomposite\u2019s properties", "in addition, quite big effects are observed already at quite low filler loadings, especially if the filler has an anistropic shape", "as an example, in thermoplastic polymers electrical conductivity can be reached with carbon nanotubes even below 1 wt% addition", "  5.4 modification of polymers by additives  355  in case of other fillers, the nanofillers can introduce new functionality into the polymer, e.g", "electrical conductivity in case of carbon based nanoparticles, barrier properties in case of platelet like nanofillers (nanoclay, expanded graphite), enhancement of mechanical properties, enhanced flame retardancy, and many others", " example 5.20a preparation of a composite material from an unsaturated polyester resin and glass fibers safety precautions: before this experiment is carried out, sect", "2.2.5 must be read as well as the material safety data sheets (msds) for all chemicals and products used", " the increase in stiffness of an unsaturated polyester resin by incorporation of glass fibers can be demonstrated by the following small-scale experiment: two small dishes of equal size (10 () 10 () 3 cm) are formed from aluminum foil", "subsequently, 0.2 g of dibenzoyl peroxide are mixed into 20 g of an unsaturated polyester in styrene (see example 4.8)", "10 g of this solution are poured in one of the dishes", "in the other dish, several layers of glass fiber mats that have been soaked in the polyester resin solution are placed successively until the layer thickness of the first dish is reached", "both samples are then heated to 80()c in a drying oven", "the crosslinking copolymerization sets in immediately and is almost finished after 15-20 min", "the clearly increased stiffness of the sample reinforced with glass fiber can be verified using a simple bending test", "precaution: use protective towel and wear safety gloves", " example 5.20b preparation of electrically conductive composites by filling polycarbonate (pc) with carbon black (cb) safety precautions: before this experiment is carried out, sect", "2.2.5 must be read as well as the material safety data sheets (msds) for all chemicals and products used", " in practice, composites are mostly prepared by mechanical mixing", "discontinu- ous and continuous melt mixing reactors (kneading chambers, extruders) are used", "principally, also laboratory equipment like metal stirrers can be used to mix fillers with a polymer melt but the typical high viscosity of polymer melts hampers a homogeneous dispersion of the filler particles in the melt", " in a laboratory kneading chamber polycarbonate (pc) of medium viscosity (e.g", "makrolon\u00ae2600, bayer) is mixed with different amounts of highly structured carbon black (cb, e.g", "printex xe2 (evonik), up to 10 wt% in steps of 1-2 wt%) at ca", "280()c with a suitable defined mixing rate till a homogeneous mixture is obtained (typically 5-15 min)", "the melt will be taken out of the mixing unit, cooled down, and flat plates of the composites are prepared by compression moulding at ca", "280()c between two planar steel plates by means of a heatable hydraulic press", "to hinder sticking of the composite at the metal plates, the plates may be covered with a release film and a frame can be used as distance holder to control the sample thickness", "  356  5 modification of macromolecular substances  during mixing one should observe the torque necessary to keep the mixer running at the defined speed", "with increasing filler load the viscosity and therefore the torque will raise and it may be necessary to change the mixing parameters at high filler contents (reduce mixing speed or increase temperature)", " the influence of the cb content on the stiffness can be analysed by a simple bending test on specimens cut from the plate", "at a certain concentration of cb (in this system typically in the range of 4-8 wt%, depending on the materials and processing conditions) a transition from the electrically insulating (conductivity s < 10()16 s/cm) to a conductive state (s > 10()2 s/cm) will appear", "this concen- tration is called percolation threshold", "often it correlates with a ductile-brittle transition, which can be analysed by tensile test measurements", " the change in conductivity can be easily tested by a simple electrical circuitry  and the degree of changes can be determined by an ohmmeter", " 5.5  mixtures of polymers (polymer blends)  similar to other raw materials, e.g., metals, it is principally possible to vary the properties of macromolecular substances by mixing two or more different polymers", "such systems are generally termed polymer blends", "though, one has to pay attention to the fact that in most cases phase-separated, i.e., heterogeneous products are obtained by mixing macromolecules", "mostly, these polymer blends consist of a continuous phase (matrix) in which a discontinuous (dispersed) phase in the form of more or less regularly shaped particles is included", "however, also co- continuous and other complex morphologies are of practical importance", " the phenomenon of phase separation can be explained thermodynamically: if two low-molecular-weight liquids are united they will either mix homo- geneously or separate into two phases", "which of the two cases occurs depends on whether the free energy dg increases or decreases during the mixing process:  dgmix \u00bc dhmix () tdsmix  (5.7)  single-phase systems, i.e., complete miscibility, are obtained for negative values of dgmix and two-phase systems, i.e., immisibility, for positive values of dgmix", "when mixing two polymers, both in solution and in the melt, the condition dgmix < 0 (and therefore molecularly disperse distribution) is fulfilled by far less fre- quently than when mixing two low-molecular liquids", "this could be attributed to the very low value of the entropy of mixing (dsmix) for high-molecular-weight substances", "although the entropy of mixing is likewise positive for polymers because basically disorder is increased during mixing, the absolute values are substantially lower for polymers than for low-molecular liquids", "the reason for this is the lower number of molecules per volume element due to the high molecular weight of polymers", " therefore, it is only possible to obtain a homogeneous, single-phase mixture of two polymers when the generally slightly positive mixing enthalpy dhmix is   5.5 mixtures of polymers (polymer blends)  357  sufficiently small or its magnitude is smaller than tds", "however, this is only to be expected for chemically very similar macromolecules", " thus, most of the time one obtains phase-separated systems in which the macromolecules of component a are not at all or only to a limited extent miscible with the macromolecules of component b, i.e., polymer a is immiscible or only partially miscible with polymer b", " the miscibility or partial miscibility of polymers can be predicted quite well on the basis of flory\u2019s and huggins\u2019 lattice theory because the equation developed originally for polymer solutions can be applied to solvent-free systems as well", "in case of blends based on copolymers this theory also explains the often observed miscibility, however, it fails for such polymer mixtures, where crystallization and/ or strong intermolecular actions (e.g., hydrogen bonds or ionic interactions) occur since the energy gains obtainable in this way are larger than the mixing enthalpies", "besides, there are also semiempirically determined \u201ccompatibility parameters\u201d that are sufficient for practical use", "simple tests for a rough estimation of the miscibility can be used: turbidity- and tg-measurments (see example 5.21 and 5.22)", " the term \u201cmiscibility\u201d is a thermodynymic parameter describing a homoge- neous mixture on molecular level, \u201cpartial miscibility\u201d means miscibility in a limited concentration range or miscibility only under special conditions (pressure, temperature) and \u201cimmicibility\u201d describes strong phase separated systems", "in literature sometimes the terms \u201cmiscibility\u201d and \u201cimmiscibility\u201d are mixed with the terms \u201ccompatibility\u201d or \u201cincompatibility\u201d, but these derive from the macro- scopic character describing that the mixtures exhibit properties useful for technical applications or not", "also the terms \u201cpolymer blend\u201d, \u201cpolymer alloys\u201d or \u201cpolymer mixtures\u201d are often synonymously used and may denote miscible (homogeneous) or immiscible (heterogeneous) blends consisting of two or more phases", " 5.5.1 properties of polymer blends  by mixing polymers manifold possibilities are opened to prepare new macromo- lecular materials with special combinations of properties, which can be obtained only with great difficulties or not at all by copolymerization", "the \u201cclassical\u201d example of polymer blends is rubber blends, e.g., mixtures of natural rubber with synthetic rubbers", "they have been used already for many years by the tire industry", "of increasing interest as engineering plastics are heterogeneous polymer blends with a hard but brittle thermoplastic as matrix and a soft but tenacious elastomer as dispersed phase", "this morphological principle is the basis for many impact-resistant plastics", "in recent years also blends of two hard thermoplastics gained interest due to their advantages in properties and processability compared to the single components", "examples of binary polymer blends of industrial importance are listed in table 5.1", " the properties of polymer blends depend on the physical and chemical properties of the participating polymers and on the state of the phase (homogeneous or heterogeneous)", "phase morphology (particle shape and size as well as size   358  5 modification of macromolecular substances  table 5.1 binary polymer blends of industrial importance type of blend soft matrix + soft dispersed phase  examples elastomer blends  e.g., natural rubber + synthetic rubber  hard matrix + soft dispersed phase  impact resistant thermoplastics polystyrene + polybutadiene abs-polymersa pvc + polyacrylates polypropylene + c2/c3-elastomers polyethyleneterephthalate + polyacrylates polybutyleneterephthalate + polyacrylates polyamides + elastomers polyoxymethylene + elastomers (polyacrylates; thermoplastic polyurethanes) polystyrene + polyphenyleneether (homogeneous) polycarbonate + polybutyleneterephthalate polycarbonate + absa polypropylene + aliphatic polyamides  hard matrix + hard dispersed phase  aabs is a blend of styrene/acrylonitrile-copolymer with butadiene/styrene-copolymer  distribution) and interfacial bonding between the phases are additional parameters for heterogeneous blends", "glass transition temperatures are good indicators for the effect of the state of the phasemorphology on polymer properties", "heterogeneous blends consisting of two polymers with different glass transition temperatures also show two glass transition temperatures, that is the one of polymer a and the one of polymer b", "homogeneous (single-phase) blends
