Repository: JonathanOnorato/ChemLP

# ChemLP
A Chemistry Natural Language Processing Tool

File: Bowman/textbook_files/Principles_of_Polymer_Chemistry_by_Ravve.json (part 25 of 49)
that occupy much more volume than the monomers from which they formed and often clog up the polymerization equipment, sometimes even rupturing it.  High molecular weight homopolymers of 1,3-butadiene formed by free-radical mechanism lack the type of elastomeric properties that are needed from commercial rubbers. Copolymers of butadi- ene, however, with styrene or acrylonitrile are more useful and are prepared on a large scale. This is discussed in another section.  6.6.1.1 Liquid Polybutadiene  Low molecular weight liquid homopolymers of 1,3 butadiene, also some liquid copolymers, \ufb01nd industrial uses in many applications. These materials can range in molecular weights from 500 to 5,000 depending upon the mode of polymerization. Liquid polybutadienes formed by cationic polymerizations are high trans-1,4 content. Such materials \ufb01nd applications in industrial coatings. They are usually prepared with Lewis acids in chlorinated solvents. When the reactions are catalyzed by AlCl3 at (cid:3)78(cid:1)C, two types of polymers form [108]. One is soluble and the other is insoluble, depending upon the extent of conversion. AlCl3, AlBr3, and BF3\u2013Et2O produce polymers with the same ratios of trans-1,4 to 1,2 adducts. These range from 4 to 5. Polymerizations carried out in ethylene chloride [108] catalyzed by TiCl4 yield products with lower ratios of trans-1,4 to 1,2 adducts. The ratios of the two placements are affected by the solvents. They are also affected by additions of complexing agents, such as nitroethane and nitrobenzene [108]. The changes, however, are small.  Hydroxyl-terminated liquid polybutadienes are prepared for reactions with diisocyanates to form elastomeric polyurethanes (see Chap. 6). Such materials can be prepared by anionic polymerizations as \u201cliving\u201d polymers and then quenched at the appropriate molecular weight. These polybutadienes can also be formed by free-radical mechanism. The microstructures of the two products differ, however, and this may affect the properties of the \ufb01nished products. To form hydroxyl-terminated polymers by free-radical mechanism, the polymerization reactions may be initiated by hydroxyl radicals from hydrogen peroxide.  A new approach to preparation of hydroxyl-terminated liquid polybutadiene is to use a cyclic monomer, 1,5-cyclooctadiene, a ruthenium metathesis catalyst (see Chap. 5, Grubbs catalysts in section on metathesis ring opening polymerization) and an acetate functionalized chain transfer agent [109, 110]. The acetate-functionalized chain transfer agent is cis-2-butene-1,4-diacetate. The reaction can be carried out without a solvent and proceeds at 50(cid:1)C over 6 h under an inert gas purge [111]. The acetate protecting groups provide compatibility with the ruthenium catalyst. Subsequent to polymerization the acetate groups can be converted to hydroxyl end groups with the aid of a base, like sodium methoxide.  Liquid polybutadienes that are high in 1,2 placement are also available commercially. These range from reactive polymers containing approximately 70% of vinyl groups to very reactive ones containing more than 90% of 1,2 units. The materials are formed by anionic polymerization with either sodium naphthalene, or with sodium dispersions, or with organolithium initiators in polar solvents. Carboxyl group terminated liquid polybutadienes are predominantly used as modi\ufb01ers for epoxy resins (Chap. 7). They are formed by anionic mechanisms in solution with organolithium catalysts like diphenylethanedilithium, butanedilithium, isoprenelithium, or lithium methylnaphtha- lene complexes. Cyclohexane is the choice solvent. The reaction is quenched with carbon dioxide to introduce the terminal carboxyl groups.  \f354  6 Common Chain-Growth Polymers  Table 6.7 Microstructures of polybutadienes prepared with some coordination catalysts  Catalyst TiI4/Al(C2H5)3 TiBr4/Al(C4H9)3 b-TiCl3/Al(C2H5)3 Ti(OC4H9)4/Al(2H5)3 Ti(OC6H5)4/R3Al (p-Cycloocatadiene)2Ni,CF3CO2H Bis(p-Crotyl NiCl) Bis(p-Crotyl NiI) CoCl2/Al(C2H5)2Cl CoCl2/Al(C2H5)3 CoCl2/Al(C2H5)3/pyridine Co-stearate/AlR2Cl VCl3/AlR3 VOCl3/Al(C2H5)3 VCl4/AlCl3 Cr(C6H5CN)6/Al(C2H5)3 MoO2(OR)3/Al(C2H5)3 a From various sources in the literature  Microstructure (%) Cis-1,4 95 88 80 \u2013 90\u2013100 100 92 \u2013 96\u201397 94 90\u201397 98 \u2013 \u2013 \u2013 100 \u2013  Trans-1,4 2 3 12 \u2013 \u2013 \u2013 \u2013 94 2.5 3 \u2013 1 99 97\u20139 95 \u2013 \u2013  1,2 3 9 8 99\u2013100 \u2013 \u2013 \u2013 \u2013 1\u20131.5 3 \u2013 1 1 2\u20133 \u2013 \u2013 75  6.6.1.2 High Molecular Weight Polybutadiene  High molecular weight polybutadiene homopolymers are prepared commercially with anionic catalysts and with coordination ones. Polybutadiene formed with sodium dispersions was prepared industrially in the former USSR, and perhaps might still be produced in that area today. This sodium- catalyzed polybutadiene contains 65% of 1,2-adducts [112]. Many of the preparations by others, however, utilize either alkyllithium or Ziegler\u2013Natta type catalysts prepared with titanium tetra iodide or preferably containing cobalt.  Because high molecular weight polybutadiene can be prepared by different catalytic systems, the choice of catalyst is usually governed by the desired microstructure of the product. Al\ufb01n catalysts yield very high molecular weight polymers with a large amount of trans-1,4 structures. Both the molecular weight and microstructure can be affected signi\ufb01cantly, however, by variations in the Al\ufb01n catalyst components. These can be the alkyl groups of the organometallic compounds or alkoxide portions.  When butadiene is polymerized with lithium metal or with alkyllithium catalysts, inert solvents like hexane or heptane must be used to obtain high cis-1,4 placement (see Chap. 4). Based on 13C NMR spectra, 1,4-polybutadiene formed with n-butyllithium consists of blocks of cis-1,4 units and trans-1,4 units that are separated by isolated vinyl structures [113]:  x  y  z  The quantity of such units in the above polybutadienes is approximately 48\u201358% trans-1,4, 33\u201345% cis-1,4, and 7\u201310% 1,2 units [112]. There is little effect of the reaction temperatures upon this composition. As described in Chap. 3, however, addition of Lewis bases has a profound effect. Reactions in tetrahydrofuran solvent result in 1,2 placement that can be as high as 87%.  The microstructures of polybutadienes prepared with Ziegler\u2013Natta catalysts vary with catalyst composition. It is possible to form polymers that are high either in 1,2 placement or in 1,4 units. The catalysts and the type of placement are summarized in Table 6.7.  \f6.6 Homopolymers of Conjugated Dienes  355  Butadiene can be polymerized with chromium oxide catalyst on support  to form solid homopolymers. The products, however, tend to coat the catalyst within a few hours after the start of the reaction and interfere with further polymerization. Polybutadiene can also be prepared in the presence of molybdenum catalyst promoted by calcium hydride. The product contains 80% of 1,4 units and 20% of 1,2 units. Of the 1,4 units, 62.5% are cis and 37.5% are trans [110].  Cobalt oxide on silica\u2013alumina in the presence of alkyl aluminum also yields high cis-1,4 structure polymers. An all 1,2 polybutadiene can be prepared with n-butyllithium modi\ufb01ed with bis-piperidino ethane. The atactic polymer can be formed in hexane at (cid:3)5 to +20(cid:1)C temperature [111]. The 100% 1,2 placement was postulated to proceed according to the following scheme [111]. First a complex forms between the base and butyllithium:  The above complex reacts with butadiene to form a new complex:  This is followed by insertion of butadiene into the carbon\u2013lithium bond:  N  N  Li  N  N  Li  N  N  Li  Annunziata et al. [114] reported that Group 4 metals complexes bearing anilidomethylpyridine ligands were prepared by them. After activation by AlBu2H and methylalumoxane, the catalysts were tested in 1,3-butadiene and a-ole\ufb01n polymerization. The zirconium complexes showed higher activity than the titanium analogous. Polymerization of ethylene resulted in all cases in the production of high molecular weight linear polyethylene. On the other hand, propylene polymerization tests provided  \f356  6 Common Chain-Growth Polymers  substantially atactic polypropylene. 1,3-Butadiene polymerizations produced cis-1,4 polybutadiene. Use of zirconium complexes produced polymers with a content of cis-1,4 units higher than 99.9% were claimed.  6.6.2 Polyisoprene  Polyisoprenes occur in nature. They are also prepared synthetically. Most commercial processes try to duplicate the naturally occurring material.  6.6.2.1 Natural Polyisoprenes  Rubber hydrocarbon is the principle component of raw rubber. The subject is discussed in greater detail in Chap. 7. Natural rubber is 97% cis-1,4 polyisoprene. It is obtained by tapping the bark of rubber trees (Hevea brasiliensis) and collecting the exudates, a latex consisting of about 32\u201335% rubber. A similar material can also be found in the sap of many other plants and shrubs. The structure of natural rubber has been investigated over 100 years, but it was only after 1920, however, that the chemical structure was elucidated. It was shown to be a linear polymer consisting of head to tail links of isoprene units, 98% bonded 1,4.  6.6.2.2 Synthetic Polyisoprenes  In following natural rubber, the synthetic efforts are devoted to obtaining very high cis-1,4 polyiso- prene and to forming a synthetic \u201cnatural\u201d rubber. Two types of polymerizations yield products that approach this. One is through use of Ziegler\u2013Natta type catalysts and the other through anionic polymerization with alkyllithium compounds in hydrocarbon solvents. One commercial process, for instance, uses reaction products of TiCl4 with triisobutylaluminum at an Al/Ti ratio of 0.9\u20131.1 as the catalyst. Diphenyl ether or other Lewis bases are sometimes added as catalyst modi\ufb01ers [113\u2013116]. The process results in an approximately 95% cis-1,4 polyisoprene product. Typically, such reactions are carried out on continuous basis, usually in hexane and take 2\u20134 h. Polymerizations are often done in two reaction lines, each consisting of four kettles arranged in series. The heat of the reaction is partially absorbed by precooling the feed streams. The remaining heat is absorbed on cooled surfaces. When the stream exits, the conversion is about 80%. Addition of a shortstop solution stabilizes the product.  Alkyllithium-initiated polymerizations of isoprene yield polymers with 92\u201393% cis-1,4 content. One industrial process uses butyllithium in a continuous reaction in two lines each consisting of four reaction kettles. The heat of the reaction is removed by vaporization of the solvent and the monomer. The catalyst solution is added to the solvent stream just before it is intensively mixed with the isoprene monomer stream and fed to the \ufb01rst reactor. After the stream leaves each reactor, small quantities of methanol are injected between stages into the reaction mixture. This limits the molecular weight by stopping the reaction. Fresh butyllithium catalyst is added again at the next stage in the next reactor to initiate new polymer growth [117\u2013119].  As is described in Chaps. 3 and 4, the monomer placement into the polyisoprene chain can occur potentially in nine different ways. These are the three tactic forms of the 1,2 adducts, two 1,4 adducts, cis and trans, and three tactic forms of 3,4-adducts. In addition, there is some possibility of head to head and tail to tail insertion, though the common addition is head to tail. Table 6.8 presents the various microstructures that can be obtained in polymerizations of isoprene with different catalysts.  \f6.6 Homopolymers of Conjugated Dienes  Table 6.8 Polymerization products of isoprene  Mode of polymerization Free radical Cationic  Solvent Emulsion in water \u2013 Chloroform (30(cid:1)C)  Approximate  % Cis-1,4 32 37 \u2013  % Trans-1,4 65 51 90  % 1,2 6 4 4  Anionic  Lithium Ethyllithium Butyllithium Sodium Ethylsodium Butylsodium Potassium Ethylpotassium Butylpotassium Rubidium Cesium Ethyllithium Ethylsodium Lithium Al\ufb01n  Pentane Pentene Pentene Pentene Pentene Pentane Pentane Pentane Pentane Pentane Pentene Ethyl ether Ethyl ether Ethyl ether Pentane  Coordination catalysis  a-TiCl3/AlR3 VCl3/Al(C2H5)3 TiCl4/Al(C2H5)3 Ti l4/AlR3 + amine CoCl2/AlR3 + pyridine V(acetylacetonate)3/AlR3 Ti(OR)4/Al(C2H5)3  a From various sources in the literature  0 0 0 43 42 35 52 39 41 47 51 29 14 27 52  91 99  \u2013  94 94 93 0 6 4 0 24 20 5 4 6 0 4 27  95\u201396 100 96 90 95  357  % 3,4 7 9 6  6 6 7 51 45 54 40 31 34 39 37 60 76 63\u201365 16  \u2013  6 7 7 8 6 6 8 8 5 10 5\u20137 5  Cationic polymerizations of isoprene proceed more readily than those of butadiene, though both yield low molecular weight liquid polymers. AlCl3 and stannic chloride can be used in chlorinated solvents at temperatures below 0(cid:1)C. Without chlorinated solvents, however, polymerizations of isoprene require temperatures above 0(cid:1)C. At high conversions, cationic polymerizations of isoprene result in formations of some cross-linked material [120]. The soluble portions of the polymers are high in trans-1,4 structures. Al\ufb01n catalysts yield polymers that are higher in trans-1,4 structures than free-radical emulsion polymerizations [121].  Chromium oxide catalysts on support polymerize isoprene-like butadiene to solid polymers. Here too, however, during the polymerization process, polymer particles cover the catalyst completely within a few hours from the start of the reaction and retard or stop further polymer formation. The polymerization conditions are the same as those used for butadiene. The reactions can be carried out over \ufb01xed bed catalysts containing 3% chromium oxide on SiO2\u2013Al2O3. Conditions are 88(cid:1)C and 42 kg/cm2 pressure with the charge containing 20% of isoprene and 80% isobutane [122]. The mixed molybdenum\u2013alumina catalyst with calcium hydride also yields polyisoprene.  Lithium metal dispersions form polymers of isoprene that are high in cis-1,4 contents as shown in Table 6.8. These polymers form in hydrocarbon solvents. This is done industrially and the products are called Coral rubbers. They contain only a small percentage of 3,4-structures and no trans-1,4 or 1,2 units. The materials strongly resemble Hevea rubber.  \f358  6 Common Chain-Growth Polymers  Use of Ziegler\u2013Natta catalysts, as seen from Table 6.8, can yield an almost all cis-1,4-polyisoprene or an almost all trans-1,4-polyisoprene. The microstructure depends upon the ratio of titanium to aluminum. Ratios of Ti:Al between 0.5:1 and 1.5:1 yield the cis isomer. A 1:1 ratio is the optimum. Ratios of Ti:Al between 1.5:1 and 3:1 yield the trans structures [123]. The titanium to aluminum ratios also affect the yields of the polymers as well as the microstructures. There also is an in\ufb02uence on the molecular weight of the product [124]. Variations in catalyst compositions, however, do not affect the relative amounts of 1,4 to 3,4 or to 1,2 placements. Only cis and trans arrangements are affected. In addition, the molecular weights of the polymers and the microstructures are relatively insensitive to the catalyst concentrations. The temperatures of the reactions, however, do affect the rates, the molecular weights, and the microstructures.  Use of Ziegler\u2013Natta catalysts, as seen from Table 6.8, can yield an almost all cis-1,4-polyisoprene or an almost all trans-1,4-polyisoprene. The microstructure depends upon the ratio of titanium to aluminum. Variations in catalyst compositions, however, do not affect the relative amounts of 1,4 to 3,4 or to 1,2 placements. Only cis and trans arrangements are affected. In addition, the molecular weights of the polymers and the microstructures are relatively insensitive to the catalyst concentrations. The temperatures of the reactions, however, do affect the rates, the molecular weights, and the microstructures.  6.7 Methyl Rubber, Poly(2,3-dimethylbutadiene)  Early attempts at preparations of synthetic rubbers resulted in developments of elastomers from 2,3-dimethylbutadiene. The material, called \u201cmethyl rubber,\u201d was claimed to yield better elastomeric properties than polybutadiene. Methyl rubber was produced in Germany during World War I where the monomer was prepared from acetone. The polymerizations were carried out by free-radical mechanism and anionically, using sodium metal dispersions for initiation. Later, it was demonstrated that 2,3-dimethyl polybutadiene can be polymerized to very high cis-1,4 polymer with Ziegler\u2013Natta catalysts [125, 126].  6.8 Chloroprene Rubber, Poly(2-chloro-1,3-butadiene)  2-Chloro-1,3-butadiene (chloroprene) was originally synthesized in 1930. The material can polymerize spontaneously to an elastomer that has good resistance to oil and weathering. Commercial production of chloroprene rubber started in 1932. Since then, many types of polymers and copolymers were developed with the trivial generic name of neoprene. The monomer can be prepared from acetylene:  NH4Cl  CCl4  HCl  Cl  It can also be formed from butadiene. Chloroprene is polymerized commercially by free-radical emulsion polymerization. The reaction is carried out at 40(cid:1)C to a 90% conversion. A typical recipe for such an emulsion polymerization is as follows [127]:  \f6.8 Chloroprene Rubber, Poly(2-chloro-1,3-butadiene)  359  Material Water Chloroprene Rosin NaOH K2S2O8 Sulfur Methylene-bis-(Na-naphthalenesulfonic acid)  Parts 150 100 4 (stabilizer) 0.8 (stabilizer)  0.7  When the polymerization reaches 90% conversion, the reaction mixture is cooled to 20(cid:1)C and tetraethylthiuram disul\ufb01de is added. This is done to prevent the pendant unsaturation in the polychloroprene backbones from cross-linking or forming branches. An unmodi\ufb01ed polymer is dif\ufb01cult to process even at a 70% conversion. To overcome this, a sulfur\u2013tetraethylthiuram modi\ufb01- cation is carried out.  When the product is treated with the thiuram, an exchange reaction takes place to yield a stable, thiuram-modi\ufb01ed polymer of reduced molecular weight. It is believed that the reaction takes place through cleavage of the sulfur links, formed during polymerization in the presence of sulfur, and formation of free radicals [128]  Cl  Cl  S  S  S  S  n  Cl  S  S  n  S  S  +  S  S  m  Cl  m  S  N(C2H5)2  N(C2H5)2 S  S  N(C2H5)2  Cl  S  S  n  S  N(C2H5)2  +  S  S  After the reaction with tetraethylthiuram disul\ufb01de is completed, the latex is acidi\ufb01ed with acetic acid, short of coagulation. The rubber is then recovered at a low temperature (about (cid:3)15(cid:1)C) in the form of sheets by deposition of the latex on cooled rotating drums [127, 128].  The polymer, formed by this technique, consists of about 85% of trans-1,4 units, 10% of cis-1,4 units, 1.5% of 1,2 units, and 1.0% of 3,4 units. The polymer is essentially linear with a molecular weight equal to approximately 100,000. The sulfur-modi\ufb01ed polychloroprenes are sold under a trade name of Neoprene-G. An unmodi\ufb01ed version prepared with mercaptan chain transferring agents (Neoprene W) is a polymer with a molecular weight of about 200,000 [128, 130].  Table 6.9 lists the structures of polychloroprenes that form by free-radical polymerization at different temperatures. Chloroprene polymerizes by cationic polymerization with the aid of Lewis acids in chlorinated solvents. When aluminum chloride is used in a mixture of ethyl chloride\u2013methylene chloride solvent mixture at (cid:3)80(cid:1)C, the polymer has 50% 1,4 units [131, 132]. If it is polymerized with boron tri\ufb02uoride, the product consists of a 50\u201370% 1,4-adducts. A very high trans-1,4 poly(2- chloro-1,3-butadiene) forms by X-ray radiation polymerization of large crystals of chloroprene at (cid:3)130 to (cid:3)180(cid:1)C. It is 97.8% trans-1,4 [130]. Presumably the mechanism of polymerization is free radical.  \f360  6 Common Chain-Growth Polymers  Table 6.9 Structures of polychloroprenes formed by free-radical polymerization  Polymerization temperature ((cid:1)C) (cid:3)40 (cid:3)20 (cid:3)10 10 40 40 100 a From refs. [127\u2013132]  % 1,4  Cis 5 6 7 9 10 13 13  Trans 94 91.5 \u2013 84 86, 81 88.9 71  % 1,2 0.9 0.7 \u2013 1.1 1.6 0.9 2.4  % 3,4 0.3 0.5 \u2013 1.0 1.0 0.3 2.4  References [112] [113] [112] [112] [112] [113] [112]  6.9 Special Polymers from Dienes  There are many reports in the literature of preparations of polymers from various other substituted dienes. Most have no commercial signi\ufb01cance. Some are, however, interesting materials. An example is a polymer of 2-t-butyl-1,3-butadiene formed with TiCl4 and either alkylaluminum or aluminum hydride catalysts [132]. The polymer is crystalline and melts at 106(cid:1)C. It can be dissolved in common solvents. Based on X-ray data, the monomer placement is high cis-1,4.  Poly(carboxybutadiene)s also forms with coordination catalysts [133\u2013135]:  R  R  H  COOR'  H  COOR'  n  R H  where R \u00bc CH3; R0 \u00bc CH3, C2H5, C4H9, or C6H5.  X-ray crystallography [133\u2013135] showed that the placement is trans-isotactic. Based on the mode of packing of the chains in the crystalline regions and from the encumbrance of the side groups in relationship to the main chain, an erythro con\ufb01guration can be assigned [134]. The polymers, therefore, are trans-erythro-isotactic.  in \ufb01ve different  Polymerization of 1,3-pentadiene can potentially result  insertions of the monomers. These are 1,4-cis, 1,4-trans, 1,2-cis, 1,2-trans, and 3,4. In addition, there are potentially 3-cis-1,4 and 3 trans-1,4 structures (isotactic, syndiotactic, and atactic). Formations of trans-1,4 isotactic, cis-1,4 isotactic, and cis-1,4 syndiotactic polymers are possible with Ziegler\u2013Natta catalysts [136\u2013138]. Amorphous polymers also form that are predominantly cis-1,4 or trans-1,4, but lack tactic order. Stereospeci\ufb01city in poly(1,3-pentadiene) is strongly dependent upon the solvent used during the polymerization. Thus, cis-1,4 syndiotactic polymers form in aromatic solvents and trans-1,2 in aliphatic ones. The preparations require cobalt halide/aluminum alkyl dichloride(or dialkyl chloride) catalysts in combinations with Lewis bases. To form a trans-1,4 structure, a catalyst containing aluminum to titanium ratio close to 5 must be used [139].  6.10 Cyclopolymerization of Conjugated Dienes  Conjugated dienes like isoprene, butadiene, and chloroprene cyclopolymerize with catalysts consisting of aluminum alkyls, like ethylaluminum dichloride, and titanium tetrachloride [141]. The ladder polymers that form contain fused cyclic structures. The products prepared in hexane are generally insoluble powders, while those prepared in aromatic solvents are soluble even when the  \f6.11 Copolymers of Dienes  361  molecular weights are high [142]. A high ratio of the transition metal halide to that of the aluminum alkyl must be used. Such a ratio might, conceivably, mean that the mechanism of polymerization is cationic. Also, conventional cationic initiators can be used to yield similar products. The cyclization occurs during propagation. Unsaturation in the products can vary from none to as high as 80%, depending upon the initiator used [142].  Different mechanisms were offered to explain the cyclization of 1,3 dienes [142, 143].  The cyclization might conceivably occur by a sequential process:  or, perhaps from attacks by the propagating carbon cation on trans-1,4 double bonds:  R  R  where R+ can represent either a propagating carbon cation or an initiating species. The extensive cyclization may be a result of a sequential process [142, 143].  Cyclopolymerizations typically result in low conversions and dormant reaction mixtures. When additional monomer is added, the dormant mixtures reinitiate polymerizations that again proceed to some limited conversions. If the original dormant mixtures are allowed to stand for a long time the unreacted monomers are slowly consumed [142].  Polymerization of 2,3-dimethylbutadiene-1,3 with Ziegler\u2013Natta catalysts consisting of Al(i-C4H9)3\u2013TiCl4 yields cis-1,4-polydimethylbutadiene as described earlier. This, however, takes place when the aluminum alkyl is in excess. If, on the other hand, the ratio of Al to Ti is 1 or less, cyclic polymer forms instead. The product has reduced unsaturation and some trans-1,4 units in the chain [144]. A complex catalyst, consisting of Al(i-C4H9)3\u2013CoCl2, yields polymers that are predomi- nantly cis-1,4 with about 20% of 1,2 units. On the other hand, acid catalysts, like Al(C2H5)Cl2, yield cyclic polymers [143, 144]. A polymer formed with the aid of X-ray radiation at low temperatures also contains cyclic units and some trans-1,4 [145]. Butadiene and isoprene also form this type of polymer at the same conditions [145].  6.11 Copolymers of Dienes  Several different elastomers, copolymers of butadiene, are produced commercially. The major ones are copolymers of butadiene with styrene and butadiene with acrylonitrile. Some terpolymers, where the third component is an unsaturated carboxylic acid, are also manufactured. Block copolymers of isoprene with styrene and butadiene with styrene are important commercial elastomers.  6.11.1 GR-S Rubber  Copolymerization of butadiene with styrene by free-radical mechanism has been explored very thoroughly [146]. The original efforts started during World War I in Germany. Subsequent work  \f362  6 Common Chain-Growth Polymers  Table 6.10 Typical recipes for preparation of butadiene\u2013styrene rubbers by emulsion polymerization  \u201cHot\u201d process  \u201cCold\u201d process  Material Butadiene Styrene Water Fatty acid soap n-Dodecyl mercaptan t-Dodecyl mercaptan Potassium persulfate Auxiliary surfactant Potassium chloride p-Menthane hydroperoxide Ferrous sulfate Ethylenediamine tetraacetic acid sodium salt Sodiumformaldehyde sulfoxylate a From ref. [127] and other patent literature  Parts 75 25 180 5.0 0.5 \u2013 0.3 \u2013 \u2013 \u2013 \u2013 \u2013  Purpose Comonomer Comonomer Carrier Emulsi\ufb01er Chain transferring agent \u2013 Initiator \u2013 \u2013 \u2013 \u2013 \u2013  Parts 72 28 180 4.5 \u2013 0.2 \u2013 0.3 0.3 0.06 0.01 0.05 0.05  Purpose Comonomer Comonomer Carrier Emulsi\ufb01er \u2013 Chain transferring agent \u2013 Stabilizer Stabilizer Initiator system  during the 1930s was followed by a particularly strong impetus in the United States during World War II. This led to a development of GR-S rubber in the United States and Buna-S rubber in Germany. After World War II further re\ufb01nements were introduced into the preparatory procedures and \u201ccold\u201d rubber was developed. Industrially, the copolymer is prepared by emulsion copolymeriza- tion of butadiene and styrene at low temperatures in a continuous process. A typical product is a random distribution copolymer, with the butadiene content ranging from 70 to 75%. The diene monomer placement is roughly 18% cis-1,4; 65% trans-1,4; and 17% 1,2. Mn of these copolymers is about 100,000.  A \u201credox\u201d initiator is used in the cold process, but not in the \u201chot\u201d one. Also, the \u201chot\u201d process is carried out at about 50(cid:1)C for 12 h to approximately 72% conversion. The \u201ccold\u201d process is also carried for 12 h, but at about 5(cid:1)C to a 60% conversion. The two recipes for preparation of GR-S rubbers are shown in Table 6.10 for comparison of the \u201chot\u201d and \u201ccold\u201d processes.  In both polymerizations, the unreacted monomer has to be removed. In the \u201chot\u201d one the reaction is often quenched by addition of hydroquinone, and in the \u201ccold\u201d one by addition of N, N-diethyldithiocarbamate. After the monomers are steam stripped in both processes, an antioxidant like N-phenyl-2-naphthylamine is added. The latex is usually coagulated by addition of a sodium chloride\u2013sulfuric acid solution. The \u201ccold\u201d process yields polymers with less branching than the \u201chot\u201d one, slightly higher trans to cis ratios.  During the middle 1960s a series of butadiene\u2013styrene and isoprene\u2013styrene block-copolymer- elastomers were developed. These materials possess typical rubber-like properties at ambient temperatures, but act like thermoplastic resins at elevated ones. The copolymers vary from diblock structures of styrene and butadiene  n  m  \f6.11 Copolymers of Dienes  Fig. 6.4 Illustration of polystyrene and polybutadiene domains  363  to triblock ones, like styrene\u2013butadiene\u2013styrene:  n  m  o  A typical triblock copolymer may consist of about 150 styrene units at each end of the macromol- ecule and some 1,000 butadiene units in the center. The special physical properties of these block copolymers are due to inherent incompatibility of polystyrene with polybutadiene or polyisoprene the domains. blocks. Within the bulk material, The polystyrene domains are dispersed in continuous matrixes of the polydienes that are the major components. At ambient temperature, below the Tg of the polystyrene, these domains are rigid and immobilize the ends of the polydiene segments. In effect they serve both as \ufb01ller particles and as cross-links. Above Tg of polystyrene, however, the domains are easily disrupted and the material can be processed as a thermoplastic polymer. The separation into domains is illustrated in Fig. 6.4.  there are separations and aggregations of  These thermoplastic elastomers are prepared by anionic solution polymerization with organome- tallic catalysts. A typical example of such preparation is polymerization of a 75/25 mixture of butadiene/styrene in the presence of sec-butyllithium in a hydrocarbon\u2013ether solvent blend. At these reaction conditions butadiene blocks form \ufb01rst and when all the butadiene is consumed, styrene blocks form. In other preparations, monomers are added sequentially, taking advantage of the \u201cliving\u201d nature of these anionic polymerizations.  These block copolymers have very narrow molecular weight distributions. Also, the sizes of the  blocks are restricted to narrow ranges to maintain optimum elastomeric properties.  6.11.2 GR-N Rubber  Butadiene\u2013acrylonitrile rubbers are another group of useful synthetic elastomers. These copolymers were originally developed in Germany where they were found superior in oil resistance to the butadiene\u2013styrene rubbers. Commercially, these materials are produced by free-radical emulsion  \f364  6 Common Chain-Growth Polymers  polymerization very similarly to the butadiene\u2013styrene copolymers. Similarly, \u201chot\u201d and \u201ccold\u201d processes are employed. \u201cLow,\u201d \u201cmedium,\u201d and \u201chigh\u201d grades of solvent-resistant copolymers are formed, depending upon the amount of acrylonitrile in the copolymer that can range from 25 to 40%. The butadiene placement in these copolymers is approximately 77.5% trans-1,4, 12.5% cis-1,4, and 10% of 1,2-units. Also, the polymers formed by the \u201ccold\u201d process are less branched and have a narrower molecular weight distribution than those formed by the \u201chot\u201d process.  An interesting alternating copolymer of butadiene and acrylonitrile was developed in Japan [147]. The copolymer is formed with coordination catalysts consisting of AlR3, AlCl3, and VOCl3 in a suspension polymerization process. The product is more than 94% alternate and is reported to have very good mechanical properties and good oil resistance.  6.12 Polystyrene and Polystyrene-Like Polymers  Styrene is produced in the United States from benzene and ethylene by a Friedel\u2013Craft reaction that is followed by dehydrogenation over alumina at 600(cid:1)C. Polystyrene was \ufb01rst prepared in 1839, though the material was confused for an oxidation product of the styrene monomer [148]. Today polystyrene is produced in very large quantities and much is known about this material.  6.12.1 Preparation of Polystyrene by Free-Radical Mechanism  Styrene is one of those monomers that lends itself to polymerization by free-radical, cationic, anionic and coordination mechanisms. This is due to several reasons. One is resonance stabilization of the reactive polystyryl species in the transition state that lowers the activation energy of the propagation reaction. Another is the low polarity of the monomer. This facilitates attack by free-radicals, differently charged ions, and metal complexes. In addition, no side reactions that occur in ionic polymerizations of monomers with functional groups are possible. Styrene polymerizes in the dark by free-radical mechanism more slowly than it does in the presence of light [149]. Also, styrene formed in the dark is reported to have greater amount of syndiotactic placement [150]. The amount of branching in the polymer prepared by free-radical mechanism increases with temperature [136]. This also depends upon the initiator used [151].  The following information has evolved about the free-radical polymerization of styrene:  1. Styrene polymerizes thermally [151\u2013155]. This is discussed in Chap. 3. 2. Oxygen retards polymerizations of styrene. At higher temperatures, however,  the rate is  accelerated due to peroxide formation [156].  3. The rate of styrene polymerizations in bulk is initially, at low conversions, \ufb01rst order with respect to monomer concentrations. In solution, however, it is a second order with respect to monomer [157].  Polystyrene that is manufactured by free-radical polymerization is atactic. Isotactic polystyrene formed with Ziegler\u2013Natta catalysts was introduced commercially in the 1960s, but failed to gain acceptance. Syndiotactic polystyrene is now being produced commercially.  Industrially, free-radical styrene polymerizations are carried out in bulk, in emulsion, in solution, and in suspension. The clear plastic is generally prepared by mass polymerization. Because polysty- rene is soluble in the monomer, mass polymerization, when carried out to completion, results in a tremendous increase in melt viscosity. To avoid this, when styrene is polymerized in bulk in an agitated kettle, the reaction is only carried out to 30\u201340% conversion. After that, the viscous syrup is transferred to another type of reactor for the completion of the reaction. According to one early  \f6.12 Polystyrene and Polystyrene-Like Polymers  365  Fig. 6.5 Adiabatic tower for mass polymerization of styrene  German patent, polymerization is completed in a plate and frame \ufb01lter press [157]. Water circulating through the press removes the heat of the reaction, and the solid polymer is formed inside the frames. This process is still used in some places [158].  Another approach is to use adiabatic towers. Styrene is \ufb01rst partially polymerized in two agitated reaction kettles at 80\u2013100(cid:1)C. The syrup solution of the polymer in the monomer is then fed continually into the towers from the top. The temperatures in the towers are gradually increased from 100\u2013110(cid:1)C at the top to 180\u2013200(cid:1)C at the bottom. By the time the material reaches the bottom, in about 3 h, the polymerization is 92\u201398% complete [159]. The unreacted monomer is removed and recycled. A modi\ufb01cation of the process is to remove the monomer vapor at the top of the tower for reuse.  An improvement in the above procedure is the use of agitated towers [160]. To avoid channeling inside the towers and for better heat transfer, three towers are arranged in series. They are equipped with slow agitators and with grids of pipes for cooling and heating [160]. Polymeric melt is heated from 95 to 225(cid:1)C to reduce viscosity and help heat transfer. A solvent like ethyl benzene may be added. A vacuum devolatalizer removes both monomer and solvent from the product (Fig. 6.5).  6.12.2 Polystyrene Prepared by Ionic Chain-Growth Polymerization  Much research was devoted to both cationic and anionic polymerizations. An investigation of cationic polymerization of styrene with Al(C2H5)2Cl/RCl (R \u00bc alkyl or aryl) catalyst/cocatalyst system was reported by Kennedy [161, 162]. The ef\ufb01ciency (polymerization initiation) is determined by the relative stability and/or concentration of the initiating carbocations that are provided by the cocatalyst RCl. N-butyl, isopropyl, and sec-butyl chlorides exhibit low cocatalytic ef\ufb01ciencies because of low tendency for ion formation. Triphenylmethyl chloride is also a poor cocatalyst because the triphenylmethyl ion that forms is more stable than the propagating styryl ion. Initiation of styrene polymerizations by carbocations is now well established [163].  \f366  6 Common Chain-Growth Polymers  Anionic polymerization of styrene with amyl sodium yields an isotactic polymer [164]. Polymerizations catalyzed by triphenylmethylpotassium also yield the same stereospeci\ufb01c polysty- rene [165]. The same is true of organolithium compounds [166, 167].  In butyllithium initiated polymerizations of styrene in benzene termination were claimed to occur by association between the propagating anions and the lithium counterions with another butyllithium molecule [168]. This was contradicted by claims that terminations result from association of two propagating chains [169]. Al\ufb01n catalysts polymerize styrene to yield stereospeci\ufb01c products [170]. Coordination catalysts based on aluminum alkyls and titanium halides yield isotactic polystyrene [171\u2013174]. The polymer matches isotactic polystyrene formed with amylsodium. It is composed of head-to-tail sequences with the main chain fold being helical. There are three monomer units per each helical fold [171, 172]. The catalyst composition, however, has a strong bearing on the microstructure of the resultant polymer [175, 176].  Ishihara et al. reported in 1986 that syndiotactic polystyrene can be prepared with the aid of organic or inorganic titanium compounds activated with methylaluminoxane [177]. There is much greater incentive to commercialize syndiotactic polystyrene than the isotactic one. This is because isotactic polystyrene crystallizes at a slow rate. That makes it impractical for many industrial applications. Syndiotactic polystyrene, on the other hand, crystallizes at a fast rate, has a melting point of 275(cid:1)C, compared to 240(cid:1)C for the isotactic one, and is suitable for use as a strong structural material.  Many catalysts were investigated for the preparation of syndiotactic polystyrene. High activity is claimed for half-sandwich titanocenes of the type CpTiCl3, IndTiCl3, and substituted IndTiCl3 with methylaluminoxane as cocatalyst [178]. It was also reported that BMe(C6F5)3 and other borates can be used as precursors instead of methyl-aluminoxane [178]. In addition, it was disclosed that \ufb02uorinated catalysts exhibit very high activities and produce polymers with higher molecular weight polymers [178].  The mechanism of polymerization was investigated by different groups. Grassi and Zambelli claim that the syndiotactic styrene polymerization proceeds through a secondary insertion of styrene into Ti\u2013alkyl (or growing polymer chain) bond. In the half titanocene catalyst, the polymer chain appears to be Z6-coordinated to the metal of the active species [179]:  Ti  R  n  +  [(R)BC6F5)3]  \f6.12 Polystyrene and Polystyrene-Like Polymers  367  Maron and coworkers [180] reported that theoretical methods were used to investigate the syndiospeci\ufb01city of the styrene polymerization catalyzed by single-site, single-component allyl ansa-lanthanidocenes:  (S)  H  H  Pol  Ln  (R)  Si  Two limiting chain end stereocontrol
