Repository: JonathanOnorato/ChemLP

# ChemLP
A Chemistry Natural Language Processing Tool

File: Bowman/textbook_files/Polymer_Chemistry_by_Koltzsenburg_Maskos_and_Nuyken.json (part 26 of 30)
flocculation  or  agglomeration of the particles takes place and the colloid stability is increased", "another  approach to ensuring that the dispersed particles are mutually repulsive is to adsorb  functional polymers onto their surface", "steric stabilization is discussed in detail below", " it is also sometimes practical to stabilize colloids by the simultaneous adsorption of  both polymers and ions-or of charged polymers", "this approach is called electrosteric  stabilization", " for  a  more  detailed  study  of  colloid  systems,  the  interested  reader  is  referred to tadros (2005)", " 19.1.1   steric stabilizing of colloid systems: protective colloids  in  ", "fig", " 19.5  two  colloid  particles  (not  to  scale)  are  shown  which  have  been  sterically  stabilized by the adsorption of a polymer layer", "for the steric stabilization of a particle  with a diameter of 1 \u03bcm, the adsorbed polymer layer is ideally 5-10 nm thick", "when two  stabilized  colloid  particles  approach  each  other,  two  unfavorable  energy  effects  occur  which impede or prevent close approach:  5 the chains overlap (", "fig", "19.5b) and/or  5 the adsorbed polymer layer is compressed (", "fig", "19.5c)  in both cases, the segment density between the particles increases", "both processes lead   to a strong repulsion of the particles for two reasons:   ", "fig", "19.5  scheme showing  the processes occurring when  two sterically stabilized colloid  particles approach each other", " (a) starting condition", "(b)  approach involving an  entanglement of the polymer  chains", "(c) approach involving a  compression of the polymer  chains   a  b  c  19   19.1 \u00b7  polymer dispersion agents  499  19   5 the increased segment density between the particles leads to an osmotic pressure,   which in turn results in the diffusion of solvent into the region between the particles  and thus counteracts any further approach   5 the configuration entropy of the chains decreases because of their reduced flexibility  these repulsion effects are especially strong if the chains protruding into the continu- ous phase are very soluble in it so that they are highly solvated", "on the other hand, the  adsorption and thus the stabilization is obviously only effective if at least some subsection  of the polymer also shows an affinity to the surface of the particle", "thus, amphiphilic block  copolymers consisting of hydrophilic and hydrophobic blocks have proven to be particu- larly effective colloid stabilizers", "in a similar manner, comb copolymers with a hydropho- bic polymer backbone and hydrophilic side chains exhibit a marked tendency to adsorb  onto the surface of particles or droplets", " the adsorption processes are shown schematically in ", "fig", "19.6", "the thermodynamic   driving force of the adsorption is both enthalpic and entropic in nature:  5 the absorption of a polymer onto a surface involves a favorable entropy change,   because one polymer chain at the surface of the particle supplants a larger number of  solvent molecules   5 the favorable enthalpy results, in the case of hydrophobic particles in water, for   example, are that the hydrophobic areas of the polymer accumulate onto an equally  hydrophobic surface or, in an emulsion, they can dissolve in an oil phase  such amphiphilic steric stabilizers are also referred to as protective colloids", "technically,  block copolymers consisting of ethylene oxide and propylene oxide are commonly used   (", "fig", " 19.7)", " in  these  polymers  the  hydrophobic  propylene  oxide  middle  section  func- tions as an anchor group for the adsorption of the polymer on the surface, whereas the  hydrophilic polyethylene oxide segments protrude into the water phase leading to steric  stabilization", " concrete  plasticizers,  such  as  those  discussed  in  7 sect", " 19.1.2.3,  are  examples  of   amphiphilic comb polymers", " a  b  c  hydrophilic block  hydrophobic block   ", "fig", "19.6  possibilities for adsorbed amphiphilic polymers", "(a) adsorption of an aba-triblock  copolymer on a particle", "(b) adsorption of a comb copolymer on a particle", "(c) adsorption of an ab-block  copolymer to an oil droplet     500  chapter 19 \u00b7 functional polymers   ", "fig", "19.7  aba-triblock  copolymer of ethylene oxide  (forming the a-block) and  propylene oxide (forming the  b-block) as an example of a  typical protective colloid  o  o  x  y  o  z  19.1.2   applications of polymer dispersion agents  in this section some important applications of polymer dispersion agents are discussed in  more detail", " 19.1.2.1   paper coatings the surface of most paper one encounters in daily life is modified with a surface coating", " this coating fulfills various functions, such as to generate gloss (common in illustrated  magazines) or to reduce absorbency", "the latter is an essential characteristic of writing and  printing paper to prevent the ink or printing paste from running as they do on blotting  paper so that a sharp printing image can be achieved", " a material often used for paper coating is so-called china clay, a layered silicate with  negatively charged surfaces and positively charged platelet edges", "thus the platelets tend to  form  a  \u201chouse-of-cards\u201d  type  structure  (", "fig", " 19.8b)", " an  extremely  voluminous  but  mechanically fairly stable superstructure emerges", "to destroy it and to transfer the layered  silicate into a fluid form of low viscosity which can be spread onto the paper, a large amount  of water must be added", "even at a water content of 40 wt% the mixture is still pasty and not  fluid at room temperature", "to obtain a spreadable mass using only water would require con- siderably higher amounts of water but these would then have to be evaporated in the finish- ing process which would be energetically unfavorable, time consuming, and expensive", " an alternative to using a dilute spreading mass is to add a small amount of polyacrylic  acid with a molar mass mw of ca", "2000 g/mol", "polyacrylic acid is largely in its dissociated  form at a neutral ph and is thus negatively charged", "for this reason it preferably adsorbs  onto the positively charged platelet edges, neutralizing their positive charge", "this leads to   china clay  house of cards structure  al4[si4o10](oh)8  - - - - - - -- -- --- -- - - -- - - - - - - - -------- - - - -- - - - - - - + + + + + + + ++ +  + +  + + +  + +  - - -- - - - - -- --- -- - - -- - - - - - - - -------- - - - -- - - - - - -+ + + + + +  + +  + + +  ++  + +  + +  19  a  b  c   ", "fig", "19.8  (a) surface charge distribution", "(b) \u201chouse of cards\u201d structure of china clay", "(c) interaction  of china clay with polyacrylic acid   19.1 \u00b7  polymer dispersion agents  501  19  the  collapse  of  the  stable  \u201chouse-of-cards\u201d  structure", " the  viscosity  decreases  rapidly  to  yield  a  relatively  thin,  spreadable  paste,  even  at  high  solid  contents", " the  mechanisms  described here are shown schematically in ", "fig", "19.8", " 19.1.2.2   additives for seawater desalination clean drinking water is becoming an ever more valuable resource in view of an increasing  world population and ecological and climatic changes", "especially in the countries of the  middle east, seawater desalination is employed to supply much of the water demand", "the  majority of desalination plants operate via reversed osmosis and large plants can desalt  several hundred thousands of cubic meters of seawater per day", "the remaining  concentrated  brine must be effectively prevented from crystallizing and clogging up the pipes", "these  residue  dispersions  can  be  stabilized  by  adding  polymer  dispersion  agents  to  prevent  agglomeration or precipitation on the walls", "in this case too, negatively charged polyelec- trolytes based on acrylic acid are commonly used", "the working principal of these disper- sion agents is similar to that shown in ", "fig", "19.8", " 19.1.2.3   plasticizers concrete is the largest volume industrially produced product in the world", "chemically, it  is  a  mixture  of  cement,  sand,  gravel,  and  water", " cement  is  a  heterogeneous  mixture  of  various minerals based on the calcium aluminates, silicates, and sulfates", "with water, this  mixture forms hydrates in a strongly exothermic reaction whereby the mineral particles  are joined to each other, leading to the increasingly solid material as the concrete sets", " because of the heterogeneity of the materials and the complexity of the various processes,  the exact details have not yet been identified", " notwithstanding, the addition of water to the above mixture has two effects: it makes the  water available for forming the hydrates essential for the setting process and it turns the sol- ids into a liquid facilitating rapid mixing and forming processes, for example, it can be poured  into a shape before it solidifies-the so-called hardening", "the amount of water added is criti- cal for both the processability and the strength of the concrete", "although the flowability of  the concrete increases with the amount of water added, only approximately 30 % water (rela- tive to the mass of the concrete) is chemically bound as hydrate water in the end product; the  rest evaporates over time", "too much water leads to an increased porosity and a decrease in  the  strength  of  the  resulting  concrete", " for  the  production  of  high-performance  concrete,  necessary, for example, for the construction of skyscrapers, it is beneficial to limit the amount  of added water to a minimum", "to this end, polymer plasticizers are a good choice", " functional polymers have been used as plasticizers for concrete for a long time", "older  products of this type are sulfonated lignin, sulfonated melamine-formaldehyde-resins, or  sulfonated naphthalene-formaldehyde-resins", "lignin sulfonate is a structurally ill-defined  polymer that is negatively charged by its sulfonic acid groups", "it is a by-product of paper  production", "formaldehyde condensates are discussed in 7 chap", "8", "these products are inex- pensive but achieve only a limited effect", "for high-performance superplasticizers for cases  where high demands are placed on the hardened concrete, polycarboxylate ethers are com- monly used", "polycarboxylate ethers are polymers based on carboxylic acids, for example,  acrylic acid or methacrylic acid", "these are copolymerized with a comonomer containing a  hydrophilic polyethylene chain, a so-called macromonomer (", "fig", "19.9)", "a typical example  of a macromonomer is polyethylene glycol, which has a functionalized group, such as an  acrylate function, at one end", "the resulting polymers have the structure of graft copolymers", "    502  chapter 19 \u00b7 functional polymers   ", "fig", "19.9  sketch showing  the structure of a  polycarboxylate ethers   carboxyl groups  main chain  water soluble polyether chains  this generic structure is extremely variable in detail", "by varying the molar mass of the  comb polymer and the number of polyether side chains and their length, the effect of the  polymer on the hardening and setting process of the concrete can be influenced consider- ably and hence controlled", "the ability to control the process is important in practice, as the  demands  on  the  hardening  and  setting  kinetics  vary  considerably  depending  on   the  application", "whereas a manufacturer of ready-set concrete parts, who mixes the con- crete  and  pours  it  into  molds  on  site,  requires  the  quickest  possible  setting  in  order  to  finish the product and to fill his forms anew, a producer of ready-mix concrete, who needs  to transport his product to the desired site in a concrete transport vehicle, aims to achieve  the opposite: obviously, the concrete should not harden in the transport vehicle", "by vary- ing the different parameters, the hardening and setting process kinetics can be controlled  over a wide range, depending on the application", " as a mechanistic model of the liquefying effect, it is assumed that the polymer with its  polycarboxylate backbone adsorbs onto the surface of the mineral particles of the concrete  and the polyether side chains protrude into the aqueous phase", "because of the steric dis- persion effect of the long polyether side chains, the cement particles are effectively held  apart", "this postpones the hardening of the concrete and enables a prolonged processing  time (", "cf", "fig", "19.6b)", " 19.1.2.4   scale and color transfer inhibitors functional polymers also play a large role in detergents", "modern heavy-duty detergents  contain about 7 % of various polymers, which predominantly inhibit color transfer and  scale development and should protect the textile becoming soiled", "in the following, these  functions are briefly discussed in more detail", " scale inhibitors as in a seawater desalination plant, in the washing machine there is a danger that, over  time,  calcium  and  magnesium  sediments  build  up  in  the  machine  components-espe- cially  on  the  heating  elements-and  compromise  the  performance  of  the  equipment", "  19   19.1 \u00b7  polymer dispersion agents   ", "fig", "19.10  structure of  acrylic acid-maleic acid  copolymers  503  19  cooh  n  cooh  n  cooh  -  -  -  +  -  - +  -  -  + -  +  -  + -  +  +  + -  -  +  -  -  -  -  + + + + + + - - + -  -  -  +  +  +  -  +++++  -  + + + + +  -  -  -  -  +  submicroscopic seed crystals  macroscopic crystals   ", "fig", "19.11  scheme showing the interaction of polycarboxylates with calcium or magnesium  crystallites  moreover,  such  fine  precipitates  can  also  settle  on  the  textile  material,  reducing  wear   comfort", " adding  negatively  charged  polyelectrolytes,  such  as  those  described  in  7 sects", "19.1.2.1, 19.1.2.2, and 19.1.2.3, to the wash process can also prevent the develop- ment  of  scale", " in  detergents,  statistical  copolymers  of  acrylic  acid  with  maleic  acid  are  often used (", "fig", "19.10), which (after neutralizing the carboxylic acid groups) have a par- ticularly high charge density", "generally, the molar mass of the polymers used in detergents  are a little higher than those used in paper coating", " the mode of action of these polymers presumably relies on several effects", "as with all  carboxylic acid groups, the carboxylate functions in the polyelectrolytes being discussed  have  a  high  affinity  toward  calcium  and  magnesium  ions  and  so  reduce  the  activity  of  these  ions  in  the  wash  water  (the  so-called  wash  liquor)", " the  carboxyl-functionalized  polymers also effectively adsorb onto the surface of alkaline earth minerals", "the absorbed  polymer chains prevent the crystals from further growth", "at the same time, as discussed  above,  the  polymer  serves  as  a  dispersion  agent  and  thus  prevents  the  precipitation  of  sediment on surfaces (", "fig", "19.11)", " two rem pictures of calcite crystals formed in the presence or absence of a polycar- boxylate but under the same conditions are shown in ", "fig", "19.12; the effects are clearly  visible", "because the polymer does not react stoichiometrically but rather in a compara- tively small amount with the surface of the crystals, amounts of less than 1 ppm of  polymer      504  chapter 19 \u00b7 functional polymers  without dispersing agent  with 5 mm polycarboxylate  a  b  1 \u00b5m  1 \u00b5m   ", "fig", "19.12  rem-pictures of calcite crystals (a) in the absence and (b) in the presence of a  polycarboxylate  are sufficient for achieving a massive effect", "in total, the crystallization of inorganic miner- als can often be influenced or controlled considerably by adding dissolved polymers to  crystallizing solutions", "this has been discussed in numerous scientific papers (e.g., colfen  2003; wegner et al", "2007; huang et al", "2008)", " color transfer inhibitors another  problem  arising  when  washing  colored  textiles  is  color  transfer,  commonly  referred to as \u201ccolor running.\u201d this undesired effect arises because color molecules that  have not adsorbed onto the surface of the textile permanently enough dissolve into the  wash  water  during  the  washing  process  and  re-adsorb  onto  differently  colored  or  even  white textiles in an equilibrium process", "these processes can also be inhibited by using  functional polymers; in this case, homo- or copolymers based on polyvinyl pyrrolidone  (pvp) are effective (", "fig", "19.13)", " despite lacking an electric charge, pvp is an extremely polar polymer because of the  high dipole moment of the pyrrolidone group", "this dipole moment enables a relatively  stable complex formation with any color molecules in the wash water, reducing their con- centration and their tendency to re-adsorb", "", "figure 19.14 shows a model of such a colo- rant-pvp-complex", " with  its  electroneutrality,  the  pyrrolidone  group  can  interact  with  both ionic and neutral molecules so that a large number of colorants can be prevented  from \u201ccolor running\u201d with this polymer", " 19   19.2 \u00b7  flocculants   ", "fig", "19.13  structure of pvp  505  19  n  n  o   ", "fig", "19.14  model for a pvp-complex with the dye direktrot 81  19.2    flocculants  polymer dispersion agents have been discussed in 7 sect", "19.1.2 but if the basic polymer  structure is changed, functional polymers which have the exact opposite effect can be  made", "such polymers are designed to cause colloidal systems to flocculate", "to this end,  the  fact  that  such  systems  are  usually  thermodynamically  unstable  and  sterically  or  electrostatically prohibited from coagulating by absorbed materials is exploited", "if the  activation barrier associated with this kinetic stabilization can be overcome, the system  flocculates and the particles agglomerate", " flocculation is of great importance in the field of wastewater treatment", "a large  portion of the pollutants in wastewater is present in the form of particles or droplets,  which are colloidal and highly stabilized by negatively charged surfaces", "these often  extremely  small  particles  are  hard  to  remove  from  the  wastewater", " filtering  tech- niques can be ruled out because of the vast amounts that have to be treated", "techniques  which precipitate the pollutant particles are more effective and result in purified water  and  a  so-called  sludge", " the  latter  can  be  disposed  of,  for  example,  by  incineration", "     506  chapter 19 \u00b7 functional polymers   ", "fig", "19.15  mechanisms of  the flocculation employing high  molar mass cationic polymers", " (a) mosaic adhesion", "(b) bridge  building  a  b  +  +  + - -  + +  +  + -  +  +  -  -  - -  -  -  - - -- - - -  - --  +  + +  - - -  -- -  - -  -  - -  -  - - -  +  +  +  -  +  +  +  -  - - - - - - -- -  - --- - - - - - - - - - - - - -  +  +  - -  -  -  +  +  +  + +  +  +  +  -  - - - - - -  -- -  - - - -- - - - - - --- - - - -  - -  -  -  + +  + +  +  +  technically,  the  flocculation  is  often  accomplished  by  the  addition  of  iron  salts", " however, because of the high colloidal stability of the particles formed, they do not  agglomerate  effectively  and  the  accumulating  sludge  still  contains  up  to  90%  water", " for  this  reason,  further  polymer  flocculating  agents  are  added  to  induce  improved  aggregation", " the  goal  of  this  second  flocculation  is  to  produce  larger  structures  by  destabilizing the system, which then sediments or can be separated more easily", "for  this  application,  copolymers  based  on  acrylamide  with  cationic  comonomers  are  used", " because  of  their  positive  charge  these  polymers  adsorb  onto  the  negatively  charged surfaces of the pollutant particles very effectively", "however, in contrast to the  charged dispersion agents discussed in 7 sect", "19.1.2, for this application high molar  mass polymers are generally employed", " the mechanism by which these polymers are believed to work is shown in ", "fig", "19.15", "  in principle, two mechanisms are discussed:  5 with the so-called mosaic adhesion the polymers adsorb to only some areas of the   particle surface", "in these areas, the originally negative charge of the particles is locally  reversed, which results in the system containing particles whose surfaces have both  positively and negatively charged areas", "the oppositely charged areas of two or more  particles attract each other so that the particles-in analogy to the \u201chouse of cards\u201d  structure in ", "fig", "19.8b-agglomerate", "  5 for the so-called bridging precipitation it is assumed that a large molar mass polymer  is adsorbed onto more than one particle to form \u201cbridges\u201d", "obviously, a relatively  high molar mass is required for this to occur", " a great advantage of the second precipitation is the markedly reduced water content in   the resulting sludge, which requires considerably less energy by incineration", " 19   19.3 \u00b7 amphiphilic systems for surface functionalization  507  19   ", "fig", "19.16  schematic  diagram of the impregnation of  textiles with amphiphilic  polymers to protect against the  adsorption of hydrophobic  grime  fiber  dirt particle  amphiphilic polymer layer  19.3    amphiphilic systems for surface functionalization  amphiphilic polymers, polymers which have both hydrophilic and hydrophobic molecu- lar  parts,  can  be  synthesized  with  different  polymer  structures", " statistical  copolymers  made of hydrophilic and hydrophobic monomers exhibit a relatively narrow sequence of  these elements, whereas block copolymers are made up of a few, relatively large domains  of different polarity", "graft copolymers have a similar structure, in which the hydrophilic  branches are grafted onto a hydrophobic backbone or the other way round", " if such a polymer is adsorbed onto a surface with, for example, a hydrophobic charac- ter, then the hydrophobic parts of the polymer are orientated predominantly toward this  surface  whereas  the  hydrophilic  parts  face  outward", " macroscopically,  this  leads  to  an   alteration of the polarity of the surface, which is expressed, for example, in an altered wet- tability by water or organic solvents", "moreover, the tendency of further hydrophobic mol- ecules or particles to adsorb onto the surface with reversed polarity is significantly reduced", "this effect is used technically, on a large scale, for textile impregnation", "for this pur- pose, amphiphilic polymers can be used as additives in detergents", "during the washing  process they are organized onto the hydrophobic textile fibers and render them hydro- philic (", "fig", "19.16)", "the adsorbed polymers have the effect that hydrophobic grime par- ticles, such as oil droplets, which soil the textile as it is being worn, cannot bind onto the  fabric as strongly because the adsorption of these hydrophobic grime particles onto the  hydrophilized surfaces is energetically less favorable", "subsequently, they can be washed  out  considerably  more  effectively  in  the  washing  processes", " for  this  reason,  these   macromolecules are referred to as soil release polymers", " chemically,  these  polymers  are  generally  copolyesters  based  on  terephthalic  acid,   glycol, and polyethylene glycol (", "fig", "19.17)", "by incorporating polyethylene glycol, the  polyester becomes a block-structure in which the hydrophilic polyethylene glycol blocks  are separated by hydrophobic polyethylene terephthalate structures", "the block structure      508  chapter 19 \u00b7 functional polymers  o  c  o  c  o ch2ch2o  o  c  n  p  o  c  o ch2 ch2o  q   ", "fig", "19.17  structure of soil release polyesters  can  be  effectively  controlled  by  the  molar  mass  of  the  polyethylene  glycol  used  for  the  polycondensation  and  the  molar  ratio  of  glycol  and  terephthalic  acid  to  polyethylene   glycol", " the hydrophobic blocks adsorb as anchor groups effectively onto polyester fibers and  polyester  mix  textiles,  whereas  the  polyethylene  terephthalate  and  glycol  blocks  are  responsible for making the surface hydrophilic and thus impregnating the fabric", "similar  effects are less strong on pure cotton because of its different surface structure", " 19.4    thickeners  as  well  as  those  applications  already  discussed,  which  rely  on  an  interaction  between   polymers and surfaces, dissolved functional polymers can also have a strong physical effect  on the total system", "one profound effect is the polymer-typical increase of the solution  viscosity (7 chap", "3)", "this thickening effect is used in many domestic products, for exam- ple, cosmetics, in which the system is required to have a viscous or gelatinous consistency", "in principle, every high molar mass, water-soluble polymer could be used as a thick- ener", "however, it is often desired that the viscosity of the system is switchable, that is, it can  be influenced by changing the intrinsic system parameters", "with polyelectrolytes this can  be achieved by varying the ph or the salt concentration", "this is illustrated in ", "fig", "19.18  with a polycarboxylic acid as an example", " at low ph values, the carboxyl functions of the polyelectrolyte are protonated and the  polymer entanglements are electrically neutral", "thus, they are present simply as solvent  swollen  polymer  coil  (7 chap", "2)", " if  the  carboxyl  functions  are  neutralized  by  adding  a  base, for example, naoh, an increasing accumulation of negative charge builds up along  the polymer chain", "as these repel each other, the polymer chains spread out to reduce the  interaction", "at a certain point the chains overlap and the viscosity of the system increases", " this effect is reversible by adding acid", "alkali salts, for example, sodium chloride lead to a  similar effect which can be explained as follows", " the  strength  of  the  electrical  field  generated  by  an  ion  in  solution  is,  intuitively,  inversely proportional to the distance from the charge", "mathematically, this decrease can  be described by an exponential function", "here the distance in which the potential of the  electrical field falls by the factor of euler\u2019s number (approx", "2,718, this means a decrease of  approx", "63.2 %) is given by the so-called debye length \u03bbd", "this length is given by  (19.1)  19  l  d =  \u22c5 e a2 \u22c5 n e  kt 2  \u22c5  i      19.5 \u00b7 super-absorbents  509  19  cooh  cooh  cooh  hooc  cooh  hooc  cooh  + naoh  hcl  +  na  coo  -  -  ooc +  na  coo  -  +  na  +  na  coo  -  +  na  coo  -  -  ooc +  na  -  ooc  +  na   ", "fig", "19.18  spreading of a polyelectrolyte coil by varying the ph  \u03b5  k  na  e  i   electrical permittivity  boltzmann constant  avogadro constant  elementary charge  ionic strength of the solution  for singly charged salts such as sodium chloride, the ionic strength equals the activity,  and thus, approximately, the concentration of the salt", "equation (19.1) means that the electri- cal field of an ion falls at a higher salt concentration in a solvent", "thus the debye length in a  0.001 m nacl solution at 25 \u00b0c is ~10 nm and shortens to ca", "1 nm in a 0.1 m solution", "thus,  the effective electrical field of the ion \u201cshrinks.\u201d this effect is often termed a shielding of the  electrical charges", "as a result, the charges along the polymer backbone repel each other less  if  nacl  is  added  to  the  solution", " this  leads  to  the  chains  contracting  and  the  viscosity  decreasing", "many thickeners are therefore sensitive to the salt concentration of the solution", "the so-called associative thickeners are particularly effective", "these are statistical copo- lymers  consisting  of  a  hydrophilic  monomer,  for  example,  acrylic  acid,  with  a  small  amount of a non-polar comonomer, for example, a long-chain acrylate", "if such polymers  are dissolved in water, the alkyl moieties tend to agglomerate", "if such an association occurs  between various polymer chains, this results in a physical bridging between these chains  and eventually leads to gel formation and a large increase in the viscosity of the system", " because  of  the  extreme  growth  of  the  polyelectrolyte,  polymer  entanglements  and  the  strength of such hydrophobic interactions in aqueous systems, minute amounts of thick- eners (a few percent, sometimes even less) are enough to gel the complete system", " 19.5    super-absorbents  in  contrast  to  the  soluble  polymer  systems  discussed  thus  far,  with  the  so-called   super- absorbents  we  are  dealing  with  cross-linked  insoluble  polymers", " such  polymers  can only swell in contact with a solvent", "although this effect is not pronounced for most   polymers,  super-absorbers  are  optimized  to  absorb  a  maximum  amount  of  water", " to  achieve  this  goal,  they  are  made  from  cross-linked  polyacrylic  acid  which  has  been      510  chapter 19 \u00b7 functional polymers  + -  o  na  o  c  o  c  oh  o  c  oh  o  c  oh  o  c o  -  +  na  o  c o  -  +  na  sodium acrylate  o c  - o na  +  ch2  ch  acrylic acid  o c oh  o  - c o na  +  ch2  ch  cross- linking agent  oc  oh  o  c  oh  o  c  oh  o  c  oh  o c o+ -  na  o + -  c  o  na  o + -  c  o  na   ", "fig", "19.19  structure of cross-linked sodium polyacrylate (super-absorber)  h2o  h2o  h2o  h2o  h2o  h2o  equilibrium  h2o  h2o  -  + na  h2o  - + na  h2o  h2o  -  + na  h2o  h2o  - + na  - + na   ", "fig", "19.20  swelling of a super-absorber produced by osmosis   partially neutralized with sodium ions (", "fig", "19.19)", "because of their high internal salt  concentration, a considerable osmotic pressure develops when they come into contact  with  water  and  the  water  is  \u201csucked  into\u201d  the  gel  particles", " the  gel  particles  swell   dramatically", "the water absorption is only halted when the restoring force built up by the  chains  becoming  stretched  between  the  cross-linking  points  is  equal  to  the  osmotic   driving force (", "fig", "19.20)", " the main application of super-absorbers is diapers and other hygienic products", "for  these products, super-absorber particles are wrapped in a so-called fluff pulp (bleached,  non-woven cellulose fibers)", "this textile ensures a rapid distribution of, in most cases, the  suddenly increasing amounts of liquid, and the super-absorbers take care of its storage,  making  the  article  appear  dry", " osmotically  functioning  super-absorbers  show  notable  advantages in practice:  19   19.6 \u00b7 polymers for the formulation of active ingredients  511  19   5 the amount of liquid that can be absorbed is extremely large", "some super-absorbers can  absorb up to a thousand times their own weight before they cease to swell", "this results  in a gel which consists of up to 99.9 % water but which feels dry on the outer surface", "  5 because of the osmotic effect, the liquid is bound much more strongly to the   absorber than is the case, for example, for absorption from the capillary action of a  sponge", "thus, water absorbed by a super-absorber cannot be released by simply  \u201csqueezing,\u201d as it can with a sponge", "for use in diapers this is a crucial factor, as the  bound urine is not released as the baby moves about", " further, volume-wise less important, applications of super-absorbers are their use as  soil improvers in crop fields (preservation of moisture for dry periods), for moisture con- trol in tunnel construction, and to prevent contact sweat in furniture seats", " 19.6    polymers for the formulation of active ingredients  to  conclude  this  chapter,  the  use  of  functional  polymers  in  the  area  of  formulation  of  active ingredients, particularly in pharmaceutical applications, is highlighted  in a typical tablet, that is, in a solid oral dosage form, functional polymers are used in   the following applications", " 19.6.1   matrix materials  many pharmaceutical ingredients are already active in milligram amounts", "as these min- ute amounts cannot be handled easily, polymers are used in which the active ingredients  dissolve and become homogeneously distributed", "hereby the active ingredient is trans- formed into a form which a patient can handle", "such a \u201csolid solution\u201d can be imagined as  a conventional solution of an organic material in a solvent, in which the solvent has been  replaced with a polymer", "thus the active ingredient is no longer present in crystalline but  in molecular form", "an example for a suitable matrix material is the pvp mentioned above", " 19.6.2   coatings  tablets covered in a smooth polymer coating can be swallowed more easily", "moreover, the  coating  can  be  colored", " colored  tablets  are  easier  for  the  patient  to  recognize,  which  reduces  the  danger  of  confusion", " furthermore,  the  often  unpleasant  taste  of  the  active  ingredients can be masked with a suitable coating", "an example of a polymer suitable for  pharmaceutical  coating  is  a  graft  copolymer  of  vinyl  acetate  on  polyethylene  oxide,  whereby the grafts have been hydrolyzed to vinyl alcohol (", "fig", "19.21 and 7 chap", "15)", " many oral pharmaceutically active ingredients are sensitive toward acid and should  only be released after passing through the stomach", "in these cases a coating is used which  is resistant with respect to the stomach acid", "such polymers are usually insoluble in acid  but soluble above ph 5.5", "such a ph-dependent solubility can be achieved by building  carboxyl  groups  into  the  polymer", " these  are  ionized  at  high  ph  levels  and  markedly      512  chapter 19 \u00b7 functional polymers   ", "fig", "19.21  graft copolymer  of vinyl alcohol (from vinyl  acetate) and polyethylene oxide  o  o  o  ho  n  o  ho  o  m   ", "fig", "19.22  copolymer of  methacrylic acid and ethyl  acrylate as an example for a  stomach acid-resistant tablet  coating  n  etooc  m  cooh  increase the solubility of the polymer in water", "thus, for example, copolymers consisting  of methacrylic acid and ethyl acrylate are employed (", "fig", "19.22)", "another area of appli- cation for such ph-sensitive coatings is the formulation of active ingredients which would  otherwise damage the stomach lining", " 19.6.3   exploders  pharmaceutical  tablets  can  also  include  so-called  exploders", "these  can  be,  for  example,  cross-linked pvp", "analogous to the super-absorbers discussed in 7 sect", "19.5, these swell  in contact with water and cause the tablet to disintegrate so that its contents can dissolve  more rapidly", " 19.6.4   solubilizers  many active pharmaceutical ingredients-especially those which have only recently been  discovered-have an unfavorable solubility in water and/or only dissolve slowly", "because  an oral formulation must be taken up by the body within 24 h or risk being excreted, the  speed with which an active ingredient dissolves can, under certain circumstances, limit its  bioavailability", "in many cases this problem can be solved with polymers which assist the  dissolution process", "in the same way as color transfer inhibitors, discussed in 7 sect", "19.1.2.4,  solubilizers are capable of building water-soluble complexes with the active ingredient and  thus increase its solubility and dissolution rate in aqueous media", "a common solubilizing  polymer certified for pharmaceutical use is polyethylene glycol esterified with a (mono- meric or dimeric) stearic acid (", "fig", "19.23)", "in addition, polymers have the advantage that  they are usually relatively non-toxic, obviously a precondition for pharmaceutical use", " with  an  appropriate  choice  of  formulation  aids,  the  way  the  active  ingredient  is  released can be significantly influenced", "thus, on the one hand a sudden, rapid release is   19   513  19  oh  o  o  polymer a  polymer b  polymer c  references   ", "fig", "19.23  structures of the  oligomeric main components of  the pharmaceutical solubilizer  solutol hs 15\u00ae  o  h  o  h  o  o  o  x  o  y  oh  a  drug concentration in the blood  b  drug release [%]     s t i n u e v i t a e r  l  100  80  60  40  20  0     s t i n u e v i t a e r  l  100  80  60  40  20  0  0  2  6  8  0  2  6  8  4 time [h]  4 time [h]   ", "fig", "19.24  graphs of different release profiles", "(a) instant release", "(b) retard formulation  possible", "this is always desirable when symptoms need to be reduced rapidly and effec- tively", "examples are painkillers for acute pain or medication to treat allergic or epileptic  attacks", " such  formulations  are  referred  to  as  instant  release  formulations", " on  the  other  hand, a steady release over the course of the day may be more appropriate", "so-called retard  formulations ensure a constant level of active ingredient in the body and thus reduce any  side effects of any excess active ingredient shortly after intake", "both release profiles are  displayed schematically in ", "fig", "19.24", " references  273  colfen h (2003) precipitation of carbonates: recent progress in controlled production of complex shapes", "  curr opin colloid interface sci 8:23-31  gothlich a, koltzenburg s, schornick g (2005) funktionale polymere im alltag", "chem unserer zeit 39:262-  huang s-c, naka k, chujo y (2008) polym j 40:154-162 tadros t (2005) applied surfactants", "wiley, weinheim wegner g, demir m, faatz m, gorna k, munoz-espi r, guillemet b, grohn f (2007) macromol res 15:95-99   515  20  liquid crystalline polymers  20.1    the liquid crystalline state - 516  20.2    lyotropic liquid crystals - 516  20.3    thermotropic liquid crystals - 517  20.4    liquid crystalline structures - 517  20.5  20.5.1  20.5.2  20.5.3   20.6  20.6.1  20.6.2  20.6.3  20.6.4    characterization of mesophases - 520  heat flow calorimetry - 521  polarization microscopy - 521  x-ray diffraction - 522   liquid crystal polymers - 523  liquid crystalline main chain polymers - 524  liquid crystalline side chain polymers - 526  liquid crystalline elastomers (lce) - 527  dendritic and hyper-branched polymers - 528  references - 531  \u00a9 springer-verlag berlin heidelberg 2017 s", "koltzenburg et al., polymer chemistry, doi 10.1007/978-3-662-49279-6_20     516  chapter 20 \u00b7 liquid crystalline polymers  in this chapter, liquid crystalline polymers are defined, methods for their characterization  are described, and some examples of liquid crystalline polymers are discussed", " 20.1    the liquid crystalline state  solid bodies in which elementary building blocks (atoms, molecules, ions) are arranged  regularly and at geometrically precisely defined points in a lattice are called crystals", "the  defined  structure  prevails  throughout  the  whole  crystal  and  is  also  referred  to  as  long- range order, referring not only to the position of the crystal building blocks but also to  their  orientation  in  relation  to  the  crystal  lattice  (long-range  position  and  orientation  order)", "this order means that the crystal has a regular structure at a macroscopic level and  generally anisotropic mechanical, electrical, and optical properties", "by contrast, most liq- uids are only locally ordered", "thus, a degree of order can only be considered in terms of  one or two molecular diameters at most, and the physical properties are independent of  direction; they are isotropic", " the transition from an ordered solid body to a disordered liquid can be achieved either  by melting the body or by dissolving it in a suitable solvent", "most crystalline solid materi- als transition directly from an ordered state into a disordered,
