Repository: JonathanOnorato/ChemLP

# ChemLP
A Chemistry Natural Language Processing Tool

File: Bowman/textbook_files/Polymer_Synthesis_Theory_and_Practice_by_Braun_Cherdron_Rehahn_Ritter_and_Voit.json (part 26 of 28)
always possess only one glass transition temperature that depends on the mass ratio of polymer a to polymer b", "in many cases this temperature can be predicted with specific rules of mixture", "with respect to the glass transition temperatures (and some of the mechanical properties) heterogeneous blends are thus comparable to block copolymers and homogeneous blends can rather be compared with random copolymers", " the phase morphology has a strong impact on the physical properties of the blends", "maximum impact strength, for example, demands a different phase mor- phology than a specific optical property like, for example, transparency or surface gloss", "phase morphology is set mainly during the manufacturing process", "it is decisive that these phase morphologies are fixed in such a way, e.g., by crosslinking of the dispersed phase, that they are not changed substantially during subsequent manufacturing processes (extrusion, injection molding)", " the interfacial bonding between the phases, thus a partial compatibility (partial miscibility) between matrix and dispersed phase, is of decisive significance for the solid-state properties of heterogeneous blends", "this interfacial bonding causes, for example, that the two phases do not separate on macro scale during processing from the melt", "this causes a splicing of the finished product and therefore leads to better strength properties", "due to the adhesion, energy-absorbing processes can run across the interphases", "therefore, the shear forces at the surface boundary matrix/dispersed   5.5 mixtures of polymers (polymer blends)  359  phase arising during an impact (i.e., a rapidly occurring deformation) do not lead to a complete separation of the two phases", "thus a mechanical failure is avoided", "there are only few pairs of polymers having sufficient interfacial bonding due to their favorable solubility parameters", "in most cases the phase adhesion has to be increased either via hydrogen bonds or ionic forces or by improving the compatibility of the polymers", "this can be achieved by: - incorporation of polar groups that enter a mutual chemical or physical bond, e.g.,  by ionic functions or hydrogen bonds,  - graft polymerization of the monomer from which the matrix is built-up, onto the dispersed phase, e.g., graft polymerization of styrene onto polybutadiene during the preparation of impact-resistant polystyrene,  - addition of polymeric phase mediators (compatibilizer) like graft or block copolymers, consisting of segments that are (partially) compatible with the polymers to be mixed", "apart from binary polymer blends, also blends consisting of three different polymers have found technical applications", "belonging to this group are mixtures of polypropylene, polyethylene, and ethylene/propylene elastomers", " even the outstanding mechanical properties of natural products are based on the principle of polymer blends, like, for example, wood, which is composed in a complicated way of cellulose and lignin", " 5.5.2 preparation of polymer blends  due to the great importance of the phase morphology and the interfacial bonding for the material properties, the manufacturing process plays an important role for heterogeneous blends", "first of all it should be ensured that a specific particle shape, particle size, and particle size distribution of the dispersed phase can be reproduc- ibly adjusted", "at the same time, phase morphology has to withstand processing steps from users unchanged, i.e., renewed melting and shearing in extruders or in injection-molding machines", "this can be achieved by crosslinking the dispersed phase", "furthermore, measures have to be taken that increase the interfacial bonding between matrix and dispersed phase", "in the laboratory as well as on a plant scale the following manufacturing processes are used for polymer blends: concerted precipi- tation from solution, coprecipitation of polymer latices, mixing of polymer melts, and polymerization of monomers containing other dissolved polymers", " 5.5.2.1 concerted precipitation from solution if two different polymers can be dissolved successfully in a common solvent, a molecular intermixing of the dissolved macromolecules should occur due to the fast establishment of the thermodynamic equilibrium", "the difficulty with this procedure is due to the fact that very many polymers become incompatible above a certain concentration when their solutions in a common solvent are combined", "this means that the originally homogeneous solutions of polymers a and b separate into two phases when being combined, whereby each of the phases contain different   360  5 modification of macromolecular substances  thermodynamic miscibility immiscible system  table 5.2 examples for 1:1 polymer blends from two amorphous polymers components ps/pvc ps/pc pmma/ps pmma/pc ps/pb pmma/san pvc/nbr ps/ppe  solvent thf ch2cl2 toluene thf toluene thf thf thf  partially miscible system  fully miscible system  film turbid  transparent  opaque  tg (()c) (dsc) 105 and 85 105 and 150 120 and 105 120 and 150 105 and 85 115 8 155  ps (polystyrene), pvc [poly(vinyl chloride)], pc (bisphenol a polycarbonate), pmma [poly (methyl methacrylate)], pb (polybutadiene), san (styrene-acrylonitrile copolymer), nbr (acrylonitrile-butadiene rubber), ppe (polyphenylene ether)  quantitative proportions a:b [e.g., polystyrene and poly(vinyl acetate) in toluene]", "but even when two polymers have been dissolved successfully in a common solvent, composition and phase morphology of the solid polymer blends obtained by precipitation or evaporation of the solvent depend strongly on the work-up method", "evaporation, which means slow increase of polymer concentration up to the solid state, can lead to inhomogeneities because the macromolecules have time to separate according to their molecular size and chemical composition", "during fast precipitating processes this is far less the case, for example, by addition of a precipitating agent during spray precipitation (see sect", "2.2.5.6) or by rapid evaporation", " example 5.21 preparation of polymer blends from solution safety precautions: before this experiment is carried out, sect", "2.2.5 must be read as well as the material safety data sheets (msds) for all chemicals and products used", " the investigation of the mixing and demixing state and the characterization of the phase morphology are of importance for blends", "most amorphous polymers are soluble in a number of solvents, so it is possible to examine their mixing behavior in polymer blends on the basis of solution cast films", "for crystalline polymers this is only possible with few high temperature solvents at temperatures in the region of the melting points of the polymers", "(a) solution from two amorphous polymers  two separate solutions are prepared (same solvents, 5 wt%) from two amor-  phous polymers (see table 5.2)", " the solutions are then poured together in varying ratios", "a few ml of the initially clear solutions are concentrated by evaporating the solvent in small glass dishes with flat bottoms in a drying oven until a film of the polymer blend forms (solvent not to be removed by distillation!)", "  5.5 mixtures of polymers (polymer blends)  361  the transparency of the polymer films is giving first information about the miscibility and phase morphology of the system which can be observed with the naked eye", " opaque films are always of immiscible systems, which form a two phase morphology", "the films are mostly clear, if the components are compatible and therefore form a homogeneous mixture", "however, optical transparency is no certain sign of full miscibility as it is dependent on the light scattering of the phases", "two if the phases have large refractive indexes phase systems are opaque only, differences and the phase dimensions are bigger than the wavelength of the radiated light", " the influence of the solvent can be observed, for example, with a polystyrene/ polycarbonate-blend: ch2cl2 allows a faster evaporation and leads to the expected turbid film consisting of the amorphous components ps and pc", "instead, thf and chcl3 evaporate slower and, hence, allow the pc to partially crystallize, which results in an opaque film", "(b) solution made of a crystalline and an amorphous polymer  due to light scattering, crystalline polymers mostly yield turbid films", "their blends with other polymers are always demixed because polymers are not able to form mixed crystals", "consequently, crystallizable polymers only yield homoge- neous blends above their melting point", "as soon as crystallization sets in, the components will separate", " isotactic polypropylene (ipp, example 3.30) and atactic polystyrene (ps, exam- ple 3.1) are separately dissolved above the melting point of ipp (>170()c) in xylene (5 wt%) in small flasks", "the temperature must be kept constantly high during the course of the experiment", "the clear solutions are poured together in varying ratios in flat discs", "the solutions immediately become turbid on mixing due to the distinct incompatibility of the components", "during concentration in a (vacuum) oven coarsely separated films are formed with a white and a transparent phase", "if cooled down during concentration, uniform white films are formed with a fine structure", " because of the double refraction of the crystallites, the crystalline ipp phase appears bright under the microscope with crossed polarizers, the amorphous phase, however, appears black", "if the ipp/ps film is molten (>170()c) and then briefly isothermally tempered at 130-135()c, i.e., below the melting point of ipp, the the growth of microscope", " typical spherulite crystal structures can be observed under  since ipp and ps virtually do not mix with one another, one can observe the 105()c) and the melting point of ipp  glass transition temperature of ps (tg \u00bc (tm \u00bc  155()c) in dsc", " 5.5.2.2 coprecipitation of polymer latices if the two polymers to be mixed are present in the form of an aqueous latex, the mixing of the two latices and a subsequent joint coagulation or spray drying leads to a solid polymer blend", "this technique is, for example, applied industrially for the   362  5 modification of macromolecular substances  manufacturing of abs plastics (abs is a blend of styrene/acrylonitrile-copolymers with butadiene/styrene-copolymers)", "the advantage of this method lies in the fact that the particle size of the phases can be controlled well by emulsion polymeriza- tion", "furthermore, the rubber phase can be partially crosslinked during polymeri- zation", "hence, the particle size and size distribution remain the same not only during mixing and coprecipitating of the latices but also during processing in the melt", " 5.5.2.3 mixing of polymer melts the simplest process for the preparation of polymer blends from thermoplastics is mixing the polymers in the melt in suitable devices like rollers, extruders, or kneading machines", "the rate-determining step for the intermixing is the diffusion or mobility of the macromolecules inside the highly viscous melt", "it is three to four times lower than, e.g., the diffusion of low-molecular additives in polymer melts; diffusion constants are in the region 10()12 cm2/s", "at a given temperature, the diffusion constants are inversely proportional to the melt viscosity and thus to the molecular weight", "the morphological architecture of a polymer blend prepared by melt mixing is furthermore dependent on the mixing temperature, the shear gradi- ent, the mixing time, and the rheological properties of the single components", "under suitable reaction conditions, chemical reactions, like transesterifications, transamidations, and chain scissions, can take place in the polymer melt", "this can lead to block or graft copolymers which considerably improve the adhesion at the interphases as \u201cphase mediators\u201d (compatibilizer)", "in some cases, grafting reactions can also be achieved by adding suitable monomers to polymer melts in extruders", "these types of melt mixing are named \u201creactive blending\u201d (\u201creactive extrusion\u201d)", "in many cases they are already applied for the industrial production of polymer blends", " example 5.22 preparation of polymer blends from the melt safety precautions: before this experiment is carried out, sect", "2.2.5 must be read as well as the material safety data sheets (msds) for all chemicals and products used", " in practice, polymer blends are often produced by mechanical mixing in the melt", "most of the blend combinations are immiscible and the product is demixed but often in very small dimensions so that often scanning or transmission electron microscopy (sem, tem) have to be used to analyse the morphology in detail", "(a) miscibility test by melt-pressing a \u201cpowder blend\u201d  in the laboratory simple tests for the miscibility of polymer melts can be carried  out, in which the turbidity of the system is an indicator for the immiscibility:  two polymer solutions (5 wt%) are successively dripped into a common precip- itation bath under vigorous stirring", "the precipitate is a \u201cpowder blend\u201d that consists of small grains of the components", "  5.5 mixtures of polymers (polymer blends)  363  if such a powder blend is fused on a hot plate after suction and drying, a turbid two-phase melt is formed with incompatible components (e.g., ps/pmma), whereas a clear mixed melt is formed from compatible components (ps/ppe or san/pmma)", " for blends consisting of components with sufficiently different glass transition temperatures, like ps/ppe (tg(ps) \u00bc 105()c, tg(ppe) 220()c), two phases (two glass transition temperatures) can still be detected for the blended powder", "how- ever, the melt and the solid obtained from the melt are only composed of a single phase (with only one glass transition temperature, depending on the composition of the blend)", " \u00bc  if the components of the blend consist of polymers with sufficiently different glass transition temperatures, tg-measurments can also be used for characteriza- tion: in the case of binary blend from polystyrene (tg \u00bc 105()c) and from polyeth- 220()c) two phases (two glass transition temperatures) are ylene ether (tg \u00bc detected for the blended powder", "instead, the melt and the solid obtained from the melt show only one tg-value, indicating a single phase system", "it\u2019s tg lies between those of the components and depends on the composition of the blend", "(b) preparation of polymer blends  in a laboratory kneading chamber or small scale mixing reactor polypropylene (pp) and polyamide-6 (pa6) in a weight ratio of 90:10 are mixed under high shear at ca", "240()c until a homogeneous mixture is reached (typically 5-10 min)", "the material will be taken off and compression moulded between two planar steel plates at 240()c to ca", "2 mm thick plates by means of a heatable hydraulic press", "to hinder sticking of the composite at the metal plates, the plates may be covered with a release film and a frame can be used as distance holder to control the sample thickness", " in a second experiment nonreactive pp will be replaced by pp grafted with maleic anhydride (pp-ma), e.g", "admer\u00ae pp-type grades (mitsui europe, ma content ca", "0.5 wt%)", "while the first system is nonreactive and just the physical factors like viscosity of the components, interfacial tension, shear rate and time of mixing, temperature and cooling conditions determine the final morphology, the pp-ma/pa6 blend is a reactive system in which during mixing at the pp-ma/pa6 interface in-situ compatibilizing agents (pp-g-pa6) are formed", "these graft- copolymers stabilize the interface and increase the interfacial adhesion; which finally improves the mechanical strength of the blend", " the effect of the reactive compatibilization can be observed already during mixing by comparing the viscosity (detected e.g", "as torque necessary to keep the mixing speed constant) over time curves", "furthermore, the size of the dispersed pa6 particles (mostly the minor phase forms particles dispersed in the major phase) can be analysed in the blends before and after compression moulding", "by optical microscopy on thin cuts (or in the reflected light mode on cryo-fractures) in the nonreactive pp/pa6 blend particles in the size of few mm can be detected while in the reactive pp-ma/pa6 blend the pa6 phase is so small (100 nm scale) that   364  5 modification of macromolecular substances  scanning (sem) or transition electron microscopy (tem) on cryo-fractures or cryo- cuts (sem) or ultra-thin cuts (tem) have to be used to determine their size", "to increase the contrast between pp and pa6 in cryo-fractured or cut surfaces the pa6 particles can be etched by immersing the surface into formic acid for short time", " finally, the effect of the compatibilization on the mechanical properties can be studied by performing tensile or impact tests on test specimens cut from the compression moulded plates", "in the blend containing nonreactive pp and pa6 tensile test values like yield stress and elongation at yield are not much changed as compared to the base pp, whereas modulus is enhanced due to the inclusion of harder pa", "on the other hand, the impact strength values are reduced as compared to pure pp", "in pp-ma based blends impact strength is enhanced compared to pp- ma due to the reaction at the interface", "in the example with 10 wt% pa, an increase of izod impact strength in the range of 35% can be found", " 5.5.2.4 polymerization of monomers containing other dissolved  polymers  for  the homopolymerization of styrene and, secondly,  the polymerization of monomers containing other dissolved polymers is used on a large technical scale for the fabrication of polystyrene/polybutadiene-blends (high impact polystyrene, hips)", "hereby, up to 10% polybutadiene are dissolved in monomeric styrene and are then polymerized radically at temperatures between 60()c and 200()c until complete conversion is reached", "in the course of polymeriza- tion several complicated chemical and colloid-chemical reactions take place", "the precise control of which is essential the product properties", "the prepolymerization period starts with a solution of polybutadiene in styrene, which has to be carried out in bulk under controlled stirring", "two polyreactions set in simultaneously: the graft- copolymerization of styrene onto polybutadiene", "at the same time, the polybutadi- ene begins to precipitate because it is incompatible with polystyrene in the common solvent styrene monomer", "at about 30% conversion the polystyrene phase becomes larger than the polybutadiene phase", "hence, a phase inversion takes place, resulting in a composite with polystyrene as matrix and polybutadiene as dispersed phase", "during this phase inversion the above-mentioned graft copolymers act as polymeric emulsifiers and determine, inter alia, the particle size and particle size distribution of the dispersed polybutadiene phase", "this morphology is fixed through another chemical reaction, that is the crosslinking of the polybutadiene phase", "therefore, the reaction mixture at the end of the prepolymerization period (at 30% conversion) does scarcely alter its morphology when it is polymerized to complete conversion, which is done without stirring mostly in bulk in a separate vessel", " grafting of styrene (st) onto polybutadiene (pb) can occur in two ways: via a chain-transfer reaction with an allylic hydrogen of the 1,4- and the 1,2-units (case c-double bonds of polybutadiene, in particular 1); via copolymerization with c with the vinyl groups of the 1,2-units (case 2):  \u00bc   5.5 mixtures of polymers (polymer blends)  365  case 1: 1,4-pb  ", "r  +  case 2: 1,2-pb  ", "r  +  rh +  styrene  st  st st  r  styrene  r  st  st  st  under the conditions of example 5.23 the rubber phase of the end product shows an interesting micro-morphology", "it consists of particles of 1-3 mm diameter into which polystyrene spheres with much lower diameters are dispersed", "these included polystyrene spheres act as hard \u201cfillers\u201d and raise the elastic modulus of polybutadiene", "as a consequence, hips with this micro-morphology has a higher impact resistance without loosing too much in stiffness and hardness", "this special morphology can be visualized with transmission electron microscopy", "a relevant tem-picture obtained from a thin cut after straining with osmium tetroxide is shown in sect", "2.3.5.14", " the properties of such heterogeneous polystyrene/polybutadiene blends mainly  depend on the following parameters: (29) molecular weight (mw)of the polystyrene matrix; (29) chemical structure and mw of polybutadiene; (29) volume fraction of the polybutadiene dispersed phase; (29) degree of grafting of the polybutadiene phase; (29) particle size and particle size distribution of the polybutadiene phase; (29) degree of crosslinking of the polybutadiene phase and (29) reaction conditions:  variation of these parameters opens the possibility to influence the properties of  hips over a wide range", " unlike simple mixtures of polystyrene and polybutadiene such blends can be thermoplastically processed without macroscopic phase separation (\u201csplicing\u201d)", "furthermore, they can to a certain extent withstand mechanical impact without   366  5 modification of macromolecular substances  disintegration", "this is because the above-mentioned graft polymers function also as compatibilizer at the borderline of the hard phase and the rubber-elastic dispersed phase (already at concentrations below 3%)", " high impact polystyrene is widely used as amorphous engineering plastic and in  (food) packaging", " example 5.23 preparation of a polystyrene/polybutadiene-blend (high impact polystyrene, hips) by polymerization of styrene in the presence of polybutadiene safety precautions: before this experiment is carried out, sect", "2.2.5 must be read as well as the material safety data sheets (msds) for all chemicals and products used", " the polymerization reaction is carried out in a 1 l flat-flanged glass autoclave", "the four-necked flat top carries a condenser, a nitrogen inlet, a thermocouple, and a stirrer", "due to the high viscosity of the reaction mixture, the stirrer and the thermocouple should be made of steel", "heating can be done in a (transparent) oil bath that allows observation of the reaction", "(a) dissolving of polybutadiene  the reactor is filled with the following components:  (29) 538 g styrene (technical grade, stabilized with 200 mg of a chinon stabilizer), (29) 48 g medium-cis polybutadiene with a solution viscosity of 170 mpas, cut into  pieces of 1 cm3,  (29) 12 g white oil with a viscosity of 70 mpas (e.g., winog 70) and (29) 1.2 g irganox 1076 as stabilizer", " this mixture is swept with nitrogen and kept over night at 50()c under stirring", " (b) prepolymerization  after the polybutadiene is dissolved, 0.3 g tert-dodecylmercaptane (mw- regulator) are added and the reaction mixture heated under stirring (100 rpm) to 80()c", "now, 0.6 g bisbenzoylperoxide (bpo), dissolved in 1 ml of styrene, are added and the temperature kept at 80()c", "after 2 h another 0.6 g bpo in 1 ml of styrene are added and the temperature further held at 80()c until a conversion of 35-40% is reached", "this is the case after 2-3 h", "in order to control the conversion, samples are taken every 30 min", "they are weighed and then heated for 10 min at 220()c in vacuo in order to remove the styrene monomer", "after a solid content of 35-40% is reached, the prepolymerization phase is finished", "(c) final polymerization  the viscosity of the reaction mixture is now too high for the final polymerization to be carried out in the same apparatus.1 for laboratory purposes simple metal forms are sufficient", "they consist of two metal plates covered with a teflon film", "a temperature- and chemicals-resistant hose (e.g., viton a) serves as sealing and distance control", "the whole set-up is pressed together with clamps until a distance  1 the prepolymerization reactor can be cleaned with toluene", "  5.6 stretching and foaming of polymers  367  of about 5 mm is reached", "when filled with the hot prepolymerization mixture they are heated in a vacuum oven under nitrogen (!) according to the following program: (29) 3 h at 120()c, (29) 4 h at 140()c, (29) 3 h at 175()c and (29) 3 h at 220()c (under vacuum in order to remove traces of unreacted styrene)", "(d) characterization of process and products  during the prepolymerization phase several observations/tests can be made, for  example: (29) turbidity of the reaction mixture already after a few percent conversion due to  the incompatibility of polybutadiene and polystyrene in the monomer,  (29) bending test with samples taken at different conversions: increase of stiffness  with conversion,  (29) visualization of the micromorphology with transmission-electron microscopy  (tem) on ultrathin cuts after staining with osmium tetroxide", "with the monomer-free final products (c) one can determine, for example: (29) glass transition temperature (2 peaks, as is expected for a heterogeneous blend)  and  (29) mechanical data like stress/strain behavior, impact resistance in comparison to  polystyrene", "further tests are described in the literature", " 5.6  stretching and foaming of polymers  stretching and foaming are some of the physical processes that can be used to subsequently modify the properties of polymers", " stretching denotes a monoaxial or biaxial mechanical stress of a molded article close to the glass transition temperature", "this leads to a controlled orientation of the molecular chains in the direction of stretching and thus to a substantial change in some physical properties", "fibers and foils made of synthetic polymers gain their optimal properties only by this mechanical post-treatment", "stability, stiffness, and dimensional stability of fibers, for example, increase nearly proportionally with the stretch ratio, whereas stretchability decreases", "in practice, the stretch ratio is between 1:2 and 1:6, depending on the polymer material and the desired properties", "natural fibers (wool, silk, jute, sisal, cotton) contain macromolecules that have already been aligned into fiber direction during the enzymatically catalyzed bio- synthesis", "hence, stretching is not necessary and often not possible", " foaming of polymers yields materials with a porous cell-like morphology", "this porosity leads not only to a substantial decrease in overall density, but as a consequence some physical properties like stability, stiffness, and thermal conduc- tivity are also altered", "one distinguishes foamed plastics with opened pores from those with closed ones", "among the first are sponges and among the latter heat- and sound-absorbing insulating materials", "  368  5 modification of macromolecular substances  for  the production of  foamed plastics two methods can be essentially  differentiated", " the first method starts from a finished polymer, which is foamed up in a separate step", "all foamed plastics made of thermoplastics as well as the so-called foam rubber are manufactured in this way", "for thermoplastics, the porous structure can be obtained by heating the polymer, containing a foaming agent, e.g., in an extruder above the softening temperature (tg)", "thus, it can be puffed up by the gas formed after emerging from the extrusion die; the product is then rapidly cooled down for solidification", "suitable foaming agents are low boiling, inert solvents (e.g., pentane) as well as compounds that decompose on heating under gas formation (hydrogen carbonate, aliphatic azo compounds)", "solid foaming agents are applied to polymer beads by a subsequent impregnation step", "liquid foaming agents, however, can be fed into the polymer melt during the extrusion process", "for the preparation of polystyrene foam, polymer beads containing a foaming agent, can be produced", "these can be foamed with superheated steam and therefore processing aggregates simpler than extruders can be applied (see example 5.24)", " the inflation of the thermoplastic melt causes an orientation of the polymer chains by multi-axial stretching, whereby several mechanically characteristic values, especially the tenacity of the polymer foam, are positively affected", " during the production of rubber foam which starts from an aqueous emulsion of an elastomer, one utilizes the properties of an aqueous solution containing deter- gent", "this means that the solution begins to foam very strongly during stirring, especially when air is blown in it at the same time", "the finely pored cellular structure can be fixed by a subsequent crosslinking (vulcanization, see example 5.8) of the emulsified polymer so that it is preserved even after work-up (e.g., washing with water)", " in the second method for the production of foamed polymers, the foam-up process occurs simultaneously with the polyreaction, i.e., during the formation of the macromolecules", "all foamed duroplastics are produced by this means, e.g., foams from urea-formaldehyde resins (see example 5.25) or epoxide resins", "the components necessary for the formation of the duroplasts are mixed together with a foaming agent (usually a low-boiling, inert liquid), poured into a mold, and are then allowed to react at the necessary temperature", "the foaming agent evaporates due to the release of the reaction enthalpy, thus the reaction mixture foams up", "a special case of this method is the preparation of polyurethane foams because there is no need for a foaming agent; under the special conditions of the polyaddition of diisocyanates to diols, co2 can be liberated from a part of the isocyanate moieties through the addition of small amounts of water, which causes the polymer to foam up (see sect", "4.2.1.2, as well as examples 5.26 and 5.27)", "this shows that in principle one could operate without foaming agents in this case, but this could be considered a waste of the expensive diisocyanate, among other factors", " in industrial practice the foaming processes are sometimes divided into chemical and physical processes", "chemical processes are those where the formation of gas takes place by decomposition of an unstable inorganic or organic compound or by a   5.6 stretching and foaming of polymers  369  chemical reaction", "physical processes mean such techniques where the foaming gases are pumped into the polymer or are formed by the evaporation of liquids", " example 5.24 preparation of foamable polystyrene and of polystyrene foam safety precautions: before this experiment is carried out, sect", "2.2.5 must be read as well as the material safety data sheets (msds) for all chemicals and products used", " a process for the production of polystyrene foam very common in practice is the foaming of polystyrene beads, containing foaming agent", "this process takes advan- tage of the fact that low-boiling aliphatic solvents (pentane, hexane) homo- geneously dissolve in solid polystyrene in concentrations of 5-10 wt%", "they evaporate during heating above the glass transition temperature and thus foam up the polystyrene", "since the dissolved aliphatic hydrocarbon lowers the glass transi- tion temperature to below 100()c (\u201cplasticizing effect\u201d), the process can be carried out with superheated steam which is technically advantageous", "the polystyrene beads, containing foaming agent (expandable polystyrene, eps), can be prepared directly by a modified suspension polymerization", "the difference to the normal bead polymerization (working technique see example 3.7) is that now the pure monomer is not dispersed in water in the form of fine droplets", "instead, a homoge- neous mixture of styrene with 5-10 wt% pentane is used and the polymerization is carried out under pressure in order to prevent the foaming agent from escaping at a reaction temperature of 80()c", "when the polymerization is finished, the polystyrene beads, containing foaming agent, that have a diameter between 0.2 and 1 mm, are separated, washed, and dried at 50-60()c, whereby the pentane remains dissolved in the solid polystyrene", "in closed tin cans, the eps retains its ability to foam over a longer period", "the polystyrene beads are heated to above 80()c with hot steam to induce foaming", "during this process, the polystyrene softens and the evaporating pentane swells the beads that expand under the pressure to a multiple of their volume", "at the same time, the beads stick together at the bonding surface and consequently form a mechanically quite stable agglomerate after cooling", "this agglomerate is built up of polystyrene polyhedrons permeated with numerous fine and closed pores", "the foaming process can be carried out in block molds with a volume of several hundred liters; from these polystyrene foam blocks, foamed plastic sheets of any size can be cut out using a hot wire", "these sheets are then especially suited for insulation purposes", "however, polystyrene foam for packing materials is produced by filling an exactly calculated amount of beads, containing foaming agent, into any complex mold that are then foamed directly in this mold", "for a large-scale production of polystyrene foam additional processing steps are needed with this process", "first, additives (e.g., pore modifiers) have to be added to the styrene/pentane mixture before the polymerization", "these additives must remain in the solid polymer particles and have to intervene during the foaming process taking place later, thus regulating pore size and pore size distribution", "furthermore, processing aids have to be applied to the surface of the polymer beads to optimize the flowability, to prevent electrostatic charging, or to improve   370  5 modification of macromolecular substances  the heat sealing properties of the foamed-up polymer particles", "in practice the foaming process, during which a series of complex physical processes take place, is carried out in several steps", " simple demonstration of foamability for the above-mentioned reasons the performance of this procedure is not quite simple in the context of a practical course", "therefore the following instruction is intended only to experimentally demonstrate two effects: dissolving of pentane in solid polystyrene and foaming of the polystyrene, containing a blowing agent, in hot water", " 2 g of polystyrene (e.g., prepared in example 3.1 or 3.7 with 0.1 mol% of initiator) are thoroughly combined with a solution of 3 g of styrene, 0.3 g of pentane, and 0.04 g of dibenzoyl peroxide in a beaker until homogeneous", "the resulting mass is transferred to a bomb tube using a wide-necked funnel until the bomb tube is about one-quarter filled", "the tube is cooled under nitrogen atmosphere in a methylene chloride/dry ice bath to ()78()c, sealed off, and kept at 30()c in a water bath for about 8 days (protection shield)", "finally, the temperature is raised to 85()c for 6 h", "the tube is then cooled and the upper end softened with the aid of a blow-torch so that the internal pressure can escape through the hole which is formed in that way", "the foamable polystyrene, containing pentane, is obtained in the form of a transparent solid by breaking the tube", "the polystyrene foam is obtained from this material as follows:  a piece of the polymer (about 1 g) is placed in a 500 ml beaker, containing boiling water", "at this temperature, the polystyrene softens and is foamed by the vaporizing pentane", "the test piece is held below the surface of the water for 5 min with the aid of a piece of bent wire and is then removed", "the foamed material obtained in this manner is dipped into a graduated cylinder, containing methanol, in order to determine its approximate volume", "it is also weighed after drying in a vacuum desiccator", "the density is found to be below 0.1 g/cm3 (cf., cork has a density of 0.2 g/cm3)", " example 5.25 preparation of a urea/formaldehyde foam safety precautions: before this experiment is carried out, sect", "2.2.5 must be read as well as the material safety data sheets (msds) for all chemicals and products used", " caution: because of the formation of gaseous formaldehyde the experiments  have to be carried out in a closed hood", " by a modification of the method described in sect", "4.1.3 urea/formaldehyde  foams can be prepared with the following method:  178 g (2.2 mol) of a 37% aqueous formaldehyde solution, neutralized with 1 m naoh, are heated to 95()c in a 250 ml three-necked flask, equipped with thermom- eter, stirrer, and reflux condenser (the experiment must be carried out in a hood)", "in this aqueous formaldehyde solution 120 g (2 mol) of urea are dissolved under stirring and the ph value is adjusted to 8 with 1 n naoh", "  5.6 stretching and foaming of polymers  371  within a period of 5 min, the ph value decreases again, after 15 min it is adjusted to ph 6 with naoh", "after another 1.5 h at 95()c the solution is acidified with 20% formic acid (ph 5) and the condensation finished after 15 min by cooling down and neutralization with naoh", " for the preparation of the foam, a solution of 1 g technical sodium diisobutyl naphthalene sulfonate in 50 ml of 3% orthophosphoric acid is prepared", "20 ml of this solution are poured into a 1 l beaker and air is stirred in with a fast running mixer until the cream-like dispersion has reached a volume of 300-400 ml", "then, 20 ml of the prepared urea/formaldehyde resin are mixed in, whereby the resin must be evenly distributed", "after 3-4 min the introduced resin gellifies into a molded article permeated with many water/air pores under the influence of the acidic catalyst", "after 24 h, the crosslinking is completed", "drying for 12 h at 40()c in a circulating air dryer yields a brittle thermoset foam", "the foamed plastic obtained is hydrophobic and has a large internal surface", "it can take up about 30 times its own weight of petroleum ether", " this property can be used to separate highly volatile and low-viscous mineral oils from oil-water dispersions", "to demonstrate this, a dispersion of 20 ml of ligroin or petroleum ether in 200 ml of water is prepared in a 400 ml beaker with a fast- running mixer", "then approx", "5 g of crushed urea/formaldehyde foam are added", "after 5 min the solution is filtered through a folded filter", "the aqueous filtrates are optically free from dispersed hydrocarbons", "in the same way a crude oil/water dispersion can be separated", " 5.6.1 preparation of polyurethane foams  the  so-called water-crosslinking of  as described in sect", "4.2.1 foamed polyurethanes can be obtained especially through polyol/diisocyanate combinations", "carbon dioxide liberated during the reaction partially causes the expansion of the foam", "for a number of reasons additional foaming agents (in the form of low-boiling liquids or co2) are added in practice, i.e., in order to vary the foam density and the pore size", " suitable  the properties of polyurethanes crosslinked in this way depend on the starting materials (polyol and diisocyanate) as well as on the additives and on the intensity of the mixing process", " the chain length, the chain length distribution, and the ratio of soft to hard multiblock sections determine the properties of the resulting foam", "flexible foams are obtained from long-chain polyol precursors (polyethylene oxide, polypropylene oxide, and copolymers, molecular weights >2,000 g/mol and oh numbers 40-60) forming the elastomeric domains whereas rigid foams are composed of shorter polyol segments (e.g., propylene oxides with molecular weights <1,000 g/mol)", "this results in a higher hard phase content
