Repository: JonathanOnorato/ChemLP

# ChemLP
A Chemistry Natural Language Processing Tool

File: Bowman/textbook_files/Principles_of_Polymer_Chemistry_by_Ravve.json (part 26 of 49)
mechanisms were studied by them, namely, migratory insertion through a site epimerization and site stereocon\ufb01guration independent of backside insertion on a \u201cstationary\u201d polymer chain. Four consecutive insertions of styrene were computed to reveal that (i) backside insertions are more favorable than, or at least as favorable as, frontside insertions. The formation of a syndiotactic polymer is controlled by the thermodynamics. Moreover, the odd (\ufb01rst and third) insertions are of 2,1-down-si-type and are kinetically favored over the 2,1-up-re-ones. This control is the conjunction of two effects: minimization of styrene\u2013styrene and styrene (phenyl ring)\u2013\ufb02uorenyl repulsions. The steric hindrance of the polymer chain induces a fourth insertion by an exocyclic coordination of the \ufb02uorenyl ligand that is compensated by the Z6 coordination of one of the phenyl ring in the growing chain.  Syndiotactic polystyrene is available commercially under the trade name of Questra. This material  is produced with the aid of a metallocene catalyst and is sold in several grades [181].  There is a small interest in forming isotactic polystyrenes with vary narrow molecular weight distributions, because of some very limited practical applications, and from purely academic interests. Several preparations of virtually monodisperse polystyrenes of Mw/Mn \u00bc 1.06 by anionic polymerizations were developed. The materials are available commercially [181\u2013186], small quantities for use as standards for GPC.  6.12.3 Polymers from Substituted Styrenes  Many derivatives of styrene can be readily synthesized. Some are commercially available. One of them is a-methyl styrene. It is formed from propylene and benzene by a process that is very similar to styrene preparation:  +  AlCl3  \f368  6 Common Chain-Growth Polymers  Due to the allylic nature of a-methyl styrene it cannot be polymerized by free-radical mechanism. It polymerizes readily, however, by an ionic one. Resins based on copolymers of a-methyl styrene are available commercially. Other styrene derivatives that can be obtained commercially are:  1. Alkyl or aryl substituted styrenes,  where R1 and R2 are alkyl or aryl groups. 2. Halogen derivatives,  where X1 and X2 \u00bc F, Cl, Br, or I. 3. Polar-substituted styrenes,  R'  R\"  X1  X2  R  where R \u00bc CN, CHO, COOH, OCOCH3, OH, OCH3, NO2, NH2, and SO3H.  Vinyl toluene polymerizes readily by free-radical mechanism at 100(cid:1)C. The absolute rate at that temperature is greater than for styrene. The activation energy for vinyl toluene polymerization is 17\u201319 kcal per mole while that for styrene is 21 kcal mole. This monomer can also be polymerized by ionic and coordination mechanisms. Earlier attempts at polymerization of a-methyl styrene with Ziegler\u2013Natta catalysts were not successful [187, 188]. Later, however, it was shown that polymeri- zation does take place with TiCl4/Al(C2H5)3 at (cid:3)78(cid:1)C. The activity of the catalyst and the DP depend on the ratio of aluminum to titanium, the nature of the solvent, and on the aging of the catalyst [189]. The optimum ratio of the aluminum alkyl to titanium chloride is 1.0\u20131.2. Mixing and aging of the catalyst must be done below room temperature, and the valence of titanium must be maintained between 3 and 4 [189]. This led Sakurada to suggest that the reaction actually proceeds via a cationic rather than a coordinated anionic mechanism [189].  Various reports in the literature describe cationic polymerizations of a-methyl styrene with Lewis acids [190\u2013192]. The products are mostly low molecular weight polymers, some containing unsaturation with pendant phenylindane groups. A high molecular weight polymer can be prepared from a-methyl styrene by cationic polymerization at (cid:3)90 to (cid:3)130(cid:1)C with AlCl3 in ethyl chloride or in carbon disul\ufb01de [193]. The product has a narrow molecular weight distribution. Some Tg and Tm values of polystyrene-like materials, including isotactic polystyrene, are presented in Table 6.11.  \f6.12 Polystyrene and Polystyrene-Like Polymers  369  Table 6.11 Transition temperatures of poly(phenylene alkene)s Tg ((cid:1)C) Polymer 80  References [178]  Tm ((cid:1)C) (i) 240; (s) 272  References [178]  73.81  [178]  Amorphous  [176]  [178]  [178]  [178]  123  [178]  219  310  330  240  77  92  91  84  60  80  [177]  290  [176]  [177]  207\u2013208  [176]  [177]  2  [177]  [176]  [176]  [176]  [176]  (continued)  n  n  n  n  n  n  n  n  n  \f370  Table 6.11 (continued) Polymer  6 Common Chain-Growth Polymers  Tg ((cid:1)C) 34\u201340  References [177]  Tm ((cid:1)C) 180  References [177]  n  n  n  60\u201365  [177]  240  [177]  10  [177]  162\u2013168  [177]  a From refs. [196\u2013198]  6.13 Copolymers of Styrene  Many copolymers of styrene are manufactured on a large commercial scale. Because styrene copolymerizes readily with many other monomers, it is possible to obtain a wide distribution of properties. Random copolymers form quite readily by free-radical mechanism [185, 194]. Some can also be formed by ionic mechanism. In addition, graft and block copolymers of styrene are also among commercially important materials.  Most comonomers differ from styrene in polarity and reactivity. A desired copolymer composition can be achieved, however, through utilization of copolymerization parameters based on kinetic data and on quantum-chemical considerations. This is done industrially in preparations of styrene\u2013acry- lonitrile, styrene\u2013methyl methacrylate, and styrene\u2013maleic anhydride copolymers of different compositions.  6.13.1 High-Impact Polystyrene  For many applications, the homopolymer of styrene is too brittle. To overcome that, many different approaches were originally tried. These included use of high molecular weight polymers, use of plasticizers, \ufb01llers (glass \ufb01ber, wood \ufb02our, etc.), deliberate orientation of the polymeric chains, copolymerization and addition of rubbery substances. Effect of plasticizers is too severe for practical use, and use of high molecular weight polymers exhibits only marginal improvement. Use of \ufb01llers,  \f6.13 Copolymers of Styrene  371  though bene\ufb01cial, is mostly con\ufb01ned to United States. Orientation is limited to sheets and \ufb01laments, and copolymerization usually lowers the softening point too much.  Addition of rubbery materials, however, does improve the impact resistance of polystyrene. This is done, therefore, extensively. The most common rubbers used for this purpose are butadiene\u2013styrene copolymers. Some butadiene homopolymers are also used but to a lesser extent. The high-impact polystyrene is presently prepared by dissolving the rubber in a styrene monomer and then polymerizing the styrene. This polymerization is either done in bulk or in suspension. The product contains styrene\u2013butadiene rubber, styrene homopolymer, and a considerable portion of styrene-graft copolymer that forms when polystyrene radicals attack the rubber molecules. The product has very enhanced impact resistance.  Past practices, however, consisted simply in blending a mixture of polystyrene and rubber on a two-roll mill, or in a high shear internal mixer, or passing through an extruder. The impact strength of the product was only moderately better than that of the unmodi\ufb01ed polymer. Another procedure was to blend polystyrene emulsion latex with a styrene\u2013butadiene rubber emulsion latex and then to coagulate the two together. The product is also only marginally better in impact strength than styrene homopolymer. This practice, however, may still be in existence in some places.  In high-impact polystyrene, the rubber exists in discrete droplets, less than 50 mm in diameter. In effect the polymerization serves to form an oil in oil emulsion [199] where the polystyrene is in the continuous phase and the rubber is in a dispersed phase. The graft copolymer that forms serves to \u201cemulsify\u201d this heterogeneous polymer solution [200].  Commercial high-impact polystyrene usually contains 5\u201320% styrene\u2013butadiene rubber. The particle size ranges from 1 to 10 mm. High-impact polystyrene may have as much as seven times the impact strength of polystyrene, but it has only half its tensile strength, lower hardness, and lower softening point.  6.13.2 ABS Resins  Styrene\u2013acrylonitrile copolymers are produced commercially for use as structural plastics. The typical acrylonitrile content in such resins is between 20 and 30%. These materials have better they solvent and oil resistance than polystyrene and a higher softening point. In addition, exhibit better resistance to cracking and crazing and an enhanced impact strength. Although the acrylonitrile copolymers have enhanced properties over polystyrene, they are still inadequate for many applications. Acrylonitrile\u2013butadiene\u2013styrene polymers, known as ABS resins, were therefore developed.  Although ABS resins can potentially be produced in a variety of ways, there are only two main processes. In one of them acrylonitrile\u2013styrene copolymer is blended with a butadiene\u2013acrylonitrile rubber. In the other one, interpolymers are formed of polybutadiene with styrene and acrylonitrile. In the \ufb01rst one, the two materials are blended on a rubber mill or in an internal mixer. Blending of the two materials can also be achieved by combining emulsion latexes of the two materials together and then coagulating the mixture. Peroxide must be added to the blends in order to achieve some - cross-linking of the elastomer to attain optimum properties. A wide range of blends are made by this technique with various properties [201]. Most common commercial blends of ABS resins may contain 70 parts of styrene\u2013acrylonitrile copolymer (70/30) and 40 parts of butadiene\u2013nitrile rubber (65/35).  In the second process, styrene and acrylonitrile are copolymerized in the presence of polybutadi-  ene latex. The product is a mixture of butadiene homopolymer and a graft copolymer.  \f372  6 Common Chain-Growth Polymers  6.13.3 Copolymers of Styrene with Maleic Anhydride  Many styrene\u2013maleic anhydride copolymers are produced commercially for special uses. These are formed by free-radical copolymerization and many commercial grades are partially esteri\ufb01ed. Molecular weights of such polymers may range from 1,500 to 50,000, depending upon the source. The melting points of these copolymers can vary from 110 to 220(cid:1)C, depending upon molecular weight, degree of hydrolysis and esteri\ufb01cation, and also the ratio of styrene to maleic anhydride.  Only a small percent of styrene copolymers reported in the literature achieved industrial impor- tance. Some of the interesting copolymers of styrene that were reported but not utilized commercially are copolymers with various unsaturated nitriles. This includes vinylidene cyanide, fumaronitrile, malononitrile, methacrylonitrile, acrylonitrile, and cinnamonitrile [292]. Often, copolymerization of styrene with nitriles yields copolymers with higher heat distortion temperature, higher tensiles, better craze resistance, and higher percent elongation.  Styrene was also copolymerized with many acrylic and methacrylic esters. Products with better weathering properties often form. Copolymerization with some acrylates lowers the value of Tg [203].  6.14 Polymers of Acrylic and Methacrylic Esters  There are many synthetic procedures for preparing acrylic acid and its esters. One way, used early, is to make acrylic esters from ethylene oxide:  O  HCN  HO  N  _  H2O  N  35 - 40  oC amine catalyst  OR  ROH H2SO4  O  H2O  NH3  _  O  OH  Another route is through oxidation of propylene over cobalt molybdenum catalyst at 400\u2013500(cid:1)C:  [O]  O  [O]  O  ROH  OH  O  OR  Many industrial preparations start with acetylene, carbon monoxide, and alcohol or water:  +  +  CO + ROH  Ni(CO)4  CO + ROH  Ni  O  O  OR  OH  \f6.14 Polymers of Acrylic and Methacrylic Esters  373  One route to a-methyl acrylic acid (or methacrylic acid) and its esters is by a cyanohydrin reaction  of acetone:  O  + HCN  N  H2SO4  N  RO  O  OH  ROH  H2SO4  H2O  HO  O  6.14.1 Polymerizations of Acrylic and Methacrylic Esters  Free-radical bulk polymerizations of acrylate esters exhibit rapid rate accelerations at low conversions. This often results in formation of some very high molecular weight polymer and some cross-linked material. The cross-linking is a result of chain transferring by abstractions of labile tertiary hydrogens from already formed \u201cdead\u201d polymeric chains [204]. Eventually, termination by combination of the branched radicals leads to cross-linked structures. Addition of chain transferring agents, like mercaptans (that reduces the length of the primary chains), helps prevent gel formation. There are no labile tertiary hydrogens in methacrylic esters. The growing methacrylate radicals are still capable of abstracting hydrogens from the a-methyl groups. Such abstractions, however, require more energy and are not an important problem in polymerizations of methacrylic esters [205]. Nevertheless, occasional formation of cross-linked poly(alkyl methacrylate)s does occur. This is due to chain transferring to the alcohol moiety [206, 210].  The termination reaction in free-radical polymerizations of the esters of acrylic and methacrylic acids takes place by recombination and by disproportionation [206, 207]. Methyl methacrylate polymerizations, however, terminate at 25(cid:1)C predominantly by disproportionation [205].  Oxygen inhibits free-radical polymerization of a-methyl methacrylate [208]. The reaction with oxygen results in formation of low molecular weight polymeric peroxides that subsequently decom- pose to formaldehyde and methyl pyruvate [210]:  O  O  + O2  O  n  O  O  CH3O  CHO +  O  O  O  Oxygen is less effective in inhibiting polymerizations of acrylic esters. It reacts 400 times faster with the methacrylic radicals than with the acrylic ones. Nevertheless, even small quantities of oxygen affect polymerization rates of acrylic esters [216]. This includes photopolymerizations of gaseous ethyl acrylate that are affected by oxygen and by moisture [217].  Acrylic and methacrylic esters polymerize by free-radical mechanism to atactic polymers. The sizes of the alcohol portions of the esters determine the Tg values of the resultant polymers. They also determine the solubility of the resultant polymers in hydrocarbon solvents and in oils.  \f374  6 Common Chain-Growth Polymers  Solvents in\ufb02uence the rate of free-radical homopolymerization acrylic acid and its copolymerization with other monomers. Hydrogen bonding solvents slow down the reaction rates [219]. Due to electron withdrawing nature of the ester groups, acrylic and methacrylic ester polymerize by anionic but not by cationic mechanisms. Lithium alkyls are very effective initiators of a-methyl methacrylate polymerization yielding stereospeci\ufb01c polymers [213]. Isotactic poly(methyl methacrylate) forms in hydrocarbon solvents [214]. Block copolymers of isotactic and syndiotactic poly(methyl methacry- late) form in solvents of medium polarity. Syndiotactic polymers form in polar solvents, like ethylene glycol dimethyl ether, or pyridine. This solvent in\ufb02uence is related to Lewis basicity [215] in the following order:  tetrahydrofuran>tetrahydropyran>dioxane>diethyl ether  Furthermore, polymerizations in solvating media, like ethylene glycol dimethyl ether, tetrahydro- furan, or pyridine, using biphenylsodium or biphenyllithium yield virtually monodisperse syndiotactic poly(methyl methacrylate) [216].  The nature of the counterion in anionic polymerizations of methyl methacrylate in liquid ammonia with alkali metal amide or alkali earth metal amide catalysts is an important variable [217]. Lithium and calcium amides yield high molecular weight polymers, though the reactions tend to be slow. Sodium amide, on the other hand, yields rapid polymerizations but low molecular weight polymers. Polymers formed with sodium amide, however, have a narrower molecular weight distribution than those obtained with lithium and calcium amides. Calcium amide also yields high molecular weight polymers from ethyl acrylate and methyl methacrylate monomers in aromatic and aliphatic solvents at temperatures from (cid:3)8 to 110(cid:1)C. When, however, tetrahydrofuran or acetonitrile is used as solvents much lower molecular weight products form [218].  Products from anionic polymerizations of methyl methacrylate catalyzed by Grignard reagents (RMgX) vary with the nature of the R and X groups, the reaction temperature, and the nature of the solvent [219\u2013221]. Secondary alkyl Grignard reagents give the highest yields and the fastest rates of the reactions. Isotacticity of the products increases with the temperature. When anion-radicals from alkali metal ketyls of benzophenone initiate polymerizations of methyl methacrylate, amorphous polymers form at temperatures from (cid:3)78 to +65(cid:1)C [222].  Sodium dispersions in hexane yield syndiotactic poly(methyl methacrylate) [223]. A 60\u201365% conversion is obtained over a 24-h period at a reaction temperature of 20\u201325(cid:1)C. Lithium dispersions [224], butyllithium [203], and Grignard reagents [225, 226] yield crystalline isotactic poly(t-butyl acrylate). The reactions take place in bulk and in hydrocarbon solvents. Isotactic poly(isopropyl acrylate) forms with Grignard reagents [226, 227].  Coordination polymerizations of methyl methacrylate with diethyliron\u2013bipyridyl complex in nonpolar solvents like benzene or toluene yield stereoblock polymers. In polar solvents, however, like dimethylformamide or acetonitrile, the products are rich in isotactic placement [229].  There are many reports in the literature on polymerizations of acrylic and methacrylic esters with Ziegler\u2013Natta catalysts [230\u2013233]. The molecular weights of the products, the microstructures, and rates of the polymerizations depend upon the metal alkyl and the transition metal salt used. The ratios of the catalyst components to each other are also important [234, 235].  In 1992 Yasuda et al. [236, 237] reported that organolanthanide complexes of the type Cp*2Sm-R (where Cp* is pentamethyl cyclopentadienyl, and R is either an alkyl, alkylaluminum or a hydride) initiate highly syndiotactic, living polymerizations of methacrylates. It was also reported that lanthanide complexes such as Cp*2Yb(THF)1\u20133, Cp*2Sm(THF)2, and (indenyl)2Yb(THF)2 can also initiate polymerizations of methylmethacrylate [238]. Although very low initiator ef\ufb01ciencies were  \f6.14 Polymers of Acrylic and Methacrylic Esters  375  observed, these were living polymerizations. The polymers that formed had the dispersity of 1.1 and were high in syndiotactic sequences.  Novak and Boffa, in studying lanthanide complexes, observed an unusual facile organometallic electron transfer process takes place that generates in situ bimetallic lanthanide(III) initiators for polymerizations of methacrylates [239]. They concluded that methyl methacrylate polymerizations initiated by the Cp*2Sm complexes occur through reductive dimerizations of methyl methacrylate molecules to form \u201cbisinitiators\u201d that consists of two samarium(III) enolates joined through their double bond terminally [239]. Their conclusion is based on the tendency of Cp*2Sm complexes to reductively couple unsaturated molecules:  CO2Me  O  2  Sm  2  OCH3  Cp* 2 Sm(III)  CH3O  Sm  O  O Sm  OCH3  CO2CH3  excess  CH3OH  CO2CH3  n  CH3O2C  n  Montei and coworkers [240] reported that Nickel complexes [(X,O)NiR(PPh3)] (X \u00bc N or P), designed for the polymerization of ethylene, are effective for home- and copolymerization of butyl acrylate, methyl methacrylate, and styrene. Their role as radical initiators was demonstrated from the calculation of the copolymerization reactivity ratios. It was shown that the ef\ufb01ciency of the radical initiation is improved by the addition of PPh3 to the nickel complexes as well as by increasing the temperature. The dual role of nickel complex as radical initiators and catalysts was exploited to succeed in the copolymerization of ethylene with butyl acrylate and methyl methacrylate.  Multiblock copolymers containing sequences of both ethylene and polar monomers were thus  prepared.  6.14.2 Acrylic Elastomers  Polymers of lower n-alkyl acrylates are used commercially to only a limited extent. Ethyl and butyl acrylates are, however, major components of acrylic elastomers. The polymers are usually formed by free-radical emulsion polymerization. Because acrylate esters are sensitive to hydrolysis under basic conditions, the polymerizations are usually conducted at neutral or acidic pH. The acrylic rubbers, like other elastomers must be cross-linked or vulcanized to obtain optimum properties. Cross-linking  \f376  6 Common Chain-Growth Polymers  can be accomplished by reactions with peroxides through abstractions of tertiary hydrogens with free radicals:  O  O  C2H5  + R  O  O  C2H5  + RH  2  O  O  C2H5  O  O  C2H5  C2H5  O  O  Another way to cross-link acrylic elastomers is through a Claisen condensation:  O  O  C2H5  +  O  O  C2H5  base  O  O  C2H5  O  The above illustrated cross-linking reactions of homopolymers, however, form elastomers with poor aging properties. Commercial acrylic rubbers are, therefore, copolymers of ethyl or butyl acrylate with small quantities of comonomers that carry special functional groups for cross-linking. Such comonomers are 2-chloroethylvinyl ether or vinyl chloroacetate, used in small quantities (about 5%). These copolymers cross-link through reactions with polyamines.  6.14.3 Thermoplastic and Thermoset Acrylic Resins  Among methacrylic ester polymers, poly(methyl methacrylate) is the most important one industrially. Most of it is prepared by free-radical polymerizations of the monomer and a great deal of these polymerizations are carried out in bulk. Typical methods of preparation of clear sheets and rods consist of initial partial polymerizations in reaction kettles at about 90(cid:1)C with peroxide initiators. This is done by heating and stirring for about 10 min to form syrups. The products are cooled to room  \f6.14 Polymers of Acrylic and Methacrylic Esters  377  Table 6.12 Typical components of thermoset acrylic resins Monomers that contribute rigidity Methyl methacrylate Ethyl methacrylate Styrene Vinyl toluene Acrylonitrile Methacrylonitrile  Flexibilizing monomers Ethyl acrylate Isopropyl acrylate Butyl acrylate i-Octyl acrylate Decyl acrylate Lauryl methacrylate  Monomers used for cross-linking Acrylic acid Methacrylic acid Hydroxyethyl acrylate Hydroxypropyl acrylate Glycidyl acrylate Glycidyl methacrylate Acrylamide Aminoethyl acrylate  temperature and various additives may be added. The syrups are solutions of about 20% polymer dissolved in the monomer. They are poured into casting cells where the polymerizations are completed. The \ufb01nal polymers are high in molecular weight, about 1,000,000.  Poly(methyl methacrylate) intended for surface coatings is prepared by solution polymerization. The molecular weights of the polymers are about 90,000 and the reaction products that are 40\u201360% solutions are often used directly in coatings.  A certain amount of poly(methyl methacrylate) is also prepared by suspension polymerization. The molecular weights of these polymers are about 60,000 and they are used in injection molding and extrusion.  Thermosetting acrylic resins are used widely in surface coatings. Both acrylic and methacrylic esters are utilized and the term is applied to both of them. Often such resins are terpolymers or even tetra polymers where each monomer is chosen for a special function [214]. One is selected for rigidity, surface hardness, and scratch resistance; another for the ability to \ufb02exibilize the \ufb01lm, and the third one for cross-linking it. In addition, not all comonomers are necessarily acrylic or methacrylic esters or acids. For instance, among the monomers that may be chosen for rigidity may be methyl methacrylate. On the other hand, it may be styrene instead, or vinyl toluene, etc. The same is true of the other components. Table 6.12 illustrates some common components that can be found in thermoset acrylic resins.  The choice of the cross-linking reaction may depend upon desired application. It may also simply depend upon price, or a particular company that manufactures the resin, or simply to overcome patent restrictions. Some common cross-linking reactions will be illustrated in the remaining portion of this section. If the functional groups are carboxylic acids in the copolymer or terpolymer, cross-linking can be accomplished by adding a diepoxide.  O  +  O  +  COOH  COOH  O  O  O  O  R  OH  OH  \f378  6 Common Chain-Growth Polymers  Other reactions can also cross-link resins with pendant carboxylic acid groups. For instance, one  can add a melamine formaldehyde condensate:  N  O  2  N  N  n  COOH  +  O  N  N  N  O  2  +  2  n  COOH  O  N  O  O  N  N  n  O  N  N  N  O  O  n  A diisocyanate, a phenolic, or a melamine\u2013formaldehyde resin can be used as well. Resins with pendant hydroxyl groups can also be cross-linked by these materials. A diisocyanate is effective in forming urethane linkages:  When the pendant groups are epoxides, like glycidyl esters, cross-linking can be carried out with dianhydrides or with compounds containing two or more carboxylic acid groups [241]. Aminoplast resins (urea\u2013formaldehyde or melamine\u2013formaldehyde and similar ones) are also very effective [242].  Pendant amide groups from terpolymers containing acrylamide can be reacted with formaldehyde  to form methylol groups for cross-linking [243]:  \f6.15 Acrylonitrile and Methacrylonitrile Polymers  379  O  n  NH2  +  O  H  H  n  O  N  H  CH2OH  The product of the above reaction can be thermoset like any urea\u2013formaldehyde resin (see Chaps. 7 and 9). Many cross-linking routes are described in the patent literature, because there are many different functional groups available.  6.15 Acrylonitrile and Methacrylonitrile Polymers  Polymers from acrylonitrile are used in synthetic \ufb01bers, in elastomers, and in plastic materials. The monomer can be formed by dehydration of ethylene cyanohydrin:  O  +  HCN  HO  N  200-350 oC  catalyst  N  Other commercial processes exist, like condensation of acetylene with hydrogen cyanide, or  ammoxidation of propylene:  +  NH3 +  3 2  O2  catalyst  N  Acrylonitrile polymerizes readily by free-radical mechanism. Oxygen acts as a strong inhibitor. When the polymerization is carried out in bulk, the reaction is autocatalytic [242, 243]. In solvents, like dimethylformamide, however, the rate is proportional to the square root of the monomer concentration [242]. The homopolymer is insoluble in the monomer and in many solvents.  Acrylonitrile polymerizes also by anionic mechanism. There are many reports in the literature of polymerizations initiated by various bases. These are alkali metal alkoxides [246], butyllithium [247, 248], metal ketyls [249, 250], solutions of alkali metals in ethers [251, 252], sodium malonic esters [232], and others. The propagation reaction is quite sensitive to termination by proton donors. This requires use of aprotic solvents. The products, however, are often insoluble in such solvents. In addition, there is a tendency for the polymer to be yellow. This is due to some propagation taking place by 1,4 and by 3,4 insertion in addition to the 1,2 placement [253, 254]:  N  1,4  3,4  N  N  n  1,2  n  N  \f380  6 Common Chain-Growth Polymers  Another disadvantage of anionic polymerization of acrylonitrile is formation of cyanoethylate as a side reaction. It can be overcome, however, by running the reaction at low temperatures. An example is polymerizations initiated by KCN at (cid:3)50(cid:1)C in dimethylformamide [254], or by butyllithium in toluene at (cid:3)78(cid:1)C [255]. Both polymerizations yield white, high molecular weight products that are free from cyanoethylation.  It was suggested that the terminations in anionic polymerizations of acrylonitrile proceed by proton transfer from the monomer. This, however, depends upon catalyst concentrations [256, 257]. At low concentrations, the terminations can apparently occur by a cyclization reaction [257] instead:  N  N  N  N  N  N  Industrially, polyacrylonitrile homopolymers and copolymers are prepared mainly by free-radical mechanism. The reactions are often conducted at low temperatures, in aqueous systems, either in emulsions or in suspensions, using redox initiation. Colorless, high molecular weight materials form. Bulk polymerizations are dif\ufb01cult to control on a large scale.  Over half the polymer that is prepared industrially is for use in textiles. Most of these are copolymers containing about 10% of a comonomer. The comonomers can be methyl methacrylate, vinyl acetate, or 2-vinylpyridine. The purpose of comonomers is to make the \ufb01bers more dyeable. Polymerizations in solution offer an advantage of direct \ufb01ber spinning.  Polyacrylonitrile copolymers are also used in barrier resins for packaging. One such resin contains at least 70% acrylonitrile and often methyl acrylate as the comonomer. The material has poor impact resistance and in one industrial process the copolymer is prepared in the presence of about 10% butadiene\u2013acrylonitrile rubber by emulsion polymerization. The product contains some graft copoly- mer and some polymer blend. In another process the impact resistance of the copolymer is improved by biaxial orientation. The package, however, may have a tendency to shrink at elevated temperature, because the copolymer does not crystallize.  It is possible to form clear transparent polyacrylonitrile plastic shapes by a special bulk polymeri- zation technique [258, 259]. The reaction is initiated with p-toluenesul\ufb01nic acid\u2013hydrogen peroxide. take place. They are followed by spontaneous Initially, heterogeneous polymerizations transformations, at high conversion, to homogeneous, transparent polyacrylonitrile plastics [260]. A major condition for forming transparent solid polymer is continuous supply of monomer to \ufb01ll the gaps formed by volume contraction during the polymerization process [261].  Methacrylonitrile, CH2\u00bcC(CH3)CN, can also be prepared by several routes. Some commercial processes are based on acetone cyanohydrin intermediate and others on dehydrogenation (or oxydehydrogenation) of isobutyronitrile. It is also prepared from isobutylene by ammoxidation:  + NH3 +  O2  3  2  N  Just like acrylonitrile, methacrylonitrile does not polymerize thermally but polymerizes readily in the presence of free-radical initiators. Unlike polyacrylonitrile, polymethacrylonitrile is soluble in some ketone solvents. Bulk polymerizations of methacrylonitrile have the disadvantage of long reaction time. The rate, however, accelerates with temperature. The polymer is soluble in the monomer at ambient conditions [262].  \f6.16 Polyacrylamide, Poly(acrylic acid), and Poly(methacrylic acid)  381  Emulsion polymerization of methacrylonitrile is a convenient way to form high molecular weight polymers. With proper choices of emulsi\ufb01ers, the rates may be increased by increasing the numbers of particles in the latexes. At a constant the degree of polymerization of methacrylonitrile increases rather than decreases as the rate of polymerization rises [263].  initiation,  rate of  Methacrylonitrile polymerizes readily in inert solvents. The polymer, depending on the initiator and on reaction conditions, is either amorphous or crystalline. Polymerizations take place over a broad range of temperatures from ambient to (cid:3)5(cid:1)C, when initiated by Grignard reagents, triphenyl ethylsodium, or sodium in liquid ammonia [264]. The properties of these polymers are essentially the same as those of the polymers formed by free-radical mechanism.  The homopolymer, prepared by polymerization in liquid ammonia with sodium initiator at (cid:3)77(cid:1)C, is insoluble in acetone, but it is soluble in dimethylformamide [265]. When it is formed with lithium in liquid ammonia, at (cid:3)75(cid:1)C, the molecular weight of the product increases with monomer concentration and decreases with initiator concentration. If, however, potassium initiates the reaction rather than lithium, the molecular weight is independent of the monomer concentration [266, 267]. Polymethacrylonitrile prepared with n-butyllithium in toluene or in dioxane is crystalline and insoluble in solvents like acetone [268]. When polymerized in petroleum ether with n- butyllithium, methacrylonitrile forms a living polymer [269]. Highly crystalline polymethacry- lonitrile can also be prepared with beryllium and magnesium alkyls in toluene over a wide range of temperatures.  6.16 Polyacrylamide, Poly(acrylic acid), and Poly(methacrylic acid)  Commercially, acrylamide is formed from acrylonitrile by reaction with water. Similarly, the preferred commercial route to methacrylamide is through methacrylonitrile. Acrylamide polymerizes by free-radical mechanism [270]. Water is the common solvent for acrylamide and methacrylamide polymerizations because the polymers precipitate out from organic solvents.  Crystalline polyacrylamide forms with metal alkyls in hydrocarbon solvents by anionic mecha-  nism [271]. The product is insoluble in water and in dimethylformamide.  Both acrylic and methacrylic acids can be converted to anhydrides and acid chlorides. The acids polymerize in aqueous systems by free-radical mechanism. Polymerizations of these monomers in nonpolar solvents like benzene result in precipitations of the products.  Polymerizations of anhydrides proceed by inter- and intramolecular propagations [272]:  R  R  R  R  R'  O  O  O  O  O  n  O  where R \u00bc H, CH3.  The above shown cyclopolymerizations produce soluble polymers rather than gels. The acid chlorides of both acrylic and methacrylic acids polymerize by free-radical mechanism in dry aromatic and aliphatic solvents. Molecular weights of the products, however, are low, usually under 10,000 [273, 274]. Polyacrylic and polymethacrylic acids are used industrially as thickeners in cosmetics, as \ufb02occulating agents, and when copolymerized with divinyl benzene in ion- exchange resins.  \f382  6 Common Chain-Growth Polymers  6.17 Halogen-Bearing Polymers  The volume of commercial \ufb02uorine-containing polymers is not large when compared with other polymers like, for instance, poly(vinyl chloride). Fluoropolymers, however, are required in many important applications. The main monomers are tetra\ufb02uoroethylene, tri\ufb02uorochloroethylene, vinyl \ufb02uoride, vinylidine \ufb02uoride, and hexa\ufb02uoropropylene.  6.17.1 Polytetra\ufb02uoroethylene  This monomer can be prepared from chloroform [275]:  CHCl3 + 2HF  CHCF2 + 2HCl  50 -100 oC  up to 39 atm      pressure  2 CHCF2  70 oC  F  F  F  F  +  HCl  Tetra\ufb02uoroethylene boils at (cid:3)76.3(cid:1)C. It is not the only product from the above pyrolytic reaction of di\ufb02uorochloromethane. Other \ufb02uorine by-products form as well and the monomer must be isolated. The monomer polymerizes in water at moderate pressures by free-radical mechanism. Various initiators appear effective [276]. Redox initiation is preferred. The polymerization reaction is strongly exothermic, and water helps dissipate the high heat of the reaction. A runaway, uncontrolled polymer- ization can lead to explosive decomposition of the monomer to carbon and carbon tetra\ufb02uoride [277]:  F  F  F  F     +C  CF4  Polytetra\ufb02uoroethylene is linear and highly crystalline [278]. Absence of terminal CF2 = CF-- groups shows that few, if any, polymerization terminations occur by disproportionation but probably all take place by combination [279]. The molecular weights of commercially available polymers range from 39,000 to 9,000,000. Polytetra\ufb02uoroethylene is inert to many chemical attacks and is only swollen by \ufb02uorocarbon oils at temperatures above 300(cid:1)C. The Tm of this polymer is 327(cid:1)C and the Tg is below (cid:3)100(cid:1)C.  The physical properties of polytetra\ufb02uoroethylene depend upon crystallinity and on the molecular weight of the polymer. Two crystalline forms are known. In both cases the chains assume helical arrangements to \ufb01t into the crystalloids. One such arrangement has 15 CF2 groups per turn and the other has 13.  Polytetra\ufb02uoroethylene does not \ufb02ow even above its melting point. This is attributed to restricted rotation around the C\u2013C bonds and to high molecular weights. The stiffness of the solid polymer is also attributed to restricted rotation. The polymer exhibits high thermal stability and retains its physical properties over a wide range of temperatures. The loss of strength occurs at about the crystalline melting point. It is possible to use the material for long periods at 300(cid:1)C without any signi\ufb01cant loss of its strength.  \f6.17 Halogen-Bearing Polymers  383  6.17.2 Polychlorotri\ufb02uoroethylene  The monomer can be prepared by dechlorination of trichlorotri\ufb02uoroethane with zinc dust and ethanol.  Cl  F  Cl  F  F  Cl  Zn  C2H5OH  F  Cl  F  F  +  ZnCl2  It is a toxic gas that boils at (cid:3)26.8(cid:1)C. Polymerization of chlorotri\ufb02uoroethylene is usually carried out commercially by free-radical suspension polymerization. Reaction temperatures are kept between 0 and 40(cid:1)C to obtain a high molecular weight product. A redox initiation based on reactions of persulfate, bisul\ufb01te, and ferrous ions is often used. Commercial polymers range in molecular weights from 50,000 to 500,000.  Polychlorotri\ufb02uoroethylene exhibits greater strength, hardness, and creep resistance than does polytetra\ufb02uoroethylene. Due to the presence of chlorine atoms in the chains, however, packing cannot be as tight as in polytetra\ufb02uoroethylene, and it melts at a lower temperature. The melting point is 214(cid:1)C. The degree of crystallinity varies from 30 to 85%, depending upon the thermal history of the polymer. Polytri\ufb02uorochloroethylene is soluble in certain chloro \ufb02uoro compounds above 100(cid:1)C. It \ufb02ows above its melting point. The chemical resistance of this material is good, but inferior to polytetra\ufb02uoroethylene.  6.17.3 Poly(vinylidine \ufb02uoride)  The monomer can be prepared by dehydrochlorination of 1,1,1-chlorodi\ufb02uoroethane:  Cl  F  F  F  H  + HCl  or by dechlorination of 1,2-dichloro-1,1-di\ufb02uoroethane [280]:  Cl  F  F  F  F  F  Vinylidine \ufb02uoride boils at (cid:3)84(cid:1)C. The monomer is polymerized in aqueous systems under pressure. Details of the process, however, are kept as trade secrets. Two different molecular weight materials are available commercially, 300,000 and 6,000,000. Poly(vinylidine \ufb02uoride) is crystalline and melts at 171(cid:1)C. The material exhibits fair resistance to solvents and chemicals, but is inferior to polytetra\ufb02uoroethylene and to polytri\ufb02uorochloroethylene.  6.17.4 Poly(vinyl \ufb02uoride)  Vinyl \ufb02uoride monomer can be prepared by addition of HF to acetylene. The monomer is a gas at room temperature and boils at (cid:3)72.2(cid:1)C. Commercially, vinyl \ufb02uoride is polymerized in aqueous medium using either redox initiation or one from thermal decomposition of peroxides. Pressures of up  \f384  6 Common Chain-Growth Polymers  to 1,000 atm may be used. Radicals generated at temperatures between 50 and 100(cid:1)C yield very high molecular weight polymers.  Poly(vinyl \ufb02uoride) is moderately crystalline. The crystal melting point, Tm, is
