Repository: JonathanOnorato/ChemLP

# ChemLP
A Chemistry Natural Language Processing Tool

File: Bowman/textbook_files/Polymer_Chemistry_by_Koltzsenburg_Maskos_and_Nuyken.json (part 27 of 30)
liquid state when heated  above their melting point or dissolved", "however, a number of substances, under certain  conditions, form an additional state-that of an anisotropic liquid", "on the one hand, this  phase exhibits the typical characteristics of a liquid, that is, it has a more or less viscous  flow behavior", "on the other hand, its physical properties are anisotropic, typical of crys- tals", "as the physical properties of this phase lie somewhere between those of a crystal and  those of an isotropic liquid, it is referred to as liquid crystalline or mesophase", "a substance  that can form a mesophase is called mesogenic", "the three-dimensional position and orien- tation long-range-order present in the crystal is partially lost in this phase", "the formation  of this kind of liquid crystalline phase is also known as mesomorphism", " if the transition of a pure substance from a crystalline state to a mesophase is caused  by a change in temperature, then the mesophase formed is referred to as a thermotropic  mesophase", "liquid crystalline phases, which are transformed into a mesogen by adding a  solvent, are called lyotropic mesophases", "amphotropic substances can form both kinds of  mesophases", " 20.2    lyotropic liquid crystals  so-called lyotropic phases are two- or multi-component systems made up of a solvent,  amphiphilic compounds, and, often, water", "lyotropic mesogens are often typical soaps,  such as the alkaline salts of long-chain fatty acids or quaternary alkyl ammonium com- pounds with at least one long alkyl chain, but can also be polyhydroxy compounds and  carbohydrates that have been modified to make them, in part, water repellant", " the  dissolved  amphiphiles  form  micelles  in  certain  temperature  and  concentration  ranges", "the shape of the micelles is strongly dependent on the solvent and the shape of the  amphiphilic  molecules  and  can  vary  greatly,  with  the  resulting  shapes  ranging  from  spheres and cylinders to double-layered shapes (", "fig", "20.1)", " micelles are usually able to move around freely when the surfactant concentration is  low", "as long as this is the case, these liquids are not referred to as liquid crystals", "if the   20   517  20  20.4 \u00b7  liquid crystalline structures   ", "fig", "20.1  examples of the  different shapes formed by  amphiphilic molecules", "  (a) spherical micelle (left)", "  (b) cylindrical micelle (middle)", " (c) double layer lamella   (a mesophase)   ", "fig", "20.2  4\u2032-octyl  biphenyl-4-carbonitrile-an  example of a thermotropic  liquid crystalline material  c8h17  cn   concentration of amphiphile is greater the micelles become organized into more highly  ordered liquid crystalline phases and superstructures", " with changes in temperature or concentration the mesophases can transform into one   another", "such transformations are reversible", " 20.3    thermotropic liquid crystals  thermotropic liquid crystals do not directly transition from a crystalline into a liquid state  when heated", "instead they pass through one or several additional phases within limited  and well-defined temperature ranges", "these phases often have anisotropic physical prop- erties,  such  as  those  that  can  occur  in  crystals;  however,  they  exhibit  flow  behavior", " a  well-known  example  is  4\u2032-octyl  biphenyl-4-carbonitrile  (", "fig", " 20.2)  which  undergoes  transition  into  a  liquid  crystalline  state  at  22  \u00b0c  and  then  transforms  into  an  even  less  ordered mesophase when heated further to 34 \u00b0c", "the transition into an isotropic melt  only takes place at 41 \u00b0c", " the thermotropic liquid crystalline state typically, but not exclusively, occurs in com- pounds with pronounced molecular anisotropy", "this means that this state often occurs in  compounds  made  up  of  molecular  rods  (calamatic  mesogens)  or  discs  (discotic  meso- gens)", "several selected structural varieties are shown in ", "fig", "20.3", " 20.4    liquid crystalline structures  typical  liquid  crystals  are  characterized  by  an  orientational  order  of  their  anisometric  molecules and a partial or complete destruction of the positional foci of their molecules", " in the simplest case the orientational order is maintained, such as the orientation of the  long  axes  of  rod-shaped  calamatic  molecules  in  small  regions,  so-called  domains", " the  molecular orientation found in nematic or cholesteric calamatic phases are shown sche- matically in ", "fig", "20.4", " the  rod  molecules\u2019  centers  of  gravity  are  statistically  distributed  in  the  nematic  phase", "however, all molecules are orientated in one preferential direction, the director", "     518  chapter 20 \u00b7 liquid crystalline polymers   ", "fig", "20.3  typical structural  units in liquid crystalline  substances  r'  r'  r  r'  r'  r  r'  r  ro  ro  o  o  r  r  or  or  or  or   ", "fig", "20.4  visualization of  (a) nematic and (b) cholesteric  phase (the rotation of one layer  with respect to another by 90\u00b0 is  fortuitous)  a  b  the  degree  of  orientation  in  relation  to  the  direction  field  is  a  result  of  the  thermal  movement of the molecules", "this value is designated by the order parameter s:  s =  2 cos \u03b8  \u2212  3 2  \uf8eb \uf8ec \uf8ed  1 3  \uf8f6 \uf8f7 \uf8f8     (20.1)  \u03b8 is the deviation of the long axis of a molecule from the preferential direction", "if all the  molecules are oriented exactly in parallel, s = 1", "for an isotropic melt, s = 0", " the  cholesteric  phase  is  closely  related  to  the  nematic  phase", " one  can  view  the  orientation  shown  in  ", "fig", " 20.4a  as  a  level  on  which  a  vertical  axis  can  be  placed", " if,  along  this  axis,  the  preferential  direction  of  orientation  changes  continually,   the result is a nematic phase with a helical superstructure (cholesteric phase, ", "fig", "20.4b)", "cholesteric phases usually only occur in chiral mesogens or mixtures of achiral meso- gens  with  optically  active  substances", " this  is  why  these  phases  are  also  called  chiral-  nematic", "they are of great technical importance for appliances with displays", " the so-called smectic phases have a higher degree of order than nematic liquid crys- tals", "in smectic phases the mesogens are ordered because of intermolecular interactions in  equidistant lamellae, that is, with positional orientation (", "fig", "20.5)", "at present a number  of smectic phases are known which have been labeled from sa to sk depending on the date  of their discovery", "the individual phases can be distinguished by the orientation of the   20   20.4 \u00b7  liquid crystalline structures   ", "fig", "20.5  examples of  smectic phases with varying  degrees of order  519  20  side group  connecting unit  central unit  r  r  r  r  r  r  r  r  r  r  r  r   ", "fig", "20.6  structural principle and examples of discotic mesogen with rigid central cores  mesogens in each layer and the deviation of the director from a right angle to the layers", " for more detail the interested reader is referred to the specialist literature", " in contrast to the situation in crystals, the individual layers in a smectic phase remain  mobile with respect to one another", "the viscosity of smectic phases is higher than that of  nematic and cholesteric phases as a result of the higher degree of order", " so-called polymorphic mesogens pass through several mesophases when heated", "as  the temperature increases the phase with the highest energy (lowest order) is the most  stable", " discotic  mesophases  can  form  from  disc-shaped  molecules", " the  general  struc- tural  principle  of  this  class  of  compounds  is  shown  in  ", "fig", " 20.6", " discotic  mesomor- phism can occur if optimal area coverage is achieved by the side chains in the peripheral  region and perfect space filling in the central area is achieved by the disc-shaped core of  the mesogen", " classical discots are made up of a rigid, flat, disc-shaped central moiety onto which  flexible side chains are attached via connecting groups", "the central core can be an aro- matic,  heteroaromatic,  or  metal-complex  system,  onto  which  flexible  side  chains  with  ether, thioether, ester, or amide connecting groups are attached", " scyllo-inositol  hexaesters  (", "fig", " 20.7)  are  examples  of  non-rigid  central  cores  that  form  discotic  mesophases", " mesogens  with  regional  cores  and  pyramidal  mesogens  are  also systems that deviate from the usual basic design of discotic mesogens", "their more  ordered phases are thus better referred to as columnar or stacked mesophases", "    520  chapter 20 \u00b7 liquid crystalline polymers  or  or  ro  ro  or or  scyllo-inositol hexaester  r  n  n  r  oc  cr n coco  r  pyramidal mesogen  or  or  ro  ro  o  o  o  o  or  or  o  o  ro  or  or  mesogen with regional cores   ", "fig", "20.7  examples of discotic mesogens without rigid, flat cores and without pronounced disc-like  form   ", "fig", "20.8  nematic-discotic  mesophases", "(a) schematic  diagram of the molecular   order", "(b) orientation of the  director  a  b  n  the  nematic  phase  is  also  the  least  ordered  phase  in  discotic  systems", " as  in  the  calamatic- nematic phase the centers of gravity of the molecules are distributed isotropi- cally in space and the mesogens have only a one-directional order", "although the director  is parallel to the molecule\u2019s long axis in rod-shaped molecules, the preferential direction  for discots is normal to the disc plane (", "fig", "20.8)", " if discotic mesogens are stacked on top of one another, and thus form columns, then  structures with two-dimensional order, such as hexagonal-columnar phases, are formed   (", "fig", "20.9)", "the discotic molecules can have differing degrees of order along the column  axis", " some substances are able to form mesogens by association", "this association can be  caused  by  columbic-,  dispersion-,  van-der-waals-,  charge-transfer-,  or  hydrogen  bond  interactions", "an example of this is shown in ", "fig", "20.10", " 20  20.5    characterization of mesophases  a  characterization  of  mesophases  can  be  made  using  differential  scanning  calorimetry  (dsc), polarization microscopy, and x-ray diffraction", "  20.5 \u00b7 characterization of mesophases  521  20   ", "fig", "20.9  schematic diagram  of a hexagonal columnar phase  view of 110-plain  side view   ", "fig", "20.10  mesogenic cyclic  dimer of a 4-alkoxy benzoic acid  h2n+1cn o  o  cnh2n+1  colh phase  o  ho  oh  o  20.5.1   heat flow calorimetry  this method of dsc is one of the most important methods used in modern polymer analysis  and in the analysis of mesophases for determining the thermal characteristics of new materials", "the temperature of the phase transitions and the associated enthalpy and entropy can  be  determined  using  dsc", " with  this  method  the  first-order  nature  of  the  transitions  between the crystalline, liquid crystalline, and disordered phases is exploited", "thus, the  transition appears as a peak in the dsc thermograph, whose integral gives a measure of  the heat associated with the transition", "", "figure 20.11 shows a typical thermograph with  two transitions", " such thermographs provide information about the temperature of the phase transi- tions and the degree of order", "highly-ordered phases generally exhibit strong hysteresis", "in  addition, the enthalpy of the transition increases with the difference in the degree of order  across  the  transition  (", "table  20.1)", "the  difference  in  temperature  between  the  heating  and the cooling cycle peaks for the same phase transition is caused by the relationship  between the respective rates of phase transition", " 20.5.2   polarization microscopy  whereas  dsc  provides  only  indications  of  the  existence  of  a  mesophase,  using  a   polarization  microscope  equipped  with  a  thermostat-controlled  stage  enables  one  to  determine exactly whether a mesophase is indeed present", "a polarization microscope has  a  polarizer  between  the  source  of  light  and  the  condenser  lens  as  well  as  an   analyzer  beneath the eyepiece", "the sample can therefore be viewed in linear, polarized light", "all  (liquid) crystals that are not cubically symmetrical demonstrate  birefringence", " when the light ray hits the coplanar birefringent sample it is split into two separate  beams whose polarization planes are perpendicular to one another", "these separate beams  move in two different directions with different refractive indices and therefore have differ- ent speeds", "this leads to a path difference when the light exits the sample, which is linearly      522  chapter 20 \u00b7 liquid crystalline polymers   ", "fig", "20.11  dsc-curves of  poly(8-(4\u2032-methoxy biphenyl-4yl  oxy)-octyl methacrylate)  showing two phase transitions", " (a) heating", "(b) cooling  c i m r e h t o d n e  a  b  50  75 temperature / \u00b0c  100  125   ", "table 20.1  phase transition enthalpies (kelker and hatz  1980)  nematic \u2192 isotropic  smectic \u2192 isotropic  0.8-9.6 kj/mol  2.9-12.9 kj/mol  crystalline \u2192 isotropic  7.0-117.0 kj/mol  dependent on the thickness of the layer and the difference between the refractive indices", " because of this path difference, interferences occur, which result in a rotation of the oscil- lation plane of the light reaching the analyzer", " during  the  analysis,  a  thin  layer  of  the  sample  is  placed  between  two  glass  sheets", " subject to the arrangement of the mesogens in the different phases, characteristic defect  structures are formed on the surface of the glass sheets when they come into contact with  domains having different orientations, and when different domains come in contact with  one another", "the sum of these defects is referred to as texture", "examples of smectic, nem- atic, and cholesteric textures are shown in ", "fig", "20.12", " 20.5.3   x-ray diffraction  x-ray  diffraction  is  the  most  important  method  for  characterizing  the  different  meso- phases in liquid crystals", "the analysis of the position and intensity of the x-ray reflections  allows an essentially complete description of the mesophase structure", "using monochro- matic  x-rays  with  a  wavelength  of  \u03bb,  the  direction  of  constructive  interference  of  the  beams diffracted by the structures with a periodicity d below the angle 2\u03b8 can be deter- mined using the bragg equation:  20  n  2 l \u22c5 = \u22c5  dhkl  \u22c5  sin \u03b8 (  hkl  )     (20.2)   20.6 \u00b7 liquid crystal polymers  523  20  n  n  a  b  c   ", "fig", "20.12  examples of (a) nematic, (b) smectic, and (c) cholesteric textures (lavrentovich 2011)   a detailed discussion of the x-ray diffraction patterns of liquid crystals is rather complex  and lengthy and is not given here", " additional  analytical  methods  for  characterizing  mesophases  are  miscibility  studies  with known liquid crystals, examination of the electro-optical behavior of mesophases,  dielectric spectroscopy, atomic force microscopy (afm), and rheology", " 20.6    liquid crystal polymers  a large number of structures are conceivable for polymers that have typical anisometric  mesogen groups as repeating units (", "fig", "20.13)", "in the first instance, one can distinguish  between two basic types:     524  chapter 20 \u00b7 liquid crystalline polymers  calamatic  discotic  mclp  sclp  sclc elastomer  sclc duromer   ", "fig", "20.13  structures of polymeric liquid crystals", "mclp main chain liquid crystal polymers, sclp side  chain liquid crystal polymers   5 those with mesogen groups as part of the polymer main chain  5 those mesogen groups as part of the side chains  the subgroups mclp (main chain liquid crystal polymers) and sclp (side chain liq- uid crystal polymers) constitute the dendritic and highly branched liquid crystalline poly- mers described in 7 sect", "20.6.4", " 20.6.1   liquid crystalline main chain polymers  as can be seen in ", "fig", "20.13, anisometric mesogens are linearly or laterally connected  with respect to their long axes", "for this reason, rotations around the horizontal or vertical  axes of the mesogens are inhibited", "most mclp are linked linearly and the whole spec- trum of reactions described in 7 chap", "8 can be used to synthesize them (", "fig", "20.14)", " however,  the  direct  linking  of  mesogens  often  leads  to  problems,  especially  if,  as  a  result  of  polymerization,  the  melting  point  changes  and  becomes  higher  than  the   decomposition  temperature", " a  typical  example  is  4-hydroxybenzoic  acid", " benzoic  acid  phenyl esters with low molecular weights are well-known liquid crystals", "the analog poly- mer is, however, no longer fusible", "the possibilities shown in ", "fig", "20.15 can be used to  achieve a liquid crystalline state:  20   20  525  b  n  a  a  ab  b  n   ", "fig", "20.14  possibilities for combining monomeric mesogene to form mclp  20.6 \u00b7 liquid crystal polymers  n a  a  +  n b  n  a   ", "fig", "20.15  liquid crystalline  polymers (a) with aromatic side  groups, (b) with flexible main  chain segments, and (c) with  flexible side chains", "r-(ch2)nch3   b  b  o  a  b  c  o  c  o  c  o  c6h5  o  n  n  n  ch3  o  o c  o ch2 c m  n  o  ro  o  c  ro  o  c  n  1", " comonomer building blocks with aromatic side groups are incorporated into the   2", " rigid mesogen groups are linked with one another using flexible spacers   3", " flexible chains are laterally inserted into the mesogens as substituents in linear   main chain (", "fig", "20.15a)  (", "fig", "20.15b)  macromolecules (", "fig", "20.15c)  liquid  crystalline  main  chain  polymers  often  form  nematic  phases  above  their  melting temperature", "if a polymer is made up of two or more different monomer build- ing blocks then smectic order is possible", "the formation of the more highly ordered  smectic phase is facilitated by the insertion of spacers between the liquid crystalline  building blocks", " the melting point of rigid, rod-shaped polymers can be decreased by the addition of a  suitable solvent to such an extent that a liquid crystalline state can be achieved", "thus, the  aromatic polyamide shown in ", "fig", "20.16 can form a nematic phase in concentrated sul- furic acid", " ", "figure  20.17  shows  an  example  of  a  lateral  arrangement  of  a  mesogen  group  in  a   main chain", "    526  chapter 20 \u00b7 liquid crystalline polymers   ", "fig", "20.16  aromatic  polyamide which forms a  nematic phase in sulfuric acid   ", "fig", "20.17  lateral  arrangement of a mesogen  group in the main chain", "n = 10,  12, 14, 20  o  h3c  o  c  o  o  o  h  n  n  o  n  h  o o c  o  c  ch2  n  m  o  o  c  o  ch3  by spinning the polymers shown in ", "figs", "20.16 and 20.17 through a die, a macro- scopically uniform orientation along the fiber can be imposed (", "fig", "20.18)", "the ordered  nematic structure is retained after cooling the fiber to a glass", "the mechanical strength in  the direction of the long axis is produced by the covalent bonds along this axis, and is thus  very high, whereas horizontally van-der-waals interactions, that is, significantly weaker  forces, determine the tensile strength", "thus, polymers processed in this way are often used  as high performance fibers", " main chain polymers with liquid crystalline properties have gained industrial impor- tance as fibers and in composite materials because of their exceptional mechanical proper- ties, such as their high tensile strength after spinning, or their dimensional stability and  low thermal expansion coefficients", " 20.6.2   liquid crystalline side chain polymers  20  the mesogen groups in sclp are generally attached randomly along the polymer back- bone  by  flexible  spacers  (", "figs", " 20.19  and  20.20)", " radical  polymerization  and  polymer  analogous reactions are the most commonly used methods for synthesizing sclp", "  20.6 \u00b7 liquid crystal polymers   ", "fig", "20.18  spinning an  mclp", "\u2192 director  527  20  molecular orientation within the fiber  air gap  cogulation bath  in contrast to the analogous small molecule mesogens, the corresponding sclp gen- erally  have  lower  transition  temperatures  and  the  liquid  crystal  phase  transitions  are  dependent on the degree of polymerization; increasing with increasing degree of polym- erization, usually, up to a degree of polymerization pn of about 100", " the flexible linkage between the mesogens and the polymer backbone facilitates the  formation of more highly ordered smectic structures if the side chain lengths are longer", " the flexible spacer needs to be at least four atoms long", "the rotation around the long axis  of the spacer is only possible if the mesogen has a linear as opposed to a lateral arrange- ment", " if one cools lc- (liquid crystal-) polymers below the temperature at which liquid crystal- linity first appears, phases with greater degrees of order can sometimes be obtained, just as for  small molecular liquid crystals", "however, the structure does not continue to change below the  glass transition temperature of the polymer", "this combination of glass state and anisotropic  physical properties enables such polymers to be used as optical storage elements in the fields  of linear and nonlinear optics", "in modern electro-optical display elements, the position of the  director  is  influenced  by  the  application  of  external  electrical  or  magnetic  fields  and  its  ordered state is then frozen by cooling the polymer to below its glass temperature", " these materials can also be used for holography", "an ordered polymer, which contains  a dye exhibiting cis-trans-isomerism, can be heated by radiation and transformed into a  liquid crystalline state", "if isomerization of the linear trans-dye in the angled cis-dye takes  place at the same time, then the state of order of the phase changes (", "fig", "20.21)", " the disorder created by the laser beam is frozen by cooling the polymer to below the glass   temperature", "thus, one can \u2018inscribe\u2019 something, such as an image, into a polymer layer", " 20.6.3   liquid crystalline elastomers (lce)  if sclp with flexible main chains are transformed into networks, the translational diffu- sion  of  the  main  chain  is  inhibited", " however,  the  chain  segments  remain  mobile", " the  movement  of  the  mesogens  linked  to  the  network  is  less  inhibited,  and  these  can  form  liquid crystalline phases", "such systems display the behavior of small molecule liquid crys- tals and are dimensionally stable and rubber elastic, two typical properties of elastomers      528  chapter 20 \u00b7 liquid crystalline polymers   ", "fig", "20.19  synthetic route to  sclp  o  c  o  n  o  c  o  spacer  mesogen  o  +  n  h2c  ch  ch3  si  h  n  ch3  si  o  ch2  n  h2 c  (7 sect", "18.8)", "the synthesis route shown in  ", "fig", " 20.22 has proved to  be successful for  these kinds of polymers", " it  involves  the  copolymerization  of  mesogen  monomers  with  monomers  having  an  additional  reactive  functionality  (a)  that  can  be  transformed  into  networks  by  reacting  with b", "mechanical deformation of the rubber leads to a macroscopic orientation of the  mesogens", "these materials can be used, for example, as separating membranes", " a highly promising application of lces is as actuators", "the incorporation of photo- chromic  moieties  into  lces  leads  to  materials  which  shrink  when  irradiated  with  uv  light because of the photochemical reactions of the photochromic groups which can result  in a decrease in the nematic order", " 20.6.4   dendritic and hyper-branched polymers  20  dendritic  polymers  can  be  distinguished  from  linear  polymers  by  their  multiple  branches", "these can be either structurally perfect with centrally-symmetric architec- tures (dendrimers) or star polymers without radial symmetry and randomly  distributed    20.6 \u00b7 liquid crystal polymers  529  20  h3c  ch2 c  o  o  c  n  ch2 o  6  c  o  o  o ch3  ch3 c  c  n  o (ch2)11  ch2  o  o  oc  o  o c  h3c  h2c  o  3  o ch2  ch3  3  a  b  c  ch3 o si  (ch2)10  n  h2c  o  or  or  or  ro  ro  r = (ch2)4 ch3   ", "fig", "20.20  selected examples of sclp", "(a) linearly bound calamitic mesogens", "(b) laterally bound  calamitic mesogens", "(c) discotic mesogens  branches  (hyper-branched  polymers  7  sect", "8.3.3)", " irrespective  of  structural  differ- ences,  by  linking  mesogenic  units  to  these  branched  structures,  liquid  crystalline  phases can result", " as  for  linear  lc-polymers,  a  distinction  is  made  between  those  in  which  the  mesogens are linked to the polymer structure via flexible alkyl units (", "fig", "20.23a)  and  those  in  which  the  mesogens  form  the  terminal  sections  of  the  chains   (", "fig", "20.23b)", " hyper-branched  polymers  are  more  easily  synthesized  than  dendrimers", " in  spite  of  their less perfect architecture, they should thus be considered interesting alternatives to  dendrimers as carriers of mesogens", "hyper-branched mclps were first reported in 1992      530  chapter 20 \u00b7 liquid crystalline polymers   ", "fig", "20.21  changing state of  order because of laser  irradiation  h\u03bd  a  b  a   ", "fig", "20.22  synthetic strategy  for liquid crystalline networks  (elastomers)", "a represents a  reactive functionality, b  represents a linking agent  +  a  a  2  a  + b  a  b  = mesogen  = spacer   ", "fig", "20.23  structures of dendritic lc-polymers", "(a) mesogens in the main chain", "(b) mesogens in the  side chains  20   references  531  20  oh  h3c  oh  +  o  oh  ho  oh  o  oh  o  ho  oh  o  o  h3c  o  o  o  o  ho  o  ho  o  ho  ho  oh  ho  ho  o  oh  o  ho  o  o  oh  ho  o  oh  oh  oh  ho  o  ho  o  o  ho   ", "fig", "20.24  synthesis of polyglycerine   ", "fig", "20.25  schematic  visualization of (a) lateral and  (b) terminal addition of  mesogens to a dendrimer or a  hyper-branched polymer", "m  mesogen, d dendrimer, h  hyper-branched polymer  a  b  d / h  m  d / h  m  (percec and kawasumi 1992)", "a suitable structure for end group functionalization with  mesogens is the highly flexible and water-soluble polyglycerine (", "fig", "20.24)", " thermotropic,  hyper-branched  lc-polymers  can  be  obtained  by  functionalization  with cyanobiphenyl (sunder et al", "1999)", "the mesogens can either be linked laterally or at  a terminal position to the dendritic or hyper-branched polymer (", "fig", "20.25)", " references  kelker h, hatz r (1980) handbook of liquid crystals", "verlag chemie, weinheim, s 36 lavrentovich od (2011) liquid crystal institute", "kent state university, ohio, oh percec v, kawasumi m (1992) synthesis and characterization of a thermotropic nematic liquid crystalline   dendrimer polymer", "macromolecules 25:3843-3850  sunder a, quincy m-f, mulhaupt r, frey h (1999) hyperbranched polyether polyols with liquid crystalline   properties", "angew chem int ed 38:2928-2930   533  21  polymers  and the environment  21.1    introduction and definitions - 534   options available for recycling plastics - 534  in-plant recycling - 535  21.2  21.2.1  21.2.2  direct reuse - 535 21.2.3  21.2.4    material recycling - 536  raw material recycling - 537  21.3  21.3.1  21.3.2   21.4  21.4.1  21.4.2  21.4.3    plastics and energy - 538  energy recovery from synthetic materials - 538 energy footprint of synthetic materials - 540   biopolymers - 541  polymers based on renewable raw materials - 542  biologically degradable polymers - 545  discussion - 547  references - 549  \u00a9 springer-verlag berlin heidelberg 2017 s", "koltzenburg et al., polymer chemistry, doi 10.1007/978-3-662-49279-6_21   534    chapter 21 \u00b7 polymers and the environment  21  around 280,000,000 (280 million!) tons of synthetic polymers were produced for subse- quent use in 2011", "an annual increase in per-capita consumption of around 5% is expected  through 2015", "in light of these numbers, one must question the impact this consumption  and use have on the environment", "this concerns not only the resulting high volumes of  waste produced but also issues such as recycling, energy, renewable raw materials, and  sustainability", " close  relationships  and  interactions  exist  between  all  these  fields,  which  should not be ignored but are, nevertheless, all too often insufficiently considered in cur- rent discussions in these fields", " an all-encompassing solution to the problems that exist in these fields cannot be pro- vided within the scope of this book; indeed, such a solution remains to be found", "the aim  of this chapter is to explain the basic concepts and terms that are relevant in relation to the  above-mentioned interdependencies", " 21.1    introduction and definitions  some of the basic terms used when dealing with the recycling of plastics are defined in this  section", "  reuse the general term reuse encompasses all the options available for the processing of plastics,  regardless  of  whether  the  waste  products  are  directly  processed  into  new  plastics  or  whether they are reused in a different manner", "this term also includes so-called energy  utilization  in  particular,  that  is,  the  use  of  plastic  waste  for  the  purpose  of  producing  energy", "  recycling the recycling of plastic waste refers to the processing of old waste into new plastics, or  their  being  processed  to  be  put  to  another  use,  with  the  exception  of  energy  recovery", " recycling thus refers to all types of material utilization", " the relationship between these terms can thus be described by the following equation:  + reuse recycling energy utilization  =  21.2    options available for recycling plastics  plastic  waste  occurs  at  every  stage  along  the  chain  of  production  and  use  of  plastics   (", "fig", "21.1)", "fundamentally, the waste can be recycled in four different ways, which are  explained briefly in the following", "the options available differ from one another according  to the stage in the value chain where the waste occurs and at which stage the plastics can  be reintroduced into the chain", "each of the four principle routes is used-for reasons that  are easily understood but are explained-to considerably different extents", "  21.2 \u00b7 options available for recycling plastics   ", "fig", "21.1  synthetic polymer  value chain  535  21  petrochemistry  raw materials  monomer fabrication  monomers  polymerization  polymers  processing/shaping  plastic article  use  21.2.1   in-plant recycling  in-plant recycling refers to the reuse of plastic waste created during processing", "plastic waste  products such as stamping remnants (chad), deburred remnants from injection molded  parts, or products not meeting the product specifications are used in this context", "these  waste products are collected, and, often simply after grinding, reused for the same process", " the advantages are obvious", "the accumulated waste not only consists of a single polymer,  it is also clean", "thus, it is ideal for reuse in the same process, although it is often necessary  to blend the recycled waste with virgin material to maintain the required mechanical prop- erties; for this reason, this recycling option can be considered as general practice", " 21.2.2   direct reuse  many plastic parts can, generally, be used multiple times", "requirements for this are that  they can be detached from other components to which they may be attached without dam- age, and that no wear and tear has occurred", "the classic example is plastic shopping bags  that are used multiple times", "the above-mentioned requirements are, however, often only  partly valid for plastic parts that are components in complex systems, such as materials  used in automobile parts and electronic appliances", "as a rule, using a plastic bag multiple  times is not problematic; however, packaging that has come into contact with perishable  goods, such as yogurt or fresh meat, needs to be carefully cleaned before being reused", "  536    chapter 21 \u00b7 polymers and the environment  21  if the plastic parts need to be sorted and cleaned, the overall ecological and economic  balance  can  become  negative  compared  with  other  available  options  examined  in  this  chapter", "this is on account of the energy and the volume of cleaning agents (which often  subsequently end up in the environment) needed for the cleaning stage", "reuse is, never- theless, a frequently used recycling option for clean plastic parts", " 21.2.3   material recycling  the term material recycling denotes the reintroduction of plastic waste into a manufacturing  processes", "for this purpose, plastic waste is collected after use-in germany, for example, in  the well-known \u201cyellow sack\u201d-and then given a new form (7 see chap", "17)", "however, com- plex processing of the waste is necessary between collection and forming", "this includes:  5 sorting  5 crushing  5 washing  5 drying  5 extrusion  5 granulation  during sorting, the aim is to separate the individual plastic types from one another so  as to obtain an extract as chemically pure as possible from the range of materials present  in the collected materials", "for this purpose a general, numerical classification of the most  important types of plastics, shown in ", "table 21.1, has been introduced", " the classification can be found on the molded part in a triangle shaped out of arrows   (", "fig", "21.2)", "the first number zero is occasionally omitted", "  ", "table 21.1  classification of polymers for recycling  class  material  01  02  03  04  05  06  07  polyethylene terephthalate (pet)  high density polyethylene (hdpe)  polyvinylchloride (pvc)  low density polyethylene (ldpe)  polypropylene (pp)  polystyrene (ps)  others   ", "fig", "21.2  polymer labeling;  here ldpe   21.2 \u00b7 options available for recycling plastics  537  21  as most polymers are immiscible with one another (7 chap", "2), good segregation is   necessary to obtain a high-quality material for further processing", " however,  as  well  as  the  obvious  benefits  in  reducing  waste,  the  materials  recycling   option also has significant disadvantages:  5 the material history is unknown", "during reprocessing, it can be expected that the   material may have been decomposed and/or contains peroxide or keto groups from  oxidation processes (7 chap", "15) or unsaturated double bonds (from elimination  reactions)", "likewise, polymers such as polybutadiene, which per se contain double  bonds, may have further cross-linked", "  5 additionally, as mentioned above, thorough cleaning of the waste is necessary which   is costly", "  5 as mentioned in 7 chaps", "15 and 17, many synthetic materials contain additives such   as pigments/dyes, fillers and reinforcing materials, plasticizers, and reacted or  unreacted stabilizers", "all of these cannot, generally, be separated from the polymers", " as these accompanying substances can vary vastly from one batch of waste to  another, it is exceptionally difficult to produce a consistent, high-quality product  from the resulting product", " for these reasons, the plastics obtained from material recycling are generally signifi- cantly inferior with respect to their quality when compared with non-recycled (\u201cvirgin\u201d)  polymers", " furthermore, it should be noted that simple material recycling cannot be carried out   on the following, widely used, polymer classes:  5 copolymers and polymer blends, which cannot be separated into single grades  5 duroplasts which, as a result of their cross-linked state, are insoluble and infusible   and therefore cannot simply be reprocessed  all  in  all,  material  recycling  only  makes  sense  if  the  material  available  is  clean  and  well-characterized", " this  is,  for  example,  often  the  case  for  plastic  drink  bottles  (largely  poly(ethylene terephthalate))", "however, in most other cases, the inferior material proper- ties of the recycled material, the high costs of segregating the different plastic types, and  the negative energy balance of the many complex individual steps all question the efficacy  of material recycling of finished and used polymer articles", " 21.2.4   raw material recycling  so-called raw material recycling of synthetic material involves, for example, a degradation  of  the  polymers  via  pyrolysis  or  solvolysis,  in  contrast  to  material  recycling,  discussed  above, during which the macromolecules are not chemically altered", "during this process,  for example, the main chain of a polyolefin is thermally split into different olefins", "polymers  with groups that can be hydrolyzed, and especially monomer polyesters, can be regenerated  hydrolytically or by exposure to particular solvents", "mixtures of substances of low molecu- lar weight form which, according to the starting material used, can be re-used as mono- mers,  as  basic  chemicals,  or  as  fuel", " the  processes  used  are  usually  relatively  harsh  and  non-selective", "however, they have the advantage that they can be used for synthetic waste    538   chapter 21 \u00b7 polymers and the environment  that is not well separated and sorted according to type and for contaminated and/or com- posite materials", "they are also suitable for copolymers and polymer blends", "a typical exam- ple of a new industry that is developing based on such techniques is tire recycling", "the high  costs and energy required by such processes are problematic", "the latter in particular is dealt  with in more detail in the next section", " 21  21.3    plastics and energy  the plastics value chain and the different recycling options that exist are considered in  relation to the whole material flow of the petrochemical industry in this chapter", "as well  as this, the energy balance for polymeric materials is also discussed", " 21.3.1   energy recovery from synthetic materials  against the background of depleting amounts of fossil fuel, it is worth briefly considering  the continuing role of crude oil as the most important raw material in the chemical and  synthetic materials industries", " worldwide, roughly 90 % of the oil produced is used in approximately equal propor- tions for both transport/mobility and heating/heat production, that is, uses in which this  raw material is fed into oil-fired heating systems or vehicle motors", "barely 10 % of the oil  produced is used for the production of chemical products", "around half of this amount  becomes the raw material for synthetic materials", "", "figure 21.3 shows the flow of polymeric  materials  taking  the  different  recycling  options,  discussed  in  7 sect", " 21.2,  into  consider- ation", " consideration of ", "fig", "21.3 begs the question as to whether it would not make more  sense first to use a large proportion of crude oil in the form of a chemical product and  then to use it for the production of energy, rather than simply feeding it into a combus- tion  process  without  any  interim  use", " naturally  this  only  makes  sense  for  chemical  products  that  have  an  energy  value  comparable  to  that  of  crude  oil", " however,  with  regard to this last point, polymers are especially attractive, as ", "fig", "21.4 demonstrates", " this figure clearly shows that polyolefins and polystyrene in particular, both have energy  values corresponding almost exactly to those of fossil energy sources", "why this is the  case becomes clear immediately when viewing the chemistry of these macromolecules  (pure
