Repository: JonathanOnorato/ChemLP

# ChemLP
A Chemistry Natural Language Processing Tool

File: Bowman/textbook_files/Polymer_Synthesis_Theory_and_Practice_by_Braun_Cherdron_Rehahn_Ritter_and_Voit.json (part 27 of 28)
originating from the initial diisocyanate leading i.e., to intermolecular interaction of urethane, urea and allophanate h-bridges (see sects", "4.2.1 and 4.2.1.2)", "additional crosslinks are obtained with multifunctional polyalkylene oxides", "  372  5 modification of macromolecular substances  moreover, flexible foams are characterized by utilization of special emulsifiers in their synthesis yielding an open-cell architecture, whereas for rigid foams emulsifiers are chosen that create more closed-cell structures", "as diisocyanate for both types, the commercially available mixture of 80% 2,4-toluene diisocyanate and 20% 2,6-toluene diisocyanate is especially suitable", "if foam formation is to take place at room temperature, and especially when hydroxy compounds with second- ary hydroxy groups are used [poly(propylene glycol)s], the presence of a catalyst is generally required (see sect", "4.2.1)", " as previously mentioned, the homogeneity of foamed materials and the propor- tion of open and closed cells can be influenced by additives such as emulsifiers and stabilizers", "emulsifiers (e.g., sodium, potassium, or zinc salts of long-chain fatty acids) cause a uniform distribution of water in the reaction mixture, ensuring homogeneous foaming, while stabilizers (certain silicone oils) prevent a breakdown of the cell structure at the beginning of the reaction and also act as pore regulators", "for laboratory experiments, it is sufficient to mix the industrial individual components with vigorous stirring", "for the preparation of uniform foams with the proportions of polyhydroxy compound, optimum properties, however, diisocyanate, and additives must be very carefully balanced by using precision feeding and mixing techniques", " example 5.26 preparation of a flexible polyurethane foam safety precautions: before this experiment is carried out, sect", "2.2.5 must be read as well as the material safety data sheets (msds) for all chemicals and products used", " 10 g of a polyester with an oh number of 60 (see example 4.1a) and 3.5 g of toluene diisocyanate are well mixed in a 250 ml plastic beaker for 1 min using a wooden stick", "a mixture of 0.1 g of n,n-dimethylbenzylamine, 0.2 g of 50% aqueous solution of a non-ionic emulsifier, 0.1 g of an aqueous solution of sodium dodecyl sulfate, 0.025 g of a poly(dimethylsiloxane), and 1 g of water are then added with intensive stirring", "after 1 min the expansion of the foam is practically finished; 20-30 min later (depending on the prevailing atmospheric conditions) the surface of the polyurethane foam is no longer tacky", "the flexible foam (total volume about 150 cm3) can now be removed from the beaker and mechanically stressed after a day", " main applications of flexible polyurethane foams are in mattresses, upholstery,  and packaging", " example 5.27 preparation of a rigid polyurethane foam safety precautions: before this experiment is carried out, sect", "2.2.5 must be read as well as the material safety data sheets (msds) for all chemicals and products used", " in a 250 ml plastic beaker 10 g of a strongly branched polyester with a high oh number of about 350-370 (see example 4.1b; or commercial sample, e.g., desmophen 4070 x from bayer ag) and 15 g of methylene di(phenylisocyanate) liquid mixture of the diisocyanate with poly-mdi, e.g., (technical product,   bibliography  373  desmodur 44v20l from bayer ag) are thoroughly mixed using a wooden stick", "to this mixture successively 0.2 g silicon stabilizer (e.g., tegostab b 8460 from goldschmidt), 0.3 g water, and 0.1 g dimethylcyclohexylamine (catalyst) are added", "the mixture is stirred vigorously until foaming starts", "after standing for 1 h, the rigid, brittle foam can be removed from the beaker (total volume about 250 cm3)", " a small amount of nonreacted isocyanate groups in the hardened foam can be  detected by ir spectroscopy", " rigid polyurethane foams are mainly used as insulating and damping materials  (construction industry, cooling equipment, ship construction)", " bibliography  allen g, bevington j (eds) (1989) comprehensive polymer science, vol 6", "pergamon, oxford eisenbach cd, baumgartner m, guenter c (1986) in: lal j, mark je (eds) advances in elastomers  and rubber elasticity (polyurethanes)", "plenum, new york  gachter r, m\u20aculler h (eds) (1993) plastics additives handbook, 4th edn", "hanser, munich houben-weyl (1987) methoden der organischen chemie, vol e20, makromolekulare stoffe,  thieme, stuttgart  klemm d (1998) comprehensive cellulose chemistry", "wiley-vch, weinheim manas-zloczower i (ed) (2009) mixing and compounding of polymers: theory and practice, 2nd  edn", "carl hanser verlag, munich  paul dr, bucknall cb (2000) polymer blends", "wiley-vch, weinheim pionteck j, wypech g (eds) (2007) handboodk of antistatics", "chemtec publishing, toronto rabek jf (1996) photodegradation of polymers", "springer, berlin/heidelberg/new york utracki la (ed) (1991) two-phase polymer systems", "hanser, munich/vienna/new york/  utracki la (1998) commercial polymer blends", "chapman & hall, london/new york xanthos m (1992) reactive extrusion, principles and practice", "hanser, munich xanthos m (ed) (2005) functional fillers for plastics", "wiley-vch verlag/gmbh&co kgaa,  barcelona  weinheim  zweifel h (1998) stabilization of polymeric materials", "springer, berlin/heidelberg/new york   functional polymers  6  the overwhelming number of known polymers can be basically sub-divided into those for structural applications and those, which come over with specific functions", "the former ones as well as the later ones, called functional polymers, play important roles since the early days of polymer science and technology", "the latter ones, however, usually are not so much characterized by their thermo-mechanical properties, but rather by their inherent functionalities instead, which they develop due to special constitutional features", "for example, some of their atoms or groups of atoms may undergo specific interactions with solvents, ions, cells, surfaces, fillers or other polymers", "alternatively, specific optical or electronic properties may result from the molecular and supramolecular architecture of these macromolecules", "polyelectrolytes like poly(acrylic acid) or poly(diallyldimethylammonium chloride), and polymeric stabilizers like polyvinylalcohol or polyethyleneglycol [poly(ethylene oxide), peo], all of them characteristic examples of functional polymers, are large- scale technical products nowadays", "they have found widespread application in e.g", "hygiene and cosmetics products", "moreover, polymeric additives and compatibilizers simplify polymer processing and morphology design, and allow the preparation of transparent nanocomposites with improved or even novel property profiles", "photoresins and photoresists are key compounds of photolithography", "as such, they are revolutionizing the printing technology, and paved the way for semiconductor and microelectronics industry", "in the year 2000, moreover, the nobel prize was awarded to a.j", "heeger, a.g", "macdiaramid and h", "shirakawa for the development of electrically (semi)conducting polymers, which are key players in our today\u2019s organic (opto)electronic", " the first synthetic functional polymers were developed in the early days of the twentieth century already", "they were prepared using standard polymerization techniques like free radical or step-growth polymerization reactions", "the increased material needs in modern technology and the increased complexity of polymeric materials, however, led to a strong expansion of this field especially in recent years", "today\u2019s synthetic techniques allow a much better control of the polymers\u2019 structure,  d", "braun et al., polymer synthesis: theory and practice, doi 10.1007/978-3-642-28980-4_6, # springer-verlag berlin heidelberg 2013  375   376  6 functional polymers  architecture, functionality, molar mass and dispersity, and hence allow tailoring polymers according to the needs of a specific application", "this accounts specially for the functional polymers, whose \u201cfunction\u201d is more in the focus than their mechanical properties - even though they have to fit the full range of application needs", "for example, polymeric additives have to have a sufficient thermal stability to survive melt processing, and for the wide-spread thin-film applications the functional polymers require good mechanical film stability as well as sufficient thermal, chemi- cal, and oxidative stability", " representative classes of functional polymers include e.g", " \u2022 polymers carrying ionically charged groups (polyelectrolytes), which undergo specific interactions and show specific solution and ph-responsive properties \u2022 amphiphilic block copolymers forming e.g", "micelles and aggregates, and  stabilizing additives and (nano)fillers  \u2022 polymeric stabilizers (pvoh, peg, various block and graft copolymers) \u2022 polymeric additives like rheology modifiers \u2022 polymeric carrier resins for catalytic or chromatographic applications (e.g", "ion  exchange resins) intrinsically electron-conducting polymers  \u2022 \u2022 photoactive polymers \u2022 thermo-responsive polymers \u2022 bioactive polymers, bioconjugates and drug delivery systems  the scope of functional polymer systems has broadened tremendously in recent years", "for example, various \u201chybrid\u201d materials have been developed additionally, which combine synthetic and biological polymers as well as organic and inorganic/metallic components", "especially the field of biomaterials and polymers for biomedical applications cannot be addressed adequately in the context of this book, and only some selected examples of biodegradable polymers and biomaterials have been given earlier (see example 5.15: hydrolytic degrada- tion of an aliphatic polyester and 5.16: hydrolytic degradation of cellulose)", "the synthesis of polylactide - as one of the most well-known and frequently used biodegradable polymers in medical application as e.g", "wound dressing or degrad- able suture material - is covered by example 3.5", "many active components used in diagnostics, therapy as well as in biomedical studies are made biocompatible by \u201cpegylation\u201d, the introduction of polyethylene glycol chains (peg synthesis through ring-opening polymerization, see example 3.24 for poly(tetrahydrofu- ran))", "thus, many of the polymers described already in this book fit under the term \u201cfunctional polymers\u201d, as prominent example polyelectrolytes are covered in sects", "1.3.1.2 and 5.2.1, and some more references to already given examples will be referred to in the following chapters", " it cannot be the goal of this text book to address examples of all these and many further functional polymer structures and applications", "due to the very high - and continuously further increasing - importance of functional polymers in modern life and technology, this chapter will focus on some selected topics out of the broad   6.1 gels  377  fig", "6.1 physically crosslinked gel  fig", "6.2 chemically crosslinked gel  scope of that polymer class instead, which have led to new applications in recent years", "these are: \u2022 gels \u2022 responsive \u201csmart\u201d polymers \u2022 polymers with optoelectronic properties  6.1  gels  generally speaking, a gel consists of a crosslinked polymer and a liquid", "the polymer or \u201cgelling agent\u201d absorbs large amounts of solvent without being dissolved", "the term gel was established in 1861 by graham and originated from gelatin", "in food and coating industry, naturally occurring organic gelling agents like polysaccharides and proteins are frequently used", "in food industry, hydrogels are used as additives in jelly, sauces, bakery products and in dairy products, in order to give them the desired texture and to prevent them from drying", "covalently cross- linked polyacrylates in superabsorbent polymers - used for hygiene articles such as baby diapers - have gained enormous economic importance", " gels are classified by their source (natural or synthetic), chemical composition, the three-dimensional network structure and the liquid medium", "generally, one can differentiate between chemically (fig", "6.1) and physically (fig", "6.2) cross-linked gels", "while chemical gels are characterized by covalent linkages between the structural units (see example 6.1), networks of physical gels are based on non- covalent interactions, such as dipole-dipole-interactions, hydrogen bonds, hydro- phobic interactions, polyvalent metal ions, van der waals forces, and host-guest interactions (see example 6.2)", "the outstanding feature of thermo-reversible organo- or hydrogels is their ability to form and cleave linkages depending on temperature (see example 6.3)", "these gels can be characterized by the type of their cross-linkage", "semi-crystalline polymers generate micro-crystallites in the   378  6 functional polymers  low-molecular matrix, for example polyvinylchloride in dioctyl phthalate", "another reason for the formation of a thermo-reversible gel can be helix forma- tion, as in bio-polymers like gelatin, agarose, carragennan and gellan gum", "additionally, phase-separation leads to formation of physical gels", "in this case cross-linking points can be amorphous (e.g", "atactic polystyrene) or crystalline", "recently, the development of hydrogels became increasingly important", "mainly smart gels are in the focus of research, due to their stimuli-responsive behavior towards temperature, electrical excitation, incident light, ph value and salt effects", " example 6.1 synthesis of hydrophilic physically crosslinked gel-building polymer safety precautions: before this experiment is carried out, sect", "2.2.5 must be read as well as the material safety data sheets (msds) for all chemicals and products used", " 0.5 g of dried poly(acrylic acid) (1,800 g/mol) is mixed with 5 mol-% [with regard to the repeating units of poly(acrylic acid)] of dodecyl amine (64 mg )", "the mixture is grinded, filled into an 8 ml vial with a stir bar and flushed with argon", "the vial is then closed with a septum and put into the mw cavity", "the reaction takes place at 75 w for 5 min (preheating time \u00bc 2 min)", "the temperature is measured using a fiber optic temperature gage and controlled by permanent adjust- ment of the air cooling (t \u00bc 140()c)", "a gel-forming polymer is obtained after neutralization with naoh", "z0 [paa 1,800, 1 g/ml] \u00bc 0.58; z0 [gel, 1 g/ml] \u00bc 1,168  example 6.2 synthesis of hydrophilic chemically crosslinked gel-building polymer safety precautions: before this experiment is carried out, sect", "2.2.5 must be read as well as the material safety data sheets (msds) for all chemicals and products used", " 7.2 g of acrylic acid and 20 ml of distilled water are placed in a 100 ml flask and stirred for 15 min under nitrogen", "200 mg of butanediol diacrylate (bdda) is added to the mixture", "0.5 mol% of sodium disulfite and 0.5 mol% of potassium peroxodisulfate is dissolved in 1 ml water and added to the solution", "the reaction mixture is stirred 1 h under nitrogen", "within 1 h the gel effect occurs and the polymerization ends", "yield: quantitative", "the amount auf water sorption is quantified by the degree of swelling: the ratio of the swollen polymer mass to that of dry polymer", "the dry polymer shows a degree of swelling in water of about a factor of 5 (after 1 h) and a factor of 130 (after 24 h), respectively", " example 6.3 synthesis of a thermo-sensitive gel safety precautions: before this experiment is carried out, sect", "2.2.5 must be read as well as the material safety data sheets (msds) for all chemicals and products used", "  6.2 responsive \u201csmart polymers\u201d  379  5 g of n-isopropylacrylamide and 20 ml of distilled water are placed in a 100 ml flask and stirred for 15 min under nitrogen", "640 mg of butanediol diacrylate (bdda) is added to the mixture", "0.5 mol% of sodium disulfite and 0.5 mol% of potassium peroxodisulfate are dissolved in 1 ml water and added to the solution", "the reaction mixture is stirred 1 h under nitrogen", "after 1 h a white solid precipitates", "the solid is filtered out and dried at 70()c", "yield: quantitative", "the polymer is soluble in water below 32()c and precipitates from aqueous solution above that temperature", " 6.2  responsive \u201csmart polymers\u201d  \u201csmart polymers\u201d are macromolecular materials that change their properties and/or shape depending on their environment and their surroundings", "some examples of environmental changes that can affect polymers are temperature, the presence of water, chemicals or analytes, ph changes, the presence/intensity of light, electrical fields, mechanical forces etc", " whereas in the beginning many standard polymers have been considered as \u201csmart\u201d due to their specific design needed in an application, the term is today used only for those polymers that respond in a dramatic way to very slight changes in their environment", "in addition, the responses achieved today have been greatly enlarged due to the increasing preparation of various functional composites", "thus, the introduction of magnetic particles induces magnetic responses in polymeric materials and gels, and e.g", "new sensoric properties can be introduced into polymers by incorporation of various quantum dots", "whereas specific responses have been known and studied for a long time in biological macromolecules, smart polymers are becoming increasingly prevalent as polymer chemists learn about the chemistry and triggers that induce conformational changes in polymer structures and devise ways to take advantage of, and control them", "new polymeric materials are being chemically formulated that sense specific environmental changes e.g", "in biological systems, and adjust tools for diagnostics, sensors, microsystems, drug delivery or other metabolic control mechanisms", "but uses of smart polymers cover also well-known hydrogels, classi- cal degradable polymers or photoresins", " in a predictable manner, making them useful  certainly, a highly important and well-known class of polymers are those which undergo major changes in solubility by a light-induced process, like photopoly- merization, photodegradation (ablation) and photocrosslinking (see also sect", "3.1.4 and example 3.13)", "these polymers, known as photoresins or photoresists, are the base of modern computer and communication technology: they allow the photo- lithographic creation of patterns which are then reproduced in mass production (printing technologies) or into the semiconductors (integrated circuits)", "a waste variety of materials have been developed adapted to the light used for patterning", "the major challenge today is the increased miniaturization in the information technology which requires smaller and smaller features with high requirements on the responsiveness of the polymers used", "thus, polymeric resists are today   380  6 functional polymers  available for uv-, deep-uv- or even electron-beam lithography", "one distinguishes between positive and negative working photoresins", "in the first case, solubility of the resin is enhanced upon irradiation (e.g", "degradation process or activation of a dissolution enhancer)", "in the second case, the solubility is reduced by e.g", "polymer- ization processes or crosslinking", "early examples for uv-resists are polyviny- lalcohol/cinnamoyl diazide (positive) resins", "today often chemically amplified resins are used, which are based on photocatalytic processes", "the photopolymerization (see example 3.13) is mainly used in the printing technology e.g", "for the preparation of large-scale printing plates according to letter press technique (so-called flexoprint process) used to print on packaging materials like plastic foils", "other photoactive polymers as well as polymers having specific electrical properties or those responding to electric fields (piezoelectric polymers) are covered in sect", "6.3", " novolac/naphthochinone  (negative)  acid  and  another important class of responsive polymers is that which responds on chemical changes", "the most important trigger is ph", "it allows changes in the charged status of the polymers (see sect", "1.3.1.2 and 5.2.1 on polyelectrolytes) leading to major changes in solubility upon ph changes", "especially, hydrogels - polar, slightly crosslinked materials (see sect", "5.2.1.2, example 5.11) - are addressed here due to the possibility to adapt the degree of swelling significantly by the applied ph", "changes in the swelling allows for controlled uptake and release of water and included components like drugs or others", "in addition, ph-responsive gels - mostly based on poly(acrylic acid) gels - are increasingly used in microsystems as actuators", "they can open or close valves and channels e.g", "in a lab-on-a-chip device upon changes in ph due to the changes in the degree of swelling", "in addition to hydrogels, various polymers have been developed for sensors, diagnostic or separation techniques", "they usually show a specific interac- tion with various analytes from water vapour and volatile organic compounds ions, various analytes and chemicals to drugs and (voc) thin polymer layers made up e.g", "from biomolecules", "in the simplest way, polyimides are used in humidity sensors: they take up and release water vapour in a controlled fashion", "the corresponding changes in the thin film (thickness, refrac- tive index or conductivity) are measured in the sensor to quantify the uptake", "in more complex systems, specific interacting groups are introduced (e.g", "in ion exchange resins, see example 5.9 and 5.10 or in cyclodextrin-containing polymers, see example 3.14a) which allow a selective uptake of specific analytes", "a further expansion of chemically responsive polymers is demonstrated by the concept of molecular imprinting", "here analytes are not only included in the functional poly- mer due to specific interactions but also by adaption the analytes\u2019 shape in three- dimensional cavities", " to salts, metal  one of the more recently developed material classes is that of thermo-responsive polymers", "this accounts mainly for those polymers showing a so-called lower critical solution temperature (lcst) or - to a much less extent - an upper critical solution temperature (ucst), meaning polymers that change their solution status significantly upon temperature changes", "in general, this behaviour is the result of a delicate balance of hydrophilic and hydrophobic groups in the polymer", "the major   6.2 responsive \u201csmart polymers\u201d  381  (pnipaam) and others poly(n-alkylacrylamide)s  aspect in this response is thermodynamic, and is based on the dissociation of hydrogen-bonds upon heating", "below lcst, water-polymer hydrogen bonds dom- inate, whereas above lcst polymer-polymer interactions start to dominate leading to precipitation", "one of the most well-known example in this regard is poly(n- isopropylacrylamide) that exhibit a lower critical solution temperature (lcst) and remarkable hydration- dehydration changes in aqueous solution in response to relatively small changes in temperature", "below lcst, pnipaam chains hydrate to form an expanded struc- ture; above lcst, i.e", "above the cloud point at a given concentration, tc, pnipaam chains dehydrate and collapse", "pnipaam-based hydrogels have attracted much attention since their lcst in water is in the physiologically interesting range", "thus, these polymers may be applied in the biomedical field as stimulus-sensitive materials", "other examples for polymers showing lcsts are cellulose derivatives, poly(ethylene oxide) (peo), polyethyloxazoline (see exam- ple 3.27), polyvinylmethylether, or poly(n-vinylcaprolactam)", "similar as for ph- sensitive gels, thermoresponsive polymers are often prepared as gels which change the degree of swelling upon temperature changes, allowing for significant changes in volume as well as for changes in release and up-take properties", "applications again are seen in the biomedical field or in actuators", "an example for a thermore- sponsive hydrogel is given in sect", "6.1 (example 6.3)", " 6.2.1 polymer networks with shape memory effect  further examples of thermo-responsive polymers are shape-memory polymers", "shape memory behavior is known for some time for metals and alloys with use in medical application, aerospace, and micro-machinery/actuators", "however, it can also be observed in polymers of specific bulk structure", "these smart materials have the ability to return from a deformed state (temporary shape) to their original (permanent) shape induced by an external stimulus (trigger)", "most shape-memory polymers (spm) can retain two shapes, and the transition between them is induced by temperature", "in some recent smps, heating to certain transition temperatures allows to fix three different shapes", "in addition to temperature change, the shape change of smps can also be triggered by an electric or magnetic field, light or solution", "shape memory polymers cover a wide property-range from stable to biodegradable, from soft to hard, and from elastic to rigid, depending on the structural units that constitute the smp and include thermoplastic and thermoset (covalently cross-linked) polymeric materials", "representative shape-memory polymers are segmented polyurethanes with ionic or mesogenic components made by prepolymer methods", "other block copolymers also show the shape- memory effect, such as block copolymers of polyethylene terephthalate (pet) (peo), block copolymers containing polystyrene and poly(ethylene oxide) and poly(1,4-butadiene), and aba triblock copolymers made from poly (2-methyl-2-oxazoline) and poly(tetrahydrofuran), but also partially dehydro- chlorinated poly(vinyl chloride) and nylon/polyethylene graft copolymers are reported to perform as smps", "  382  6 functional polymers  fig", "6.3 photo series demonstrating the shape memory effect of a polymer network from a temporary shape to a permanent shape at 25()c after twisting and freezing at ()20()c (from left to right)  polymers exhibiting shape-memory effects have both a visible, current (tempo- rary) form and a stored (permanent) form", "once the latter has been manufactured by conventional methods, the material is changed into another, temporary form by processing through heating, deformation, and finally, cooling", "the polymer maintains this temporary shape until the shape change into the permanent form is activated by a predetermined external stimulus", "the structural reasons of this effect lie in the molecular network structure of the polymers, which contains at least two separate phases e.g", "as in segmented block copolymers", "the phase showing the highest thermal transition, tperm, is the temperature that must be exceeded to establish the physical cross-links responsible for the permanent shape", "the switching segments, on the other hand, are the segments with the ability to soften above a certain transition temperature (ttrans) and are responsible for the temporary shape", "exceeding ttrans (while remaining below tperm) activates the switching by softening these switching segments and thereby allowing the material to resume its original (permanent) form", " industrial applications of shape memory polymers are e.g", "as foams in the building industry and in sportswear", "further potential applications include self- repairing structural components", "more recently, especially potential biomedical applications are discussed as, e.g., intravenous cannula, self-adjusting orthodontic wires and selectively pliable tools for small scale surgical procedures", " shape memory polymers (smps) are generally applied as polymer networks", "the existence of permanent cross-links is the reason for their performance", "smps can be either chemically or physically cross-linked polymer networks", "molecular chains with a thermal transition at ttrans serve as molecular switch triggering the shape memory effect", "due to the flexibility of the network chains, the polymer can show extensive deformation at temperature above ttrans", "in contrast, by freezing the smp below ttrans, the network chains lose their mobility, and the polymer can be frozen in a temporary shape", "the cross-links stabilize the permanent shape of the networks in the course of shape memorizing", "the photo series demonstrates the shape memory effect of a polymer network (fig", "6.3) showing the transition from a temporary shape to a permanent shape at room temperature after twisting and freezing at ()20()c depending on time", " example 6.4 synthesis of a bicomponent polymer network through a radical polymerization of methacrylic acid 2-ethoxyethyl ester and bis(acrylate) safety precautions: before this experiment is carried out, sect", "2.2.5 must be read as well as the material safety data sheets (msds) for all chemicals and products used", "  6.3 polymers with specific (opto)electronic properties  383  x  o  o  o  o  y  +  o  o  o  60\u00b0c initiator  polymer network  20.0 g (126 mmol) of methacrylic acid 2-ethoxyethyl ester and 2.0 g (10 wt%) of 1,6-hexanediol diacrylate are added to a 25 ml two-neck round-bottom flask equipped with a septum", "while stirring, the reaction mixture is purged with nitrogen", "after 30 min", "15.4 mg (0.07 wt%) of a radical initiator 2,20-azobis(2,4- dimethyl)valeronitrile are added to the reaction mixture", "the liquid is injected into a mold and heated to 60()c for 24 h", "the cross-linked polymer is removed from the mold", "in a vacuum drying cabinet the rest monomer is extracted from the polymer network (125()c and 1.2 mbar, 2 days)", " 6.3  polymers with specific (opto)electronic properties  functional polymers are of increasing importance even in the field of (opto) electronics and related areas", "polymeric materials show plenty of desirable features when compared with traditional inorganic materials", "for example, they are rather cheap, easily processable from the melt or solution (coating, printing, etc.), film- forming and flexible (unlike fragile inorganic materials)", "also, well-established and convenient reactions of organic and organo-metallic chemistry can be used to tailor these materials to a specific purpose", " optoelectronics in general deals with the conversion of electrical power into electromagnetic radiation (i.e., visible light), and vice versa with the conversion of (sun)light into electrical power (photovoltaics, pv)", "the devices commonly used for these two conversion processes are known as light-emitting diodes (leds) and solar cells (scs), respectively", "if organic polymers play the major role in these devices, they are named \u201corganic\u201d or \u201cpolymer-based\u201d", "abbreviations are used such as oleds, poleds, osc, psc, opv, and so on", "the principal architectures of oleds and oscs are shown in fig", "6.4, and additionally the most relevant elementary processes occurring in those devices are sketched", " in an operating oled device, electrons are withdrawn from the functional polymer at its interface to the anode as soon as a sufficiently high voltage is applied", "chemically spoken, the polymer is oxidized, a so-called \u201chole\u201d (electron-deficient site) is injected, which formally is characterized by a positive charge", "accordingly, this oxidation process is called \u201chole injection\u201d", "from the cathode side, on the other hand, electrons are injected into the functional material, the polymer is reduced, and a negative charge carrier - called \u201celectron\u201d - appears at the interface", "  384  6 functional polymers  fig", "6.4 fundamental architectures and elementary processes occurring in operating oleds (top) and osc (bottom) devices  driven by the electric field, the injected charge carriers migrate into the polymer bulk, and hence move toward each other from the opposite interfaces", "when inside the organic layer an electron meets a hole, they recombine: an electron-hole pair is formed, which represents an electronically excited state (exciton)", "the exciton finally can relax into the electronic ground state by emission of light (radiant relaxation, often termed as \u201celectro-luminescence\u201d)", "such electro-luminescence is possible without restrictions if a singlet exciton is formed: in this case, radiant relaxation is spin-allowed fluorescence", "unfortunately, most of the excitons formed in oleds are triplet excitons", "in this case, radiant relaxation is spin-forbidden", "if conventional organic polymers are used as electro-luminescent materials, therefore, this (major) fraction of excitons gets lost, and heats up the device due to non-radiant relaxation processes", "however, it is possible to offer alternative pathways to the radiant triplet relaxation: introduction of so-called triplet emitters, which open pathways for radiant relaxation with spin-inversion, help increasing power effi- ciency of such devices: they open the complementary electro-phosphorescence option for light generation", "therefore, development of tailored phosphorescence emitters (e.g., transition-metal complexes) is a hot-topic in current functional- polymer research", "  6.3 polymers with specific (opto)electronic properties  385  in an operating solar cell, the fundamental processes are inversed to those in oleds: upon absorption of light, a chromophoric unit of the functional polymer, or of a dye embedded into the polymer matrix, changes from its electronic ground state into an excited state", "in other words, one electron moves from the highest occupied molecular orbital (homo) of the absorbing entity into its lowest unoc- cupied molecular orbital (lumo)", "the formed excited state (exciton) may relax back following radiant or non-radiant pathways - which either results in the emission of a fluorescence quantum (photo-luminescence) or in heating (excitation of vibration modes)", "alternatively, the exciton will make use of its nature as an electron-hole pair, and separate into an \u201cisolated\u201d hole and an \u201cisolated\u201d electron located at different sites", "after successful charge-carrier separation, electron and hole move in opposite directions to their respective electrodes", "in order to minimize downstream recombination and deactivation processes, this latter migration process should proceed via different pathways for holes and electrons", " as one can see, functional polymers for (opto)electronic devices must feature many other abilities in addition to light absorption or light emission", "first of all, they must be able to transport charge carriers, i.e", "the electrons and holes, from the electrodes to the recombination and emission zone (in oleds), or vice versa from the absorbing dyes to the respective electrodes (in oscs)", "thus, they must be electrically conducting", "more precisely, they should rank among the electrical semi-conductors: in the ground state, they act as insulators to prevent short circuits", "after appropriate activation, however, which might be achieved due to injection or (light-induced) formation of charge carriers, they convert into a conductive state", "now, charge-carrier transport proceeds through the polymeric material predomi- nantly via redox cascades enabled by hopping and tunnelling processes, and its principal direction is given by the applied electrical field", "depending on the molecular constitution of the polymer, either it can provide high mobility for electrons only, for holes only, or for both types of charge carriers simultaneously", "most semi-conducting polymers that are used in optoelectronics have a back- bone, which contains alternating carbon-carbon single and multiple bonds", "there- fore, they are called \u201cp-conjugated polymers\u201d", "nevertheless, one should keep in mind that in those macromolecules p-electron conjugation by far is not spread over the whole backbone, but is limited to rather short segments: the so-called \u201ceffective conjugation length\u201d has been shown to include some few repeating units only, even if perturbations of chain geometry are minimized", "as a consequence, the absorption and emission properties do not change with increasing chain length if a minimum contour length of the system is exceeded", "on the other hand, changes of the local environment and the degree of ordering of the chain segments within the functional film may cause severe effects due to associated changes of the effective conjuga- tion", "attachment of lateral substituents to the \u201cconjugated\u201d polymers therefore not only is a measure to improve solubility and to adjust electronic properties, but also to stabilize the material in the functional film in the morphology requested to develop the targeted properties", "important examples of semi-conducting organic polymers are shown in fig", "6.5", " moreover, semi-conducting polymers for oleds must ensure well-balanced hole- and electron-injection from the electrodes as well as comparable (but not too   386  6 functional polymers  n  n  poly(trans-acetylene)  poly(cis-acetylene)  poly(para-phenylene)  n  n  poly(para-phenylene vinylene)  polyfluorene  rr  n  polypyrol  polythiophene  n h  s  n  n  fig", "6.5 some important examples of the basic structures of intrinsically (semi)conducting polymers  high) charge-carrier mobility for electrons and for holes", "in solar cells, on the other hand, the semi-conducting polymeric material should offer separated pathways for electrons and holes in order to minimize loss of energy by downstream electron- hole recombination processes", " another hot topic in modern functional polymer research deals with the devel- opment of materials that can be used as electrode materials: these polymers must offer high charge-carrier mobility, well-adapted energy levels of their frontier orbitals, and light should be able to pass without scattering and absorption, i.e., the electrode material should be transparent for visible light even in the conducting state", "today, inorganic oxides such as indium tin oxide (ito) are used as transpar- ent anode materials", "however, intense research has born first examples of organic polymers, mainly based on polythiophenes (such as pedot:pss, also known as baytron\u00ae p, from h.c", "starck co.; see fig", "6.6), that might be used as alternatives", "in addition to applications as functional materials in oleds and oscs, semi- conducting polymers are needed for other (opto)electronic devices as well", "with regard to displays, sensors, and radio-frequency identification tags (rfids) for example, it is a challenge to create polymer-based organic transistors (thin-film transistors, otft; field-effect transistors, ofets)", "figure 6.7 sketches an optional ofet design, and additionally shows schematically its principle of operation", " an ofet is composed of three electrodes, a source electrode, a drain electrode, and a gate electrode", "the gate electrode is separated from the source and drain electrodes by an insulator layer (silicon dioxide, or insulating polymers like polyhydroxystyrene)", "between source and drain electrode, moreover, an organic the semi-conductor semi-conductor is placed", "if no electric field is applied, performs as an insulator: charge carriers cannot cross over from the source to the gate electrode", "the transistor is in the \u201coff state\u201d", "if a sufficiently high electric field vg is applied between source and gate electrode, on the other hand, charge carriers   6.3 polymers with specific (opto)electronic properties  387  o  o  o  o  o  o  o  o  s  s  s  s  s  s  s  s  s  o  o  o  o  o  o  o  o  o
