Repository: JonathanOnorato/ChemLP

# ChemLP
A Chemistry Natural Language Processing Tool

File: Bowman/textbook_files/Principles_of_Polymer_Chemistry_by_Ravve.json (part 27 of 49)
approximately 200(cid:1)C. The high molecular weight polymers dissolve in dimethylformamide and in tetramethyl urea at temperatures above 100(cid:1)C. The polymer is very resistant to hydrolytic attack. It does, however, loose HF at elevated temperatures.  6.17.5 Copolymers of Fluoroole\ufb01ns  Mary different copolymers of \ufb02uoroole\ufb01ns are possible and were reported in the literature. Commer- cial use of \ufb02uoroole\ufb01n copolymers, however, is restricted mainly to elastomers. Such materials offer superior solvent resistance and good thermal stability.  The elastomers that are most important industrially are vinylidine \ufb02uoride\u2013chlorotri\ufb02uoroethylene [260] and vinylidine \ufb02uoride\u2013hexa\ufb02uoropropylene copolymers [282]. These copolymers are amor- phous due to irregularities in their structures and can range in properties from resinous to elastomeric, depending upon composition [283]. Those that contain 50\u201370 mole percent of vinylidine \ufb02uoride are elastomers. The Tg ranges from 0 to (cid:3)15(cid:1)C, also depending upon vinylidine \ufb02uoride content [284]. They may be cross-linked with various peroxides, polyamines [284], or ionizing radiation. The cross- linking reactions by peroxides take place through hydrogen abstraction by primary radicals:  +  R  n  F  F  F  m  F  2  F  F  n  +  RH  F  F  n  F  m  F  Copolymers of vinylidine \ufb02uoride with hexa\ufb02uoropropylene are prepared in aqueous dispersions using persulfate initiators. Hexa\ufb02uoropropylene does not homopolymerize but it does copolymerize. This means that its content in the copolymer cannot exceed 50%. Preferred compositions appear to contain about 80% of vinylidine \ufb02uoride. The cross-linking reactions with diamines are not completely understood. It is believed that the reaction takes place in two steps [285, 286]. In the \ufb01rst one, a dehydro\ufb02uorination occurs:  F  F  F  F  CF3  F  F  F  n  -HF  CF3  F  F  F  F  F  F  n  The above elimination is catalyzed by basic materials. These may be in the form of MgO, which is often included in the reaction medium. In the second step the amine groups add across the double bonds:  \f6.17 Halogen-Bearing Polymers  385  2  CF3  F  F  F  F  F  F  +  n  H2N  NH2  R  CF3  F  F  F  HN  n  F NH  CF3  R F  F  F  F  n  Free diamines, used for cross-linking, are too reactive and can cause premature gelation. It is common practice, therefore, to add these diamine compounds in the form of carbamates, like ethylenediamine carbamate or hexamethylene diamine carbamate. The above \ufb02uoro elastomers exhibit good resistance to chemicals and maintain useful properties from (cid:3)50 to +300(cid:1)C.  Copolymers of tetra\ufb02uoroethylene with hexa\ufb02uoropropylene are truly thermoplastic polyper\ufb02uor- oole\ufb01ns that can be fabricated by common techniques. Such copolymers soften at about 285(cid:1)C and have a continuous use temperature of (cid:3)260 to +205(cid:1)C. Their properties are similar to, though somewhat inferior to, polytetra\ufb02uoroethylene.  6.17.6 Miscellaneous Fluorine Containing Chain-Growth Polymers  One of the miscellaneous \ufb02uoroole\ufb01n polymers is a copolymer of tri\ufb02uoronitrosomethane and tetra\ufb02uoroethylene [287], an elastomer:  It can be formed by suspension polymerization. One procedure is to carry out the reaction in an aqueous solution of lithium bromide at (cid:3)25(cid:1)C with magnesium carbonate as the suspending agent. No initiator is added and the reaction takes about 20 h. Because the reaction in inhibited by hydroquinone and accelerated by ultra-violet light, it is believed to take place by a free-radical mechanism. Whether it is chain-growth polymerization, however, is not certain. A 1:1 copolymer is always formed regardless of the composition of the monomer feed, and the copolymerization takes place only at low temperatures. At elevated temperatures, however, cyclic oxazetidines form instead:  F  F n  O  N  CF3  F  F  CF3  ON  F2C  CF2  \f386  6 Common Chain-Growth Polymers  Two poly\ufb02uoroacrylates are manufactured on a small commercial scale for some special uses in jet  engines. These are poly(1,1-dihyroper\ufb02uorobutyl acrylate):  and poly(3-per\ufb02uoromethoxy-1,1-dihydroper\ufb02uoropropyl acrylate):  n  O  F  F  F  F  O  CF3  n  O  O  F  F  F  F  CF3  O  F  n  F m  o  F  The polymers are prepared by emulsion polymerization with persulfate initiators. Although many other \ufb02uorine containing polymers were described in the literature, it is not possible to describe all of them here. They are not utilized commercially on a large scale. A few, however, will be mentioned as examples. One of them is poly\ufb02uoroprene [288]:  The polymer is formed by free-radical mechanism, in an emulsion polymerization using redox  initiation. All three possible placements of the monomer occur [267].  Poly\ufb02uorostyrenes are described in many publications. A b-\ufb02uorostyrene can be formed by cationic mechanism [289]. The material softens at 240\u2013260(cid:1)C. An a,b,b-tri\ufb02uorostyrene can be polymerized by free-radical mechanism to yield an amorphous polymer that softens at 240(cid:1)C [290]. Ring-substituted styrenes apparently polymerize similarly to styrene. Isotactic poly(o-\ufb02uorostyrene) melts at 265(cid:1)C. It forms by polymerization with Ziegler\u2013Natta catalysts [291]. The meta analog, however, polymerized under the same conditions yields an amorphous material [291].  6.17.7 Poly(vinyl chloride)  Poly(vinyl chloride) is used in industry on a very large scale in many applications, such as rigid plastics, plastisols, and surface coatings. The monomer, vinyl chloride, can be prepared from acetylene:  + HCl  Cl  \f6.17 Halogen-Bearing Polymers  387  The reaction is exothermic and requires cooling to maintain the temperature between 100  and 108(cid:1)C.  The monomer can also be prepared from ethylene:  +  Cl2  30 - 50 oC  Cl  Cl  500 oC  kaolin  Cl  + HCl  The reaction of dehydrochlorination is carried out at elevated pressure of about 3 atm. Free-radical polymerization of vinyl chloride was studied extensively. For reactions that are  carried out in bulk the following observations were made [292]:  1. The polymer is insoluble in the monomer and precipitates out during the polymerization. 2. The polymerization rate accelerates from the start of the reaction. Vinyl chloride is a relatively  unreactive monomer. The main sites of initiation occur in the continuous monomer phase.  3. The molecular weight of the product does not depend upon conversion nor does it depend upon the  concentration of the initiator.  4. The molecular weight of the polymer increases as the temperature of the polymerization decreases.  The maximum for this relationship, however, is at 30(cid:1)C.  There is autoacceleration in bulk polymerization rate of vinyl chloride [293]. It was suggested by Schindler and Breitenbach [294] that the acceleration is due to trapped radicals that are present in the precipitated polymer swollen by monomer molecules. This in\ufb02uences the rate of the termination that decreases progressively with the extent of the reaction, while the propagation rate remains constant. The autocatalytic effect in vinyl chloride bulk polymerizations, however, depends on the type of initiator used [295]. Thus, when 2, 20-azobisisobutyronitrile initiates the polymerization, the autocat- alytic effect can be observed up to 80% of conversion. Yet, when benzoyl peroxide initiates the reaction, it only occurs up to 20\u201330% of conversion.  When vinyl chloride is polymerized in solution, there is no autoacceleration. Also, a major feature of vinyl chloride free-radical polymerization is chain transferring to monomer [296]. This is supported by experimental evidence [297, 298]. In addition, the growing radical chains can terminate by chain transferring to \u201cdead\u201d polymer molecules. The propagations then proceed from the polymer backbone [297]. Such new growth radicals, however, are probably short lived as they are destroyed by transfer to monomer [299].  The 13C NMR spectroscopy of poly(vinyl chloride), which was reduced with tributyltin hydride, the original polymer contained a number of short four-carbon branches [300]. showed that This, however, may not be typical of all poly(vinyl chloride) polymers formed by free-radical polymerization. It con\ufb02icts with other evidence from 13C NMR spectroscopy that chloromethyl groups are the principal short chain branches in poly(vinyl chloride) [301, 302]. The pendant chloromethyl groups were found to occur with a frequency of 2\u20133/1,000 carbons. The formation of these branches, as seen by Bovey and coworkers, depends upon head to head additions of monomers during the polymer formation. Such additions are followed by 1,2 chlorine shifts with subsequent propagations [301, 302]. Evidence from still other studies also shows that some head to head placement occurs in the growth reaction [303]. It was suggested that this may be not only  \f388  6 Common Chain-Growth Polymers  an essential step in formation of branches but also one leading to formation of unsaturation at the chain ends [303, 304]:  Cl  Cl  Cl  Cl  CH2Cl  CH2Cl Cl  Cl  Cl  Cl  Cl  + Cl  + H  Poly(vinyl chloride) prepared with boron alkyl catalysts at low temperatures possesses higher  amounts of syndiotactic placement and is essentially free from branches [305\u2013307].  Many attempts were made to polymerize vinyl chloride by ionic mechanisms using different organometallic compounds, some in combinations with metal salts [308\u2013312]. Attempts were also made to polymerize vinyl chloride with Ziegler\u2013Natta catalysts complexed with Lewis bases. To date, however, it has not been established unequivocally that vinyl chloride does polymerize by ionic mechanism. Use of the above catalysts did yield polymers with higher crystallinity. These reactions, however, were carried out at low temperatures where greater amount of syndiotactic placement occurs by the free-radical mechanism [313]. Vinyl chloride was also polymerized by AlCl(C2H5)O2H5 + VO(C3H7O2) without Lewis bases [312]. Here too, however, the evidence indicates a free-radical mechanism.  On the other hand, butyllithium\u2013aluminum alkyl-initiated polymerizations of vinyl chloride are unaffected by free-radical inhibitors [313]. Also the molecular weights of the resultant polymers are unaffected by additions of CCl4 that acts as a chain transferring agent in free-radical polymerizations. This suggests an ionic mechanism of chain growth. Furthermore, the reactivity ratios in copolymeri- zation reactions by this catalytic system differ from those in typical free-radical polymerizations [313]. An anionic mechanism was also postulated for polymerization of vinyl chloride with t-butylmagnesium in tetrahydrofuran [314].  Commercially, by far the biggest amount of poly(vinyl chloride) homopolymer is produced by suspension polymerization and to a lesser extent by emulsion and bulk polymerization. Very little polymer is formed by solution polymerization.  One process for bulk polymerization of vinyl chloride was developed in France where the initiator and monomer are heated at 60(cid:1)C for approximately 12 h inside a rotating drum containing stainless steel balls. Typical initiators for this reaction are benzoyl peroxide or azobisisobutyronitrile. The speed of rotation of the drum controls the particle size of the \ufb01nal product. The process is also carried out in a two-reactor arrangement. In the \ufb01rst one approximately 10% of the monomer is converted. The material is then transferred to the second reactor where the polymerization is continued until it reaches 75\u201380% conversion. Special ribbon blenders are present in the second reactor. Control of the operation in the second reactor is quite critical [315].  Industrial suspension polymerizations of vinyl chloride are often carried out in large batch reactors or stirred jacketed autoclaves. Continuous reactors, however, have been introduced in several manufacturing facilities [315]. Typical recipes call for 100 parts of vinyl chloride for 180 parts of water, a suspending agent, like maleic acid\u2013vinyl acetate copolymer, a chain transferring agent, and a monomer soluble initiator. The reaction may be carried out at 100 lb/in.2 pressure and 50(cid:1)C for approximately 15 h. As the monomer is consumed the pressure drops. The reaction is stopped at an  \f6.17 Halogen-Bearing Polymers  389  internal pressure of about 10 lb/in.2 and remaining monomer (about 10%) is drawn off and recycled. The product is discharged.  Emulsion polymerizations of vinyl chloride are usually conducted with redox initiation. Such reactions are rapid and can be carried out at 20(cid:1)C in 1\u20132 h with a high degree of conversion. Commercial poly(vinyl chloride)s range in molecular weights from 40,000 to 80,000. The polymers are mostly amorphous with small amounts of crystallinity, about 5%. The crystalline areas are syndiotactic [317, 318].  Poly(vinyl chloride) is soluble at room temperature in oxygen-containing solvents, such as ketones, esters, ethers, and others. It is also soluble in chlorinated solvents. The polymer, however, is not soluble in aliphatic and aromatic hydrocarbons. It is unaffected by acid and alkali solutions but has poor heat and light stability. Poly(vinyl chloride) degrades at temperatures of 70(cid:1)C or higher or when exposed to sun light, unless it is stabilized. Heating changes the material from colorless to yellow, orange, brown, and \ufb01nally black. Many compounds tend to stabilize poly(vinyl chloride). The more important ones include lead compounds, like dibasic lead phthalate and lead carbonate. Also effective are metal salts, like barium, calcium, and zinc octoates, stearates, and laurates. Organotin compounds, like dibutyl tin maleate or laurate, also belong to that list. Epoxidized drying oils are effective heat stabilizers, particularly in coatings based on poly(vinyl chloride). Some coating materials may also include aminoplast resins, like benzoguanamine\u2013formaldehyde condensate.  The process of degradation is complex. It involves loss of hydrochloric acid. The reactions are free radical in nature, though some ionic reactions appear to take place as well. The process of dehydro- chlorination results in formations of long sequences of conjugated double bonds. It is commonly believed that formation of conjugated polyenes, which are chromophores, is responsible for the darkening of poly(vinyl chloride). In addition, the polymer degrades faster in open air than it does in an inert atmosphere. This shows that oxidation contributes to the degradation process. All effective stabilizers are hydrochloric acid scavengers. This feature alone, however, can probably not account for the stabilization process. There must be some interaction between the stabilizers and the polymers. Such interaction might vary, depending upon a particular stabilizer.  6.17.7.1 Copolymers of Vinyl Chloride  A very common copolymer of vinyl chloride is vinyl acetate. Copolymerization with vinyl acetate improves stability and molding characteristics. The copolymers are also used as \ufb01bers and as coatings. Copolymers intended for use in moldings are usually prepared by suspension polymeriza- tion. Those intended for coating purposes are prepared by solution, emulsion, and suspension polymerizations. The copolymers used in molding typically contain about 10% of poly(vinyl acetate). Copolymers that are prepared for coating purposes can contain from 10 to 17% of poly(vinyl acetate). For coatings, a third comonomer may be included in some resins. This third component may, for instance, be maleic anhydride, in small quantities, like 1%, to improve adhesion to surfaces.  Copolymers of vinyl chloride with vinylidine chloride are similar in properties to copolymers with vinyl acetate. They contain from 5 to 12% of poly(vinylidine chloride) and are intended for use in stabilized calendaring.  Copolymers containing 60% vinyl chloride and 40% acrylonitrile are used in \ufb01bers. The \ufb01bers are  spun from acetone solution. They are non\ufb02ammable and have good chemical resistance.  6.17.8 Poly(vinylidine chloride)  Vinylidine chloride homopolymers form readily by free-radical polymerization, but lack suf\ufb01cient thermal stability for commercial use. Copolymers, however, with small amounts of comonomers \ufb01nd many applications.  \f390  6 Common Chain-Growth Polymers  The monomer, 1,1,2-trichloroethylene:  vinylidine  chloride,  can  be  prepared  by  dehydrochlorination  of  It is a colorless liquid that boils at 32(cid:1)C. Also, it is rather hard to handle as it polymerizes on standing. This takes place upon exposure to air, water, or light. Storage under an inert atmosphere does not completely prevent polymer formation.  Poly(vinylidine chloride) can be formed in bulk, solution, suspension, and emulsion polymerization processes. The products are highly crystalline with regular structures and a melting point of 220(cid:1)C. The structure can be illustrated as follows:  Cl  Cl  Cl  -HCl  400 oC  Cl  Cl  Cl  Cl  Cl  Cl  Cl  Cl  This regularity in structure is probably due to little chain transferring to the polymer backbone during polymerization. Such regularity of structure allows close packing of the chains and, as a result, there are no effective solvents for the polymer at room temperature.  Copolymerization of vinylidine chloride with vinyl chloride reduces the regularity of the structure. It increases \ufb02exibility and allows processing the polymer at reasonable temperatures. Due to extensive crystallization, however, that is still present in 85:15 copolymers of vinylidine chloride with vinyl chloride, they melt at 170(cid:1)C. The copolymerization reactions proceed at slower rates than do homopolymerizations of either one of the monomers alone. Higher initiator levels and temperatures are, therefore, used. The molecular weights of the products range from 20,000 to 50,000. These materials are good barriers for gases and moisture. This makes them very useful in \ufb01lms for food packaging. Such \ufb01lms are formed by extrusion and biaxial orientation. The main application, however, is in \ufb01laments. These are prepared by extrusion and drawing. The tensile strength of the unoriented material is 10,000 lb/in.2 and the oriented one 30,000 lb/in.2.  Vinylidine chloride is also copolymerized with acrylonitrile. This copolymer is used mainly as a barrier coating for paper, polyethylene, and cellophane. It has the advantage of being heat sealable.  6.18 Poly(vinyl acetate)  Vinyl acetate monomer can be prepared by reacting acetylene with acetic acid:  +  O  OH  O  O  The reaction can be carried out in a liquid or in a vapor phase. A liquid phase reaction requires 75\u201380(cid:1)C temperatures and a mercuric sulfate catalyst. The acetylene gas is bubbled through glacial acetic acid and acetic anhydride. Vapor phase reactions are carried out at 210\u2013250(cid:1)C.  \f6.19 Poly(vinyl alcohol) and Poly(vinyl acetal)s  391  Typical catalysts are cadmium acetate or zinc acetate. There are other routes to vinyl acetate as well, based on ethylene.  Commercially, poly(vinyl acetate) is formed in bulk, solution, emulsion, and suspension polymerizations by free-radical mechanism. In such polymerizations, chain transferring to the polymer may be as high as 30%. The transfer can be to a polymer backbone through abstraction of a tertiary hydrogen:  R  +  RH +  It can also take place to the methyl proton of the acetate group:  R  +  RH  +  O  n  O  n  O  O  n  O  O  n  O  O  The polymer has a head to tail structure and is highly branched. It is quite brittle and exhibits cold \ufb02ow. This makes it useless as a structural plastic. It is, however, quite useful as a coating material and as an adhesive for wood. The polymer is soluble in a wide range of solvents and swells and softens upon prolonged immersion in water. At higher temperatures or at extended exposures to temperatures above 70(cid:1)C, the material loses acetic acid.  A number of copolymers are known where vinyl acetate is the major component. In coatings, vinyl acetate is often used in copolymers with alkyl acrylates (line 2-ethylhexyl acrylate) or with esters of maleic or fumaric acids. Such copolymers typically contain 50\u201320% by weight of the comonomer and are usually formed by emulsion polymerization in batch processes. They are used extensively as vehicles for emulsion paints.  Shaver and coworkers [319] investigated the mechanism of bis(imino)pyridine ligand framework for transition metal systems-mediated polymerization of vinyl acetate. Initiation using azobisisobu- tyronitrile at 120(cid:1)C results in excellent control over poly(vinyl acetate) molecular weights and polymer dispersities. The reaction yields vanadium-terminated polymer chains which can be readily converted to both proton-terminated poly(vinyl acetate) or poly(vinyl alcohol). Irreversible halogen transfer from the parent complex to a radical derived from azobisisobutyronitrile generates the active species.  6.19 Poly(vinyl alcohol) and Poly(vinyl acetal)s  Vinyl alcohol monomer does not exist because its keto tautomer is much more stable. Poly(vinyl alcohol) can be prepared from either poly(vinyl esters) or from poly(vinyl ethers). Commercially, however, it is prepared exclusively from poly(vinyl acetate). The preferred procedure is through  \f392  6 Common Chain-Growth Polymers  a transesteri\ufb01cation reaction using methyl or ethyl alcohols. Alkaline catalysts yield rapid alcoholyses. A typical reaction employs about 1% of sodium methoxide and can be carried to completion in 1 h at 60(cid:1)C. The product is contaminated with sodium acetate that must be removed. The reaction of transesteri\ufb01cation can be illustrated as follows:  CH3O  O  n  O  n  O  O  O  +  n  O  O  O  The branches of poly(vinyl acetate) that form during polymerization as a result of chain transfer- ring to the acetate groups cleave during transesteri\ufb01cation. As a result, poly(vinyl alcohol) is lower in molecular weight than its parent material.  Poly(vinyl alcohol) is very high in head to tail structures, based on NMR data. It shows the presence of only a small amount of adjacent hydroxyl groups. The polymer prepared from amorphous poly(vinyl acetate) is crystalline, because the relatively small size of the hydroxyl groups permits the chains to line-up into crystalline domains. Synthesis of isotactic poly(vinyl alcohol) was reported from isotactic poly(vinyl ethers), like poly(benzyl vinyl ether), poly(t-butyl vinyl ether), poly (trimethylsilyl vinyl ether), and some divinyl compounds.  Poly(vinyl alcohol) is water soluble. The hydroxyl groups attached to the polymer backbone, however, exert a signi\ufb01cant effect on the solubility. When the ester groups of poly(vinyl acetate) are cleaved to a hydroxyl content of 87\u201389%, the polymer is soluble in cold water. Further cleavage of the ester groups results in a reduction of the solubility and the products require heating of the water to 85(cid:1)C to dissolve. This is due to strong hydrogen bonding that also causes unplasticized poly(vinyl alcohol) to decompose below its \ufb02ow temperature. On the other hand, due to hydrogen bonding the polymer is very tough.  Poly(vinyl acetals) are prepared by reacting poly(vinyl alcohol) with aldehydes. Reactions of poly  (vinyl alcohol) with ketones yield ketals. These are not used commercially.  Not all hydroxyl groups participate in formations of acetals and some become isolated. A typical poly(vinyl acetal) contains acetal groups, residual hydroxyl groups, and residual acetate groups from incomplete transesteri\ufb01cation of the parent polymer.  Poly(vinyl acetal)s can be formed directly from poly(vinyl acetate) and this is actually done commercially in preparations of poly(vinyl formal). A typical reaction is carried out in the presence of acetic acid, formalin, and sulfuric acid catalyst at 70(cid:1)C:  +  O  70 oC  O  O  O  n  O  O  + H2O  OH  O  O  Poly(vinyl butyral), on the other hand, is prepared from poly(vinyl alcohol) and butyraldehyde. Sulfuric acid is used as the catalyst. Commercially only poly(vinyl formal) and poly(vinyl butyral) are utilized on a large scale in coating materials.  \fReview Questions  Review Questions  Section 6.1  393  1. What are the two types of polyethylene that are currently manufactured commercially? 2. Describe the chemical structure of low-density polyethylene produced by free-radical mechanism and show by chemical equations how all the groups that are present form. How can low-density polyethylene be prepared by ionic mechanism?  3. Describe conditions and procedure for commercial preparation of polyethylene by free-radical  mechanism, the role of oxygen, and the problems associated with oxygen.  4. Describe a tubular reactor for preparation of polyethylene. 5. What are the industrial conditions for preparations of high-density polyethylene. Describe the  continuous solution process, the slurry process, and the gas-phase process. 6. Show with chemical reactions how polymethylene forms from diazomethane.  Section 6.2  and homogeneous.  1. Discuss high activity catalysts for the manufacturing of isotactic polypropylene, heterogeneous  2. What are the current techniques for polypropylene manufacture? 3. How can syndiotactic polypropylene be prepared and what are its properties?  1. Describe the two industrial processes for manufacturing polybutylene.  1. Draw the chemical structure of isotactic poly(butene-1). How is it prepared and used? 2. What is TPX, how is it prepared, and what are its properties?  Section 6.3  Section 6.4  Section 6.5  1. Discuss copolymers of ethylene with propylene. How are they prepared? What catalysts are used  in the preparations? How are ethylene\u2013propylene rubbers cross-linked?  2. What are the copolymers of ethylene with higher a-ole\ufb01ns and why are they prepared and how? 3. Discuss the copolymers of ethylene with vinyl acetate? How are they prepared and used? 4. What are ionomers? Describe each type. How are they used? 5. Describe the catalysts used in preparations of aliphatic ketones by copolymerization of ethylene  with carbon monoxide.  \f394  Section 6.6  6 Common Chain-Growth Polymers  1. Discuss polybutadiene homopolymers. How are they prepared? What are their uses? 2. What are popcorn polymers? What causes their formation? 3. Discuss liquid polybutadienes. How are they prepared and used? 4. How are high molecular weight polybutadienes prepared and used? 5. Discuss polyisoprenes. What is natural rubber? Where does it come from? What are synthetic  polyisoprenes? How are they prepared?  1. What is chloroprene rubber? How is it made and used?  1. What are poly(carboxybutadiene)s?  1. Discuss cyclopolymerization of conjugated dienes.  Section 6.7  1. What is methyl rubber?  Section 6.8  Section 6.9  Section 6.10  Section 6.11  properties?  Section 6.12  1. What is SBR rubber? Explain and describe preparation and properties. 2. What are block copolymer elastomers? How are they prepared and what gives them their unique  3. What is GR-N rubber? Explain and describe preparation and properties.  1. How are atactic and syndiotactic polystyrenes prepared commercially? Describe and explain. 2. What polymers of substituted styrenes are available commercially? How are they prepared?  \f1. What is high-impact polystyrene and how is it prepared? 2. Discuss ABS resins. How are they prepared?  395  1. Discuss the chemistry of free-radical polymerization of acrylic and methacrylic esters. 2. What are acrylic elastomers and how are they vulcanized? 3. How is poly(methyl methacrylate) prepared commercially, such as Plexiglas in the form of sheets and rods? Is poly(methyl methacrylate) prepared in any other way, how? For what applications? 4. Describe the thermosetting acrylic resins used in industrial coatings. How are they prepared?  How are they cross-linked?  1. Discuss industrial polymers and copolymers of acrylonitrile and methacrylonitrile. How are they  1. Describe preparation and uses of polyacrylamide, poly(acrylic acid), and polymethacrylic acid.  1. How is polytetra\ufb02uoroethylene prepared, and what are its properties and uses? 2. Discuss the chemistry of polychlorotri\ufb02uoroethylene, poly(vinylidine \ufb02uoride), and poly(vinyl  3. What common copolymers of \ufb02uoroole\ufb01ns are used commercially? 4. Discuss the chemistry of poly(vinyl chloride) and poly(vinylidine chloride). 5. Discuss the important commercial copolymers of vinyl chloride. What are their main uses? 6. Discuss the chemistry of poly(vinylidine chloride).  Review Questions  Section 6.13  Section 6.14  Section 6.15  prepared and used?  Section 6.16  Section 6.17  \ufb02uoride).  Section 6.18  Section 6.19  1. Discuss preparation, properties, and uses of poly(vinyl acetate).  1. How is poly(vinyl alcohol) prepared, used, and converted to poly(vinyl acetal)s?  \f396  References  6 Common Chain-Growth Polymers  1. E.W. Fawcett, O.R. Gibson, M.W. Perrin, J.G. Paton, and E.G, Williams, Brit. Pat. # 571,590 (1937) 2. R.O. Symcox and P. Ehrlich, J. Am. Chem. Soc., 84, 531 (1962) 3. J.C. Woodbrey and P. Ehrlich, J. Am. Chem. Soc., 85, 1580 (1963) 4. R.O. Gibson, \u201cThe Discovery of Polythene\u201d, Roy. Inst. Chem., London Lectures, 1964, 1, 1 5. E.W. Fawcett, et al., Brit. Pat, # 471,590 (1937) 6. R.A. Hines, W.M.D, Bryant, A.W. Larchar, and D.C. Pease, Ind. Eng. Chem., 1957, 49(7), 1071 7. A.L.J. Raum, Chapt, 4 in Vinyl and Allied Polymers, (P.D. Ritchle, ed.), CRC Press, Cleveland, Ohio, 1968 8. Monsanto Co., U.S. Pat. # 2,856,395 and 2,852,501 9. G. Downs, Chapt. 5 in Vinyl and Allied Polymers, (P.D. Ritchle, ed.), CRC Press, Cleveland, Ohio, 1968 10. M.J. Roedel, J. Am. Chem. Soc., 1953, 75, 6110 11. A.H. Willbourn, J. Polymer Sci.,1959, 34, 569 12. D.E. Dorman, E.P. Otacka, and P.A. Bovey, Macromolecules,1972, 5, 574 13. W.G. Oakes and R.B. Richards, J. Chem. Soc., 1949, 2929 14. K.W. Doak, \u201cLow Density Polyethylene (High Pressure)\u201d, Encyclopedia of Polymer Science and Technology, Vol. 6, 2nd Ed.. (H.F. Mark, N.M. Bikales, C.G. Overberger, and G. Menges, eds.), Wiley- Interscience, New York, 1986  15. K. Weissermel, H. Cherdron, J. Berthold, B. Diedrich, K.D. Keil, K. Rust, H. Strametz, and T. Toth, J. Polymer  Sci., Symposium # 51, 187 (1975)  16. D.M. Rasmussen, Chem. Eng., 1972, 104 (Sept. 18) 17. W. Keim, R. Appel, A. Storeck, C. Kruger, and R. Goddard, Anew. Chem., Int. Ed. Engl., 1981, 20 (1), 116 18. M.S. Brookhart, L.K. Johnson, and C.M. Killian, J. Am. Chem. Soc., 1995, 117, 6414 19. L.K. Johnson, C.M. Killian, and M. Brookhart, J. Am. Chem. Soc.,1995, 117, 6441 20. M. Brookhart et al., U.S. Patent # 5 866 663 (Feb. 2, 1999); from Chemtech,1999, 29 (2), 39 21. B.L. Small, M. Brookhart, A.M.A. Bennett, J. Am. Chem. Soc., 120, 4049, (1998); A.M.A. Bennett, Chemtech,  22. G. J. P.; Baugh, Simon P. D.; Hoarau, O., Gibeon, Vernon C.; Wass, D. F.; White, A. J. P.; Williams, D. J..  1999, 29 (7), 24  Inorganica Chimica Acta, 2003, 345, 279  23. T. Senda, H. Hanaoka, T. Hino,Y. Oda, H. Tsurugi and K. Mashima, Macromolecules, 2009, 42 (21), 8006 24. J. H. Woo, Y.-S. Ha, Y.-J. Shin, and S. C. Hong, Am.Chem. Soc. Polymer Preprints, 2009, 50 (1),196 25. I.D. Burdett, Chemtech, 1992, 22, 616 26. M. M. Wagner, A. K. Ott and B. Rieger, Macromolecules, 2010, 43, 3624 27. H. Pechmann, Ber., 1898, 31, 2643 28. E. Bamberger and F. Tschirner, Ber., 1900, 33, 955 29. G.D. Buckley, L.H. Cross, and N.H. Roy, J. Chem. Soc., 1950, 2714 30. A. Renfrew and P. Morgan, Polythene, Wiley-Interscience, New York, N.Y., 1957; H. Meerwein, Angew. Chem.,  1948, A60, 78  31. C.E.H. Bawn, A. Ledwith and P. Matthies, J. Polymer Sci., 1959, 34, 93 32. C.E.H. Bawn and A. Ledwith, Chem. and Ind. (London), 1957, 1180 33. G.D. Buckley and N.H. Ray, J. Chem. Soc., 1952, 3701 34. A.G. Nasini, G. Saini, and T. Trossarelli, J. Polymer Sci., 1960, 48, 435; Pure and Appl. Chem., 1962, 4, 255 35. M.G, Krakonyak and S.S. Skorokhodov, Vysokomol. Soyed., 1969, A11(4), 797; H. Pechler, B. Firnhaber,  D.Kroussis, and A, Dawallu, Makromol. Chem., 1964, 70, 12 36. G.A. Mortimer and L.C. Arnold, J. Polymer Sci., 1964, A2, 4247 37. G. Natta, P. Pino, G Mazzanti, and P. Longi, Gazz. Chim. Ital.,1957, 87, 570 (from a private translation) 38. G. Natta, I. Pasquon, A. Zambelli, and G. Gatti, J. Polymer Sci.,1961, 51, 387 39. Avison Corp. U.S. Patents # 3,134,642 (May 26, 1964); 2,980,664 (April 18, 1961); 3,055,878 (Sept,25, 1962); 3,216,987 (Nov. 9, 1596); 3,303,179 (Feb. 7, 1967); 3,328,375 (June 27, 1967); 3,362,916 (Jan 9 1964); 3,313,791 (April 11, 1967); 3,255,167 (June 7, 1966); German Patent # 1,236,789 (March 16, 1967); 1,234,218 (April 6, 1967) 40. Eastman Kodak Co., U.S. Patents # 3,232,919 (Feb. 1, 1966); 3,058,696 (Oct. 10, 1962); 3,081,287 (March 12, 1963) 2,962,487 (Nov. 29, 1960); 3,143,537 (July 21, 1964); 3,004,015 (Oct. 10, 1965); 3,149,097 (Sept. 15, 1964); 3,201,379 (Aug. 17, 1965); 3,213,073 (Oct. 19, 1965); 3,230,208 (Jan. 18, 1966); 3,149,097 (Sept. 15, 1964); 3,186,977 (June 1, 1965); 3,189,590 (June 15, 1965); 3,072,629 (Jan 8, 1963); 3,178,401 (April 13, 1965) 3,284,427 (Nov. 8, 1966); British Patents # 921,039 (March 13, 1963); 930,633 (July 3, 1963); 1,007,030 (Oct. 13, 1965); 1,00,348 (Aug. 4, 1965); 1,000,720 (Aug 11, 1965) French Patents # 1,315,782 (Jan 25, 1963)  41. Montecantini-Edison Sp.A., U.S. Patents # 3,112,300 (Nov. 26, 1963); 3,259, 613 (July 5, 1966); 3,139,418 (June 30, 1964); 3,141,872 (July 21, 1964); 3,277,069 (Oct 4, 1969); 3,252,954 (May 25, 1966); Brit. Patents #  \fReferences  397  1,014,944 (Jan 10, 1964); Canad. Patents # 649,164 (Sept. 25, 1962); German Patents # 1,238,667 (April 13, 1967); 1,214 000 (June 6, 1961); Italian Patents # (from Chem. Abstr.) 646,950 (Sept. 20, 1965)  42. Phillips Petroleum Co. U.S. Patents # 3,280,092 (Oct. 18, 1966); 3,119,798 (Jan. 28, 1964); 3,147,241 (Sept. 1, 1964); 3,182,049 (May 4, 1965): 3,210,332 (Oct. 5, 1965); 3,317,502 (May 2, 1967): Brit. Patents # 1,017,988 (Jan 26, 1966): 1,034,155 (June 29,1966); 1,119,033 (March 7, 19680); Belgian Patent # 695,060 (June 9, 1967) German Patent # 1,266,504 (April 18, 1968)  43. Shell Oil Co. U.S. Patents # 3,147,238 (Sept. 1, 1964); 3,240,773 (March 15, 1966); 3,282,906 (Nov.1,1966): 3,398,130 (Aug. 20, 1968); 3,311,603 (March 28, 1967): 3,394,118 (July 23, 1968); 3,264,277 (Aug, 2, 1966) Brit. Patent # 1,006,919 (Oct, 6, 1965)  44. U. Giannini, A Casata, P. Lorgi, and R. Mazzocchi, Germ. Pat. Appl. 2,346,577 (1974) 45. H.R. Sailors and J.P. Hogam, J. Macromol. Sci.-Chem.,1981, A15, 1377 46. P. Pino and R. Mulhaupt, Angew. Chem., Int. Ed., Engl., 1980, 19, 857 47. K. Weissermel, H. Cherdron, J. Berthold, B. Diedrich, K.D. Keil, K. Rust, H. Strimetz, and T. Toth, J. Polymer  48. S. Sivaram, Ind. Eng. Chem. Prod. Res. Dev., 1977, 16(2), 121 49. E.E. Vermel, V.A. Zakharov, Z.K. Bukatova, G.P. Shkurina, S.G. Echevskaya, E.M. Moroz, and S.V. Sudakova,  Sci., Sympos. 1975, #51, 187  Vysokomol. Soyed., 1980, 22(1), 22  50. T.W. Campbell and A.C. Haven, Jr., J. Appl. Polymer Sci.,1959, 1, 73; P. Carradini, V. Busico, and G. Guerra, \u201cMonoalkene Polymerization: Stereochemistry,\u201d Chap. 3 in Comprehensive Polymer Science, Vol.4, (G.C. Eastmond, A. Ledwith, S. Russo, P. Sigwalt, eds.), Pergamon Press, Oxford, 1989.  51. U. Giannini, Makromol. Chem., Suppl.,1981, 5, 216 52. K.H. Reichert and H.U. Moritz, J. Appl. Polymer Sci., 1981, 36, 151 53. J. Lewis, P.E. Okieimen, and G.S. Park, J. Macromol. Sci.-Chem., 1982, A17, 1021 54. F.A. Bovey, K.B. Abbas, F.C. Schilling, and W.H. Starnes, Jr., Macromolecules,1975, 8, 437 55. D. O\u2019Sullivan, Chem. Eng. News, p. 29 (July 4, 1983) 56. D. Cam, E. Albizzati, and P. Cinquina, Makromol. Chem., 1990, 191, 1641 57. J.A. Ewen, J. Am. Chem. Soc., 1984, 106, 6355 58. B. Rieger. X. Mu, D.T. Mallin, M.D. Rausch, and J.C.W. Chien, Macromolecules, 1990, 23, 3559 59. H.N. Cheng and J.A. Ewen, Makromol. Chem., 1989, 190, 823 60. A. Grassi, A. Zambelli, L. Resconi, E. Albizzati, and R. Mazzocchi, Macromolecules, 1988, 21, 617 61. G.G. Arzonmanidis and N.M. Karayannis, Chemtech, 1993, 23, 43 62. R.W. Waymouth and G.W. Coates, Science, 1995, 267, 222 63. B., Vincenzo; C., V. Van Axel; A., P. C., Roberta; S. Annalaura; T. Giovanni; and M. Vacatello, J. Am. Chem Soc.,  2003, 125(18), 5451\u20145460  64. J.C.W. Chien, M.D. Iwamoto, M.D. Rausch, W. Wedler, and H.H. Winter, Macromolecules,1997, 30, 3447 65. J. Boor Jr. and E.A. Youngman, J. Polymer Sci.,1966, A-1,4, 1861 66. G. Natta, I. Pasquon, and A. Zambelli, J. Am. Chem. Soc., 1962, 84, 1488 67. A. Zambelli, G. Natta, and I. Pasquon, J. Polymer Sci., 1963, C,4,411 68. V.W. Buls and T.L. Higgins, J. Polymer Sci., Polymer Chem. Ed., 1973, 11, 925; Y. Doi, S. Ueki, and T. Keii,  Macromolecules, 1979, 12(5), 814  69. I.G. Farbenindustri, A.-G., German Pat. # 634,2 78 (1936) 70. J.Brandrup and E.H. Immergut, Polymer Handbook, Wiley-Interscience, New York, 1989 71. T. Asanuma, Y. Nishimori, M. Ito, N. Uchikawa, and T. Shiomura, Polym. Bull.,1991, 25, 567 72. R.M. Thomas, W.J. Sparks, P.K. Frolich, M. Otto and M. Mueller-Cuuradi, J. Am. Chem. Soc.,1940, 62, 276 73. R.B. Cundall, The Chemistry of Cationic Polymerization, (P.H. Plesch, ed.), Pergamon Press, Macmillan Co.,  74. J.P. Kennedy in Polymer Chemistry of Synthetic Elastomers; Part 1, J.P. Kennedy and E.G.M. Tornquist, ed.  New York, 1963  Wiley-Interscience, New York, 1968  75. A. Gandini and H. Cheradame, \u201cCationic Polymerization\u201d in Encyclopedia of Polymer Science and Engineering, Vol. 2, H.F. Mark, N.M. Bikales, C.G. Overberger, and G. Menges, eds., Wiley Interscience, New-York, 1985  76. N.G. Gaylord and H.F. Mark, \u201cLinear and Stereoregular Addition Polymers\u201d, Interscience, N.Y., 1959 77. S. Garratt, A.G. Carr, G. Langstein, and M. Bochmann, Macromolecules, 2003, 36, 4276 78. J.A. Ewen, R.L. Jones, A. Razavi, and J.D. Ferrara, J. Am. Chem. Soc., 1988, 110, 6255 79. G. Natta, G. Mazzanti, A. Valvassori, and G. Pajaro, Chim. Ind. (Milan), 1957, 39, 733 80. K.R. Dunham, J. Vanderberghe, J.W.H. Faber, and L.E. Contois, J. Polymer Sci., 1963, A-1,1, 751 81. G. Natta, P. Carradini, and I.W. Bassi, Gazz. Chim. Ital.,1959, 89, 784 82. H.W. Coover Jr., and F.B. Joyner, J. Polymer Sci., 1965, A-1,3, 2407 83. E. Suzuki, M. Tamura, Y. Doi, and T. Keii, Makromol. Chem., 1979, 180, 2235 84. W. Passmann, Ind. and Eng. Chem., 1970, 62(5), 48  \f398  6 Common Chain-Growth Polymers  85. H. Yasuda, E. Ihara, M. Morimoto, M. Nodono, S. Yoshioka, and M. Furo, Macromol. Symp.1995, 95, 203 86. W. Marconi, S. Cesea, and G. Della Foruna, Chim. Ind. (Milan).1964, 46, 1131 87. S. Cesea, S. Arrighetti, and W. Marconi, Chim. Ind. (Milan) 1968, 50, 171 88. S. Cesea, G. Bertolini, G. Santi, and P.V. Duranti, J. Polymer Sci., 1971, A-1,9, 1575 89. E.K. Gladding, B.S. Fischer, and J.W. Collette, Ind. Eng. Chem., Prod. Res. Devel.1962,, 1, 65 90. E.W. Duck and W. Cooper, 23-rd IUPAC Congress. Macromol. Prepr., 1971, 2, 722 91. E.K. Easterbrook, T.J. Brett, F.C. Loveless, and D.N. Mathews, 23-rd IUPAC. Congress, Macromol. Prepr.,1971,  2, 712  92. C. Cozewith and G. Ver Strate, Macromolecules, 1971, 4, 482 93. A. Akimoto, J. Polymer Sci., Polymer Chem. Ed., 1972, 10, 3113 94. C.A. Lukach and H.M. Spurlin, in Copolymerization, (G.E. Ham, ed.), Interscience, N.Y., 1964 95. G. Natta, G. Mazzanti, A. Valvassori, G. Sartori, and A. Barbagallo, J. Polymer Sci.,1961, 51, 411, 429 96. G. Bier and G. Lehmann, in Copolymerization, G.E. Ham, ed., Interscience, N.Y., 1964. 97. J,G, Hefner and B.W.S. Kolthammer, U.S. Patent 5,554,
