Repository: JonathanOnorato/ChemLP

# ChemLP
A Chemistry Natural Language Processing Tool

File: Bowman/textbook_files/Polymer_Chemistry_by_Koltzsenburg_Maskos_and_Nuyken.json (part 28 of 30)
hydrocarbons)", "it was for polyolefins, in particular, that the term \u201cfirm crude oil\u201d  was coined", " polymeric materials thus have a high potential with regard to their use as environmen- tally friendly energy sources", "their significance remains insignificant, probably because of  a lack of political or societal acceptance rather than a rational or scientific reason", "although  it is not intended to become involved in an environmental and political debate in this text,  it  must  be  clearly  stated  that  it  is  neither  ecologically,  nor  economically  worthwhile  to  invest more energy in the recycling of a plastic than would be needed for its production", " on  the  other  hand,  it  is  immediately  clear  that  it  makes  good  sense  first  to  produce  a  yoghurt carton from crude oil and then to use the yoghurt carton for the production of  energy rather than simply burning the crude oil", " there is no single recycling method for polymer waste better than any other", "to recycle  polymers  in  the  best  way  from  both  economic  and  ecological  points  of  view,  a  mix  of    21.3 \u00b7 plastics and energy  539  21  crude oil  40 % heating/  energy  50 % traffic  petrochemistry  4 %  4 %  monomer fabrication  other chemicals  4  1  polymerization  processing  3  2  use  dump  burning   ", "fig", "21.3  crude oil material flow including polymer recycling", "(1) in-plant recycling", "(2) direct reuse", " (3) material recycling", "(4) raw material recycling", "numbers are approximations  g k / j  m  l    /   e u a v c i r o a c  l     50  45  40  35  30  25  20  15  10  5  0  petroleum gas  petroleum  coal  paper  wood  pe, pp, ps   ", "fig", "21.4  calorific value of selected materials   540   chapter 21 \u00b7 polymers and the environment  mechanical,  chemical,  and  energy  recycling  is  needed", " simply  disposing  of  polymeric  waste in landfills should, generally, not be an option", "the relative importance of the indi- vidual  recycling  options  should  be  considered  in  both  economic  and  ecological  terms", " furthermore, guidelines motivated solely by politics are usually not expedient", " 21  21.3.2    energy footprint of synthetic materials  as well as their suitability as energy sources of considerable specific energy, waste syn- thetic material can often lead to a decrease in process energy consumption", "this is made  clear with the help of several specially selected examples in the following", " 21.3.2.1   synthetic materials in automobile manufacturing roughly  50 %  of  the  fuel  consumption  of  an  automobile  is  linearly  dependent  on  the  automobile's weight", "other factors, such as aerodynamic drag, for example, account for  the other half", "if one considers the average weight of a new vehicle, one can observe that  vehicles have become increasingly heavier in recent years", "this is, above all, because of  extras that serve to increase comfort, such as air conditioning systems, but is also caused  by necessary safety extras such as airbags or an altogether more stable car body design", " the use of light metals such as aluminum is not feasible because of the high raw material  costs", "the use of plastics in engine and bodywork parts, for example, has made an impor- tant contribution to reducing weight increase", "prominent examples of the replacement of  metals  with  plastics  are  in  induction  pipes  or  wheel  trim  caps  made  from  polyamide", " bumpers have also been made using plastics for many years now", "the use of plastics in  other parts of the exterior of car bodies such as car roofs or mudguards is becoming more  common and developments in tire technology contribute significantly to a reduction in  vehicle fuel consumption", " 21.3.2.2   polymers in the construction industry from the time of their invention, polystyrene foams (styropor\u00ae) have been used on a mas- sive scale for thermal insulation in buildings", "the extraordinarily low thermal conductiv- ity of the closed cell foams is being exploited (7 chap", "17)", "the energy consumption of old  buildings can be decreased by 70 % by the introduction of modern insulation", "calculations  show that subsequent insulation of all housing could decrease the total energy consump- tion of the federal republic of germany by 20-30 %", "polyurethane foams are also used for  insulation purposes in the construction sector", " if one takes the energy-saving potential of polystyrene foams into account, it quickly  becomes clear that these materials have the potential, if used properly, to ensure that more  crude oil is saved than was necessary for their production", " 21.3.2.3   synthetic materials as packaging in  many  sorts  of  packaging,  especially  for  foodstuffs,  synthetic  materials  have  become  indispensable, if only for reasons of hygiene", "in several cases, however, there are alternatives  available from other classes of materials such as glass", "thus, the use of yoghurt containers  that can be used multiple times are being demanded by some groups as an environmentally    21.4 \u00b7 biopolymers  541  21  friendly alternative to plastic packaging", "such demands, however, often ignore the follow- ing considerations:  5 the transport from production to point of consumption", "for example, the transport  of a 150-g portion of yoghurt requires the transport of 85 g of packaging material if  the packaging is made of glass with an aluminum lid compared with ca", "5.5 g for the  corresponding plastic package", "this increases enormously the energy consumption   of transportation in a refrigerated vehicle", "the proportion of packaging for a plastic  yoghurt container is 3.5 % in contrast to 36.2 % for glass packaging", "in other words,  the energy required by three lorries laden with yogurts in plastic packaging would be  sufficient for only two lorries carrying yogurts in glass containers", "it is evident that  this is not beneficial for the environment", "  5 as has already been mentioned, reusable packaging, especially in the foodstuff  sector, must be cleaned exceptionally thoroughly, which in turn consumes  energy which could just as well be used for the production of new packaging", " furthermore, a significant amount of the cleaning agents ends up in the  environment", " with this in mind, it is clear that the careful use of polymers can save significantly  more energy than is necessary for their production", "even in uses for which this is not the  case,  the  use  of  polymeric  materials  is  frequently  energetically  and  ecologically  more  favorable than using alternative materials", " 21.4    biopolymers  the term \u201cbiopolymers\u201d is today often mentioned in discussions", "it is often ill-defined, as  are the terms \u201cbiodegradable\u201d and \u201cbio-based\u201d", " biologically degradable or biodegradable polymers are materials that can be degraded  by microorganisms or enzymes within a reasonable length of time under ambient condi- tions", "materials that can be biologically degraded within a composting plant are referred  to as compostable polymers", "it should be obvious that the degradation products are non-  toxic", "biodegradability is a function of the chemical structure of a polymer", " polymers based on renewable materials are by definition macromolecules that are pro- duced from renewable raw material sourced from nature", "biogenic polymers such as cel- lulose  or  chitin,  which  can  be  directly  isolated  from  renewable  sources,  belong  to  this  group, as do polymers that can be produced by chemical synthesis from renewable sources", " the counterpart to these bio-based polymers are polymers based on typical raw materials,  primarily crude oil, which is referred to as a fossil  resource", "the transition  is not  always  clearly defined", "thus, for example, there are polymer blends made from polymers based on  fossil resources mixed with bio-based polymers", "cellulose, for instance, is often modified  using reagents from fossil sources", " whereas the expression \u201cbio-based\u201d refers to the origin of the polymer or the raw  material  from  which  it  was  produced,  the  expression  \u201cbiodegradable\u201d  defines  the  application or recycling options of the polymer at the end of its period of use", "because  biological  degradability  is  a  function  of  the  polymers  structure  but  not  of  its  raw  material, polymers based on fossil resources can also be biodegradable", "the opposite  is also possible-polymers based on renewable resources that are not biodegradable", "   542   chapter 21 \u00b7 polymers and the environment  21  bio-polyethylene  bio-polylactic acid (pla)  i  n g i r  o  w a r   e v i t a r e n e g e r  s l a i r e t a m     s l a i r e t a m w a r   l i s s o f  polyester blends, e.g", "ecovio\uf8e8  polyethylene, polystyrene  biodegradable polyester, e.g", "ecoflex\uf8e8  non-biodegradable  biodegradable  disposition   ", "fig", "21.5  biopolymer classification; the named biopolymers are referred to in the text  both properties are therefore in no way connected to one another and should be care- fully differentiated", "", "figure 21.5 graphically emphasizes this", " in general language use, it has unfortunately become commonplace to refer univer- sally to both polymers of biological origins and biodegradable polymers as biopolymers.1  when using this term it should always be made clear whether, in the particular context,  biodegradable or bio-based materials are being referred to", " the following sections deal with bio-based and biologically degradable polymers in   more detail", " 21.4.1   polymers based on renewable raw materials  at a first glance, the use of renewable resources as raw materials appears to be an attrac- tive alternative to crude oil", "the enormous diversity of organic reactions and especially  \u201cwhite biotechnology\u201d,2 which has become increasingly efficient in recent years, enables  many chemical products-such as the monomers that have been dealt with in previous   1  other literature limits the use of the term \u201cbiopolymer\u201d to unmodified naturally occurring polymers   2   such as proteins or natural rubber", "the term white biotechnology is used to describe biotechnology used for industrial purposes", "with  this technology, basic raw materials, pharmaceuticals, fine chemicals, and monomers are produced  using microorganisms or enzymes in so-called bioreactors", "  21.4 \u00b7 biopolymers  543  21  chapters-to be produced not only from crude oil but also from renewable raw materials", " at the time of writing, the proportion of renewable resources in the german chemical  industry makes up around 15% of the total raw material demand", "a large proportion of  this percentage is natural fats and oils, which can be processed into chemical products", "in  addition, starch is hydrolyzed into glucose and then processed further into ethanol", "the  ethanol obtained can be dehydrated to become ethene, and this polymerized to polyeth- ylene", "via this and other routes, many of the polymers currently made from petrochemi- cal  raw  materials  can  be  made  from  renewable  resources", " moreover,  as  well  as  the  polymers that can be produced by classical, chemical means from bio-based raw materi- als, a large number of polymers are directly available in nature", "starch, cellulose, lignin,  chitin, proteins, natural rubber, and polymeric nucleic acids can be mentioned in this  context", " there are, therefore, two fundamentally different approaches to producing polymers   that are either completely or to a large extent bio-based: 1", " the use or modification of naturally occurring macromolecules 2", "   the synthesis of conventional or even novel polymers based on low molecular weight  building blocks derived from natural sources  in the following, both of these options are discussed in more detail", " 21.4.1.1   naturally occurring polymers and their derivatives in  the  field  of  water  soluble,  so-called  functional  polymers  (7 chap", "19),  many  of  the  polymers  used  are  already  bio-based", " although  dna  does  not  play  a  role  in  technical  applications,  for  obvious  reasons,  proteins,  polysaccharides,  and  their  derivatives  are  indispensable for many of applications", "in contrast, natural polymers and their derivatives  play only a minor role as structural polymers-classical materials-when compared with  the use of fully synthetic materials such as polyethylene or polystyrene", " proteins naturally occurring proteins or those obtained from natural sources have great signifi- cance  for  the  food  industry", " this  is  not  least  because  of  the  strict  regulations  for  non-  natural  products  in  the  foodstuff  sector;  synthetic  polymers  based  on  fossil  resources  therefore have barely any significance in this sector", " one material used in large amounts is gelatine", "gelatine is basically made up of the pro- tein collagen and is obtained from the connective tissue of different livestock species, par- ticularly from the skin and bones of pigs and cattle", "because of the continuing concern of the  public as well as religious dietary rules, special types of gelatine are produced from fish", " gelatine  is,  as  the  name  already  implies,  a  typical  gelling  agent,  which  is  used  as  a  thickening agent in cooking", "well-known examples are wine gums, jelly, brawn, and aspic", " gelatine is also used on a large scale in the pharmaceutical industry to coat medicinal  capsules or as a thickener for liquid medicinal products", "furthermore, gelatine is used as  a protective colloid for the stabilization of dispersions (7 sect", "19.1) of vitamins and carot- enoids, for example", " apart from these functional uses, proteins have not gained any great relevance in con- trast to their synthetic analogues, the polyamides", "the reason for this is that the degrada- tion of the protein is undesirable for many of these applications", "moreover, the biological  degradation of proteins often occurs in combination with the formation of degradation  products with an unpleasant smell", "an exception is the use of silk in the textile field", "  544   chapter 21 \u00b7 polymers and the environment  a  oh  o  ho  21  b  o  oh  o  ho  oh  o  oh  o  ho  ho  o  o  oh  o  ho  ho  oh  o  o   ", "fig", "21.6  segments of the chemical structures of starch (a) and cellulose (b)  spider silk proteins have an even better tensile strength than silk", "however, so far it has  not been possible to produce them on a technically relevant scale because of problems  related to spider husbandry and breeding", "biotechnological processes that reproduce the  amino acid sequence of spider silk have not produced fibers whose mechanical properties  are  comparable  to  spider  silk  with  its  more  complex  structure", " the  difference  can  be  attributed to variations in the secondary and tertiary structures", " polysaccharides and their derivates of  the  polysaccharides  and  their  derivatives,  starch  and  cellulose  play  the  major  role   (", "fig", "21.6)", "both polymers are isomeric forms of poly-d-glucose, and differ from one  another in the stereochemistry of the links between the glucose units", "in starch, the glu- cose units are \u03b1-linked, whereas the building blocks of cellulose are linked to one another  by \u03b2-links", " starch is often used in its original form, that is, without chemical functionalization of  its oh-functions, albeit the natural degree of polymerization is reduced to meet the spec- ifications of the particular application by hydrolysis", "starch with a low degree of polymer- ization is also referred to as maltodextrin", "complete hydrolysis of starch leads to d-glucose,  which can be further processed into other bio-based substances, such as bioethanol", " starch is almost exclusively obtained from plant sources where it is part of the energy   storage and is usually present in the form of fine granules", " naturally occurring starch is generally a mixture of amylose and amylopectin", "the dif- ference between these two starch isomers is that amylopectin chains are highly branched  whereas amylose chains are, largely, linear", "the ratio of amylose to amylopectin depends  to a large extent on the plant from which the starch has been obtained", "industrially, starch  is mainly produced from potatoes, rice, cereals, and cassava", " similar to gelatine, starch is widely used in the food industry, and is an essential com- ponent of noodles, flour, bread, and other baked goods", "in addition, starch is also used in  the paper industry as a binding or coating agent and in the pharmaceutical industry as an  ingredient in pills, for example, as a filler, disintegrant, or binding agent (7 sect", "19.6)", " thus, the main applications of starch, as is the case for gelatine, are different from the  classical uses of synthetic materials", "from a technical point of view, its especially strong  tendency  to  absorb  water  has  proven  to  be  a  big  problem;  the  absorption  of  water  has  considerable  influence  on  the  melting  and  glass  transition  temperatures  and  on  the    21.4 \u00b7 biopolymers  545  21   moduli", "thus the material properties and the temperature range in which the product can  be used are dependent on its water content", "the use of starch as a molded part is therefore  limited to relatively undemanding applications such as loose filler materials for the pack- aging of sensitive goods", "however, even this use is decreasing", "custom-fit molded parts  made  of  polystyrene  or  polyethylene  foam  are  becoming  more  popular", " blends  can  be  made from starch with other polymers, for instance, biodegradable synthetic polymers,  which are less prone to absorbing water and are thus more stable and whose properties are  less affected by the material\u2019s history", " in addition to these two major polysaccharide representatives, a large number of other  structures such as guar (e-412), xanthan (e-415), and alginate can also occur naturally", " many of these polysaccharides are used as thickeners, for example, in cosmetics, but also  in the crude oil industry", "a comprehensive discussion of the extraordinarily diverse range  of polysaccharides would, however, go beyond the scope of this book", "for further infor- mation  the  interested  reader  is  referred  to  the  specialist  literature  (e.g.,  ramawat  and  merillon 2015; aspinall 1983; habibi and lucia 2012)", " 21.4.1.2   bio-based polymers from renewable building blocks as has become clear from the previous section, a large number of monomers can be pro- duced from renewable resources:  5 ethene (glucose \u2192 ethanol \u2192 ethene)  5 ethylene oxide (from bio-ethene)  5 diacids (e.g., for polyesters or polyamides)  5 polyols (e.g., for polyurethanes)  the properties of the polymers obtained are not dependent on whether the building  blocks are derived from renewable or fossil raw materials (as long as the educts have iden- tical degrees of purity) and the biodegradability of these materials is just as limited as their  synthetic analogs", "however, the \u201cmost important of all product properties\u201d-production  cost-is often critical", "the production processes for products based on renewable resources  are  often  more  complex,  and  thus  more  costly,  than  the  typical  fossil-based  processes,  particularly in the field of large-volume, basic chemical products", " before biodegradable and bio-based polymers are discussed, the term \u201cbiodegradable\u201d   is first explained in more detail", " 21.4.2   biologically degradable polymers  as has already been explained above, the biological degradability of a polymer is dependent  on its chemical structure", "well-known examples of biologically degradable polymers are  the naturally occurring polymers, such as starch, cellulose, lignin, chitin, and proteins men- tioned above", "as these are continuously produced by living organisms, but do not accumu- late  in  nature,  some  form  of  degradation  must  take  place", " these  polymers  are  used  by  microorganisms  (bacteria,  yeasts,  fungi)  as  energy  sources  and  degraded  into  biomass,  water, carbon dioxide, and (depending on the ambient conditions) methane", "in an oxygen-  rich  environment,  the  main  products  of  so-called  aerobic  decomposition  are  water  and  co2", "this is typically the case during controlled composting or degradation in soil", "the    21  546   chapter 21 \u00b7 polymers and the environment  carbon  produced  is  then  fed  back  into  the  biological  cycle  during  photosynthesis", " alternatively, under anaerobic conditions, where little oxygen is available, methane as well  as carbon dioxide is produced", "examples of anaerobic environments are deep water and  rubbish tips", "anaerobic decomposition can also be used technologically to obtain biogas  from biomass", " the microorganisms responsible for degradation have to be able to absorb the organic  molecules and to metabolize them in their cells in order to be able to use them as a source  of food", "to facilitate this, two processes outside the microbial cell are necessary", " as a prerequisite, the polymer to be degraded must contain flexible structural units", " in particular, any crystalline domains must be dissolved; this step is of course unneces- sary  for  amorphous  polymers  or  for  the  amorphous  domains  of  partially  crystalline  materials", " the  flexible  chain  segments  must  be  chemically  split  into  smaller  molecules", " microorganisms secrete so-called extracellular enzymes that can split the polymer chains,  often via hydrolysis", "for this to take place, the chains have to be flexible enough to be able  to penetrate the catalytic center of the enzyme", "the fragments formed have to be water- soluble and able to pass through the cell walls or membranes of the microorganisms", "after  being taken up by the microorganism the fragmented parts are metabolized", " not all polymer chains can be split enzymatically", "in particular, polymers with simple,  saturated  hydrocarbon  backbones  are  deemed  to  be  either  not  very  degradable  or  not  degradable at all", "an exception is polyvinyl alcohol", " temperature, humidity, and oxygen content of the medium have a significant influ- ence on the biological degradation", "of course, as well as the microbiological degradation  pathways described here, thermal or photochemical degradation mechanisms mentioned  in 7 chap", "15 also play a part in the degradation of polymers in the environment", " to establish whether a given polymer is biodegradable or not, there are different, partly  national, standards", "the most important is the european standard en 13432, the american  astm d 6400-04, and the japanese greenpla", "all of these standards define basic require- ments for packaging materials which can decompose in industrial composting plants and  are thus compostable", "the most important test of aerobic degradability is the so-called  controlled composting test according to iso 14855", "this test involves incubating the poly- mer with mature, defined compost at 58 \u00b0c in a compost container", "polymer decomposi- tion is followed by measuring the amount of carbon dioxide formed", " relatively large numbers of the polymers produced commercially in large volumes are  biodegradable", "this is true both for polymers based on fossil raw materials and for bio-  based polymers", "the most important examples are discussed in the following", "  biodegradable polymers that are not bio-based an important class of fossil-based biodegradable polymers are the aliphatic or partially  aliphatic polyesters", "examples are poly(\u03b5-caprolactone) and a polyester based on adipic  and terephthalic acids and butane diol, marketed under the name ecoflex\u00ae", "further exam- ples of biodegradable polymers based on fossil fuels are polyvinyl alcohol, polyethylene  oxide  (depending  on  molar  mass  and  which  end  groups  are  present),  and  polyaspartic  acid", "the  latter  is  produced  as  shown  in  ", "fig", " 21.7  from  maleic  anhydride,  water,  and  ammonia", "  21.4 \u00b7 biopolymers  o  o  h  h  h2o  o  +  n  h  547  21  o  o  n  o  n  h  +  o  o  n  o  n  h  a-form  b-form   ", "fig", "21.7  synthesis of polyaspartic acid from maleic acid anhydride, ammonia, and water   biodegradable polymers based on renewable raw materials an example of a technologically manufactured, bio-based, and biodegradable polymer is  polylactic acid", "the lactic acid starting material is obtained by fermenting molasses or by  the fermentation of glucose with the aid of different bacteria", "the polymer is most often  synthesized by ring-opening polymerization of the cyclic diester of lactic acid, lactide, the  dimer of lactic acid", "  biodegradable polymers that are partially bio-based  as has already been explained in the introduction to 7 sect", "21.4, one can, of course,  mix  biodegradable  polymers  that  are  based  on  different  raw  materials", " the  biological  degradability of the polymer blend formed is not affected by this", "an example of this kind  of partially bio-based, completely biologically degradable polymer is marketed under the  name ecovio\u00ae", "it is a mixture of ecoflex\u00ae with polylactic acid", " 21.4.3   discussion  21.4.3.1   bio-based materials naturally occurring polymers such as lignin and chitin are often described in both the  academic and industrial literature as materials available in abundance as waste from, for  example,  the  paper and food industries", "however, the details  are often misrepresented", " thus, although lignin (a complex cross-linked polyphenol which makes up the bulk of  plant cell walls) is a by-product of the paper industry, it is often used to provide a good  proportion of the energy required in the paper manufacturing process because of its sub- stantial  fuel value", "some paper manufacturing companies  (so-called paper mills) cover  80-100 % of their energy needs by burning lignin", "lignin is not by any means the primary  product of a paper mill, but it is certainly not a valueless waste product as often suggested  furthermore, the lignin produced in the papermaking process tends to be of a dark color  which makes any material recycling more complex", "chitin, a polymer of n-acetyl glucos-   21  548   chapter 21 \u00b7 polymers and the environment  amine, which makes up the bulk of the shells of crustaceans, can be considered as a large  volume waste from the fish processing industry", "however, the shells of crustaceans can,  depending on the quality of the starting material, be converted into chitosan (by deacety- lation) and then used in winemaking (fining agent), agriculture (pesticide), or in the phar- maceutical industry, but this is a complex and expensive process and, to date, chitosan is  10-20 times more expensive than other synthetic alternatives", "nevertheless, both these  materials are currently the subject of considerable research", " in the last few years, it has become increasingly clear that the massive use of agricul- tural land for the production of chemical raw materials, such as bioethanol made from  maize or sugar cane, has meant that the following problem has occurred", "the amount of  agriculturally useful land available worldwide is decreasing because of climate change and  increasing soil erosion", "at the same time, the world population is continuously increasing", " furthermore,  the  demand  for  high  value  foodstuffs,  such  as  meat,  whose  production  requires a particularly large area of arable land, is also increasing.3 this means that, mid-  and long term, it will become even more difficult than it already is to meet the nutritional  needs of the world\u2019s population", "against this background, the use of arable land for the  production  of  raw  materials  rather  than  food  is  controversial", " the  area  of  arable  land  needed to replace conventional polymers with polymers based on renewable raw materi- als to a significant extent is therefore not going to be available in the foreseeable future", " the use of renewable resources for the production of plastics or other chemicals therefore  has to be restricted to sources of raw materials not useful to humans either as food or for  other purposes", "examples of such raw materials are wood waste or plants with low nutri- tional value which thrive in soil or areas where the production of high quality crops is not  possible", "the progress mentioned at the outset of this chapter in the fields of white genetic  engineering and biorefineries gives reason to hope that useful and sustainable access to  bio-based chemical building blocks that are not in competition with food production may  be achievable", " 21.4.3.2   biodegradable materials for technological materials, for which as long a life span as possible and therefore long-  term  retention  of  mechanical  and  other  properties  is  desirable,  biodegradation  is,  of  course, unwanted", "this is, for example, the case for most of the uses in the automotive  industry, in construction, and for the vast majority of electronic applications", " thus, the use of biologically degradable polymers is limited to uses in which a long   product life span is unnecessary", "examples include:  5 biodegradable garbage bags  5 disposable crockery  5 fast-food packaging  5 agricultural sheeting  the use of bio-based and/or biodegradable polymers would also often be sensible and  technically possible in the case of functional polymers (7 chap", "19)", "the limited success of  such  materials  can  often  be  ascribed  to  their  high  production  costs  in  comparison  to  fossil- based polymers", " 3  during its life, a cow eats, on average, 16 kg maize per kilogram of beef produced from the animal   after slaughter", "  references  549  21  biological  degradation  is,  generally,  a  slow  process,  especially  under  anaerobic  conditions,  such  as  in  landfill  sites", " additionally,  as  explained  above,  the  climate- damaging  greenhouse  gas  methane  is  released  during  anaerobic  degradation", " ultimately, the use of biodegradable polymers, does not bring any benefits at all if the  product  eventually  ends  up  in  a  landfill  site", " a  comprehensive  solution  cannot  be  achieved simply by providing consumers with biodegradable products; practical and  socially acceptable solutions for the product life time, including the management of  its waste, need to be found", " the final disposal of waste in landfill sites is no longer permitted in germany but is still  accepted in many countries", "the highest priority must therefore be to avoid the disposal  of waste at landfill sites", "  conclusion an  all-encompassing  solution  to  the  challenges  in  all  aspects  of  waste  disposal,  such  as  recycling,  energy,  and  food  requirements,  cannot  be  provided  within  the  scope  of  this  book", "however, it is important to ensure that any debate about polymer recycling is carried  out within the broader context of the debate on energy and food", "a practical solution can  only be achieved if energy resources and agricultural land are employed to optimum advan- tage and the final disposal of waste in landfill sites is avoided wherever possible", "further- more, a debate on the recycling options available for synthetic materials, especially in the  areas of thermal recycling and bioplastics, based on well-founded information and free of  political and ideological prejudices, is urgently needed", " references  aspinall go (ed) (1983) the polysaccharides", "academic, new york habibi y, lucia la (2012) polysaccharide building blocks: a sustainable approach to the development of   renewable materials", "wiley, hoboken, nj  ramawat kg, merillon jm (2015) polysaccharides: bioactivity and biotechnology", "springer, heidelberg   551  22  current trends in polymer  science  22.1    nanocomposites - 552  22.2    electrospinning: facile route to nanofibers - 554  22.3    spinning-disc reactor (sdr) - 556  22.4    polymers for organic light-emitting   diodes (oleds) - 558  22.5    polymer membranes for fuel cells - 563  22.6    \u201csmart polymers\u201d in oil production - 568  22.7  22.7.1  22.7.2    graphene as nanofiller - 569  graphene production - 570  properties and use as a nanofiller - 572  references - 573  \u00a9 springer-verlag berlin heidelberg 2017 s", "koltzenburg et al., polymer chemistry, doi 10.1007/978-3-662-49279-6_22     552  chapter 22 \u00b7 current trends in polymer science  22  in this chapter some developments are discussed that have caught our attention over the  past  few  years  for  a  variety  of  reasons", " the  selection  is,  of  course,  subjective,  and  no  attempt is made to suggest whether these developments are likely to become widespread  technology or remain laboratory curiosities", "nevertheless, we believe the examples pre- sented are interesting in their originality and show some of the directions being followed  in current polymer science", " 22.1    nanocomposites  nanocomposites  consist  of  two  or  more  types  of  organic  or  inorganic  macromolecules  that form structures in the dimension of nanometers, or are even molecularly mixed", "such  materials are playing increasingly important roles as surface coatings, reinforcements, and  barrier  materials", " monolithic  nanocomponents  are  interesting  precursors  for  highly  porous oxides and polymer networks", "because of their large internal surface, such materi- als have potential, for example, for gas storage", " there are various strategies for synthesizing nanocomposites, for example, simultane- ous polymerization whereby two monomers a and b are polymerized side by side (simul- taneously) (", "fig", "22.1)", " furfuryl alcohol is polymerized cationically; the water produced induces the sol-gel  process, in which si(or)4 is converted into sio2", "this process is by no means trivial; the  phase separation during and after the synthesis can negatively influence the dimensions of  the structural elements formed", " consecutive polymerization is an alternative to simultaneous polymerization", "as shown   in ", "fig", "22.2, the functions a and b of a monomer are activated successively", " however, the most promising method is twin polymerization, which occurs as shown   in ", "fig", "22.3 (grund et al", "2007; spange and grund 2009)", " if the polymerization of blocks a and b can be made to occur undisturbed side by side- without interruptions by phase separation or copolymerization-one can achieve products with  a large internal surface area (800-1000 m2 g\u22121) after removing one of the components", " ", "figure 22.4 gives a selection of a, b monomers that have been successfully used in   twin polymerization", " the  ionic  polymerization  of  tetrafurfuryloxysilane  results  in  a  nanostructured  net- work", " it  can  be  shown  by  13c  and  29si-solid  nuclear  magnetic  resonance,  as  well  as  by  chemical analyses that form in the process two independent networks that are intertwined  but not chemically connected with one another, called interpenetrating networks", "  ", "fig", "22.1  simultaneous  polymerization", "(a)  schematically", "(b) example:  polymerization of furfuryl  alcohol and tetraalkoxysilane  a  b  n  na  + nb  cat 1(+cat 2 possible)  an  +  bn  [h+]  oh  o  +  n  h2o  o  n  m si(or)4  +  2m  h2o  m sio2  +  4m  roh   22.1 \u00b7 nanocomposites  553  22  (b)x  a  cat 1  n a(b)x  (a)n or  (b)xn  cat 2  (a)n  +  (b)xn  o  si  o  4  +  2n h2o  ru3+ and f-  n sio2  +  o  4n  ho   ", "fig", "22.2  scheme of consecutive polymerization   ", "fig", "22.3  scheme of a  twin-polymerization  cat  n  a(b)x  (a)n  +  (b)xn  n  si  o  o  4  [h+]  n  sio2  +  +  2n h2o  o  4n  h3c  o  si ch3  o  2 b  o  o  3  o  si  o  4   ", "fig", "22.4  examples of bi-, tri-, and tetra-functional molecules that are suitable as monomers for  twin-polymerization  after  burning  the  organic  phase  of  the  nanocomposite  of  polyfurfuryl  alcohol/ sio2, one obtains monolithic sio2 particles with a surface area of 1000 m2 g\u22121", "if the  inorganic  polymer  is  selectively  and  successfully  removed,  one  obtains  an  organic  network", " in  the  case  of  the  nanocomposite  composed  of  polyfurfuryl  alcohol/sio2,  however, this is impossible because the organic network is damaged by removing the  sio2 (depolymerization)", " the cationic polymerization of 2.2-spiro[4h-1,2,3-benzodioxasilane] has been shown  to be more successful", "the subsequent selective removal of the inorganic or the organic  network  results  in  stable  carbon  or  sio2  monoliths  with  surface  areas  in  the  region  of  1000 m2 g\u22121", " the  possible  variations  of  the  inorganic  part  of  the  a,  b  monomer  is  evident", " the  search for suitable organic ligands has proven more difficult", "with the discovery of spiro  molecules (", "fig", "22.5), an interesting and promising way to produce materials with very  small  particle  sizes  in  the  range  of  0.5-2  nm  and  extremely  small  and  uniform  pore   diameters seems to have been found", "    554  chapter 22 \u00b7 current trends in polymer science   ", "fig", "22.5  twin-polymerization  of a spiro-a,b-monomer  22  n  o o si o o  [h+]  n sio2 +  oh  2n  22.2    electrospinning: facile route to nanofibers  electrospinning  is  an  easy  and  elegant  method  for  producing  very  fine  polymer  fibers  (reneker and chun 1996)", "in ", "fig", "22.6 an electrospinning apparatus is shown schemati- cally", "it consists of relatively few components; a syringe, a nozzle (usually a hollow needle),  a high voltage power supply, and a collector", " first, the polymer solution to be spun is placed in a syringe out of which it is continu- ously pushed through a tight hollow needle (spinneret) as a thin stream", "the syringe is  depressed slowly and steadily, for example, by an electric motor with precision gearing", " to initiate the spinning process, an electrical field is generated between the metallic spin- neret and the collector", "the voltages of 1-30 kv are produced by a high voltage power supply", "when applied, the high voltage charges the drops conveyed from the spinneret, and the  charge distributes itself equally on the surface of the polymer solution", "only two electrostatic  forces  have  an  effect  on  these  drops-an  electrostatic  repulsion  between  the  individual  charges on the surface of the material exiting the spinneret and the columbic attraction in  the direction of the collector", "a third force, the surface tension, opposes the electrostatic  forces and initially inhibits movement of the drop induced by the other two forces", "however,  the initial, spherical drop is conically deformed by the effect of the electrostatic forces to  form what is known as a taylor cone", "if the electrostatic forces are greater than the surface  tension of the polymer solution, the solution is forced from the drop as a thin jet and is  accelerated  in  the  direction  of  the  collector;  velocities  of  several  meters  per  second  can  develop", "the solvent continuously evaporates, and the thread of polymer solution is stretched  so that it arrives at the collector solution-free and with a drastically reduced diameter of the  order of nanometers", "there, over time, it forms a disorderly fiber mat", "more modern tech- niques can produce an ordered, for example, parallel, deposition of fibers", " the morphology of the electrically spun fibers is defined by the intrinsic qualities of
