Repository: JonathanOnorato/ChemLP

# ChemLP
A Chemistry Natural Language Processing Tool

File: Bowman/textbook_files/Polymer_Synthesis_Theory_and_Practice_by_Braun_Cherdron_Rehahn_Ritter_and_Voit.json (part 28 of 28)
 o  so3h so3h so3h so3  so3h so3h so3h so3  so3h so3h  fig", "6.6 idealized chemical constitution of pedot:pss  fig", "6.7 example architecture of a field-effect transistor and its basic function principle  appear at the interface between semi-conducting polymer and insulator", "due to the presence of these charge carriers, the organic material changes from its insulating state into the semi-conductor state", "consequently, charge transport is possible from the source to the drain electrode if there is an appropriate drain voltage vd applied", "now, the transistor is in the \u201con state\u201d", " such transistors can be used e.g", "as switches in display applications, which manage the individual pixels", "in this respect, it is an issue to develop functional polymers which can be processed from solution and nevertheless result in thin   388  6 functional polymers  ch 3 si  n  o o (ch2)m  n  polycarbazoles: 6.6 x 10-7 cm2 / vs  polysilanes: 2.8 x 10-4 cm2 / vs  n  n  poly(para-phenylen vinylene)s: 3.0 x 10-3 cm2 / vs  fig", "6.8 polymeric photoconductors, including the charge-carrier mobility achieved so far  layers showing very high degrees of ordering: perfect ordering is essential to get high charge-carrier mobility in the \u201con state\u201d", "accordingly, it is a major issue to design tailored polymers that self-organize in such a perfect fashion even when processed from solution", "otherwise, polymer-based transistors will not compete successfully with small-molecule systems", "for sensor-applications, on the other hand, advantage can be taken of the high sensitivity of the thin-film transistor performance toward perturbations in the semi-conducting layer", "in this context, it is an important field of research to increase the selectivity of those transistors with respect to specific analytes", " photoconductors represent another class of  functional polymers showing modulated electrical conductivity depending on external parameters: the material is electrically insulating in the absence of light since no free charge carriers are available (fig", "6.8)", "upon exposure to light, excitons are formed due to light- absorption and convert the material into its semi-conducting state", "advantage is taken of this effect in e.g", "xerography and laser printing technologies", " in essentially all cases mentioned above the constitution of the polymers itself is responsible for the fact that the material is able to convert into an electrically semi- conducting (and sometimes conducting) state", "therefore, they are called intrinsi- cally conducting polymers", "this specification is applied to differentiate them from e.g", "polymer-based composite materials, which develop electrical (and maybe thermal) conductivity just because of the presence of conducting fillers, which are dispersed appropriately in the otherwise non-conducting polymer matrix", "one promising strategy in this respect is to add carbon-based (preferentially nano- scalic) fillers such as carbon black, carbon nano-tubes or graphenes into the insulating bulk polymer, and to process the composite subsequently in a fashion that allows the filler particles to develop a so-called percolation network through the whole material (fig", "6.9)", "these percolation paths represent the highways for the charge carriers", "if very high degrees of filling are realized and the processing is perfectly adapted, even heat transport can be observed through these composites", "the latter option is expected to be of benefit for electro-mobility, heat management of batteries, bipolar plates of fuel cells, and cooler units of computer processors", " on the other hand, reliable prevention of nano-particle aggregation and agglom- eration in the matrix of an insulating polymer as well is a key issue in the field of   6.3 polymers with specific (opto)electronic properties  389  fig", "6.9 functional polymer nano-composites; left: well-dispersed tio2 nano-particles in a polystyrene matrix for increasing the composite\u2019s refractive index, right: percolating carbon- black nano-particles in a carbonate matrix to realize an electrically conducting material  functional polymers", "for example, if conducting nano-particles are embedded in a polymer matrix without mutual contact, macroscopic conductivity is prevented, but the material may show very high dielectric constants, which again are desired for applications in e.g", "miniaturized electronic devices", "based on closely related concepts, it is also possible to increase the refractive index of a transparent polymer: when mixed with nano-scale particles of high refractive indices such as titanium dioxide or zirconium dioxide, a composite material may result, which shows higher refractive indices than the pure polymer", "application of the materials as optical lenses is one option - if aggregation of the filler nano-particles can be prevented reliably (fig", "6.9)", " finally, it should be mentioned that, in addition to the above examples, many further aspects may be encountered why and where functional polymers can be applied in combination with light and/or electrical power", "for example, shape- anisotropy of polymers can cause the formation of lyotropic and/or thermotropic mesophases (liquid-crystalline polymers, lcps)", "alike, small-molecule mesogens, lcps undergo specific interactions with light depending on the type and extent of mesoscalic order in the liquid-crystalline state", "since many semi-conducting polymers are rod like in shape (and thus anisotropic), not only modulated conduc- tivity and emission can be observed depending on the respective structure, but even special effects such as emission of polarized light when applied in oleds", " another topic related with p-electron conjugation in functional polymers is their nonlinear optical (nlo) behavior: such materials can be used to convert red light into light of shorter wavelength by frequency doubling or tripling", "one advantage offered by shorter wavelengths is the higher capacity for processing and storage of information and optical computing", "moreover, these materials are of interest for photonic devices like optical switches, modulators and waveguides", "high transpar- ency and low light scattering are requested too", "polymeric materials showing excitingly high second-order and third-order nonlinear susceptibilities have been developed", "one of the so far unsolved challenges, however, is ensuring sufficient long-term stabilities of material and effects", "  390  6 functional polymers  finally, it should be mentioned that conventional (electrically) isolating bulk polymers as well can develop highly attractive functional characteristics in combi- nation with e.g", "electrical voltage", "this is if they are arranged in an appropriate layered or porous micro-morphology and charge carriers are introduced and immobilized at the internal interfaces or surfaces of these \u201cpiezoelectric\u201d systems", "under these conditions, the materials expand or contract in an electrical field depending on the applied voltage", "on the other hand, these materials can generate electrical voltage - and hence produce electrical power - if deformed mechanically", "these effects can be used for microphones, loudspeakers, sensors, actuators, and many other devices", " example 6.5 synthesis of poly{[2-(b-ethylhexyloxy)-5-methoxy]-para- phenylene vinylene} (\u201cmeh-ppv\u201d) via gilch reaction safety precautions: before this experiment is carried out, sect", "2.2.5 must be read as well as the material safety data sheets (msds) for all chemicals and products used", " preparation of 1-(b-ethylhexoxy)-4-methoxybenzene under an atmosphere of nitrogen, sodium methanolate (13.6 g, 251.0 mmol) is dissolved in methanol (50 ml)", "4-methoxyphenol (30.12 g, 251.0 mmol) dissolved in methanol (50 ml) is added dropwise over a period of 30 min", "stirring at room temperature is continued overnight to complete deprotonation", "2-ethylhexylbromide (48.42 g, 251.0 mmol) is dissolved in methanol (100 ml) and added slowly over 3 h to the above solution", "the reaction mixture is stirred at room temperature for 60 h and heated to reflux for an additional 30 h", "the mixture is concentrated under reduced pressure", "the residue is dissolved in a 1:1 (v/v) mixture of diethyl ether and water (400 ml)", "the organic phase is extracted with aqueous 0.2 m naoh (3 () 100 ml) followed by pure water (3 () 100 ml), dried (mgso4) and concentrated in vacuo", "the remaining solution is purified via flash chromatography using silica gel as the stationary phase and toluene as the eluent (rf: 0.69)", "yield: 42 g (72%)", " preparation of 2,5-bis(chloromethyl)-1-(b-ethylhexoxy)-4-methoxybenzene under an atmosphere of nitrogen and vigorous stirring, aqueous hcl (37%, 87.9 g, 892.30 mmol) is added to a mixture of 1-(b-ethylhexoxy)-4-methoxybenzene (36.67 g, 155.43 mmol) and para-formaldehyde (12.80 g, 426.20 mmol)", "acetic anhydride (162.31 g, 1589.88 mmol) is added dropwise", "when addition is com- plete, the solution is heated to 70()c for 3.5 h", "the reaction mixture is allowed to cool down to room temperature overnight", "concentrated aqueous sodium acetate (150 ml) is added within 2 h", "then, aqueous naoh (110 ml, 25%) is added slowly within 4 h while the temperature is not allowed to rise above approx", "50()c", "the white precipitate is molten at 60()c and precipitated under vigorous stirring and cooling using an ice bath", "the precipitate is filtered off, washed with water (1,000 ml) and dissolved in n-hexane (500 ml)", "the organic phase is washed with water (3 () 200 ml) and dried (na2so4)", "the solvent is removed under reduced pressure", "the residue is crystallized twice from n-hexane", "yield: 34 g (65%)", "  o  iii  o  o  6.3 polymers with specific (opto)electronic properties  391  polymerization via gilch reaction  kotbu  - kcl  cl  h  o  cl  o  i  o  cl  dimerization  cl  o  cl  o  o  o  ii  o  o  o  o  1) + 2 n ii 2) + kotbu  -kcl  n o  o  o  o  o  o  n  under an atmosphere of nitrogen, the above monomer (0.5 g, 1.5 mmol) is dissolved in dry thf (100 ml)", "potassium tert.-butanolate (1.0 m in thf, 6 ml, 6 mmol) is added quickly, and the mixture is stirred at room temperature for 20 h", "conc", "acetic acid (2 ml) is added, the solution is concentrated down to 50 ml, and the polymer is precipitated by pouring the whole reaction mixture into methanol (200 ml)", "the formed solid is filtered off and dried in vacuo (40()c)", " example 6.6 synthesis of poly[9,9-bis(2-ethylhexyl)fluorene] via yamamoto coupling safety precautions: before this experiment is carried out, sect", "2.2.5 must be read as well as the material safety data sheets (msds) for all chemicals and products used", " preparation of 2,7-dibromo-9h-fluorene   392  6 functional polymers  in a 1 l round bottom flask wrapped in aluminum foil, a solution of fluorene (50.0 g, 300.8 mmol) in chcl3 (450 ml) is cooled to 0()c", "ferric chloride (0.716 g, 4.5 mmol) is added", "at 0()c, bromine (32.6 ml, 632 mmol) is added slowly over 15 min", "the ice bath is removed and the solution is allowed to warm slowly", "the mixture is stirred overnight at room temperature, washed with aqueous na2s2o3 until the solution is clear and slightly yellowish only, and extracted with chcl3", "the organic layer is washed with water, dried (mgso4), and the solvent is removed", "the desired product is obtained in essentially quantitative yields (98 g) as colorless crystals", " preparation of 2,7-dibromo-9,9-bis(2-ethylhexyl)fluorene 2,7-dibromofluorene 50 g (154 mmol) is dispersed in dmso (200 ml)", "benzyltri- methylammonium chloride (1.5 g, 8 mmol) is added as a phase-transfer catalyse", "nitrogen is passed through the suspension for 10 min, and subsequently aqueous naoh (100 ml, 50%) is added at room temperature slowly", "stirring is continued at room temperature for a further 1 h", "2-ethylhexyl bromide (65.4 g, 339 mmol) is added slowly, and the mixture is stirred overnight at room temperature", "mtb ether (300 ml) and water (100 ml) is added, stirring is continued for further 15 min, the organic layer is separated, washed with saturated aqueous nacl (3 () 100 ml) and water until the color of the solution changes from violet via green to reddish-orange", "the organic layer is dried (na2so4), and the solvent is removed in vacuo", "the oily residue is purified via column chromatography (eluent: pentane, rf \u00bc 0.85)", "after removal of the solvent, slightly yellowish oil is obtained", "in order to remove the monoalkylated product, the oil is dissolved in thf (250 ml) and a solution of kotbu (20 g) in thf (200 ml) is added", "the mixture is stirred for 30 min, filtered under an atmosphere of nitrogen over basic aluminum oxide pad, the solvent is removed, the residue dissolved in hexane and filtered", "the hexane is removed in vacuo", "this procedure is repeated until no discoloring is observed any more upon addition of kotbu", "the residue is dissolved in ethanol (200 ml, 60()c) and the solution stored in the fridge at - 21()c for 1 week", "2,7-dibromo-9,9-bis-(2-ethylhexyl)-fluorene (63.5 g, 75%) is obtained as colorless waxy solid", "polymerisation via yamamoto coupling   6.3 polymers with specific (opto)electronic properties  393  ni(cod)2 / bipy, cod /dmf/ toluene  br  br  n  under an atmosphere of nitrogen, ni(cod)2 (1 g, 3,65 mmol, 2 aq.), 2,20- bipyridine (569 mg, 2,2 mmol, 2,3 aq.) and cycloocta-1,5-diene (cod) (324 ml, 2.6 mmol, 1.45 aq.) are dissolved in a mixture of dmf (3 ml) and toluene (8 ml) and then heated to 80()c for 30 min", "subsequently, the above monomer (1.00 g, 1.82 mmol), dissolved in dry toluene (5 ml), is added under an atmosphere of nitrogen, and the reaction mixture is stirred at 80()c for 6 d", "the reaction mixture is allowed to cool down to room temperature, aqueous hcl (50 ml, 2 m) is added, and the mixture is stirred at room temperature for 15 min", "methylene chloride (200 ml) is added, the organic layer is separated, washed with 2 m aqueous hcl (2()200 ml)", "to the resulting solution a saturated aqueous solution (400 ml) of na4edta is added vigorously and then washed with aqueous nahco3 solution and dried (na2so4)", "the solvent is removed in vacuo; the residue is dissolved in a small volume of methylene chloride, filtered over a short pad of silica gel, concentrated down to 30 ml, and then poured into acetone (300 ml)", "the precipitate is extracted with acetone in a soxhlet apparatus to remove lower oligomers, the remaining polymer is dissolved in methylene chloride and precipitated in methanol excess", "the yield is approx", "70-80%", " example 6.7 synthesis of poly(3-dodecylthiophene) via grignard coupling safety precautions: before this experiment is carried out, sect", "2.2.5 must be read as well as the material safety data sheets (msds) for all chemicals and products used", " preparation of 2,5-dibromo-3-dodecylthiophene (adv", "mater", "1999, 11 (3), 250) 3-dodecylthiophene (19.41 g, 77.06 mmol) is dissolved in 100 ml of thf", "n-bromosuccinimide (27.43 g, 154 mmol) is added to the solution over a period of 5 min", "the solution is stirred at room temperature for 2 h", "the solvent is removed in vacuo and 250 ml of hexane is added", "the mixture is filtered through a silica plug and the solvent is removed in vacuo", "a kugelrohr distillation (120()c, 0.02 torr) affords the title compound (26.26 g, 83.3%) as the highest boiling fraction, a clear, colorless oil", " preparation of head-to-tail polydodecylthiophene (ht-pddt)   6 functional polymers  394  1 1  ch3mgbr / thf reflux / 1 h  1 1  ni(dppp)cl2 reflux, 2 h  br  br  s  br  s  mgbr  1 1  s  n  2,5-dibromo-3-dodecylthiophene (1.28 g, 3.12 mmol) is dissolved in 18 ml of dry thf", "methylmagnesium bromide (3.15 ml, 1.0 m solution in butyl ether) is added and the mixture is heated to reflux for 1 h", "ni(dppp)cl2 (16.9 mg) is added and the solution is stirred at reflux for 2 h", "the mixture is poured into 150 ml of methanol and filtered into a soxhlet thimble", "soxhlet extractions are performed with methanol (to remove monomer and salts), hexanes (to remove catalyst and oligomers), and chloroform", "the chloroform fraction is reduced and dried in vacuo to afford 0.510 g (65% yield) of the title polymer as a violet film", " bibliography  alvarez-lorenzo c, guney o, oya t, sakai y, kobayashi m, enoki t, takeoka y, ishibashi t, kuroda k, tanaka k, wang gq, grosberg ay, masamune s, tanaka t (2000) polymer gels that memorize elements of molecular conformation", "macromolecules 33:8693  arias ac, mackenzie jd, mcculloch i, rivnay j, salleo a (2010) materials and applications for  large area electronics: solution-based approaches", "chem rev 110:3  drobny jg (2012) polymers for electricity and electronics- materials, properties, and applications", " wiley-vch, hoboken", "isbn isbn-10: 0-470-45553-5  kretschmann o, schmitz s, ritter h (2007) microwave assisted synthesis of associative  hydrogels", "macromol rapid commun 28:1265  lendlein a, jiang h, j\u20acunger o, langer r (2005) light-induced shape-memory polymers", "nature  liu c, qin h, mather pt (2007) review of progress in shape-memory polymers", "j mater chem  434:879  17:1543-1558  marder sr, lee ks (eds) (2008) photoresponsive polymers i and ii, vol 213/214, advances in  polymer science", "springer, berlin  matyjaszewski k, gnanou y, leibler l (eds) (2007a) macromolecular engineering: macromolec- ular engineering - precise synthesis, materials properties, applications, vol 1-4", "wiley-vch, weinheim  matyjaszewski k, gnanou y, leibler l (eds) (2007b) functional polymers: macromolecular engineering - precise synthesis, materials properties, applications, vol 4", "wiley-vch, weinheim  meller g, grasser t (eds) (2010) organic electronics, vol 223, advances in polymer science", " springer, heidelberg/new york  nowak ap, breedveld v, pakstis l, o\u00a8 zbas b, pine dj, pochan d, deming tj (2002) rapidly recovering hydrogel scaffolds from self-assembling diblock copolymerpeptide amphiphiles", "nature 417:424  osada y, rossi de (eds) (2000) polymer sensors and actuators", "springer, berlin/new york schild hg (1992) lcst", "prog polym sci 17:163 schmidt m (ed) (2004) polyelectrolytes with defined molecular architecture i and ii, vol 165/166,  advances in polymer science", "springer, new york  wong w-y, tang bz (2010) essay, polymers for organic electronics", "macromol chem phys  211:2460   bibliography  395  yoshida m, langer r, lendlein a, lahann j (2006) from advanced biomedical coatings to multi- functionalized biomaterials", "polym rev (phila) 46:347-375 (smart and shape memory materials)  zhou j, schmidt am, ritter h (2010) biocomponent transparent polyester networks with shape  memory effect", "macromolecules 43:939   index  a abbreviations, xxiii-xxiv abs-polymers, 254, 362 acid number, 268-269 acrylamide, 168  polymerization, 168, 169  acrylonitrile, 238-239  polymerization, 170-171  addition polymerization, 33, 313-314 additives, 349-356 ah salt, 286-287 amphiphilic block copolymers, 376 anion exchanger, 341-342 anionic polymerization, 183, 190-195 antioxidants, 350 atactic, 11 atactic polystyrene, 378 atom transfer radical polymerization, 176 azo compounds, 162-166  b bioactive polymers, 376 biodegradable polymers, 376 block copolymers, 246-252 boyer-beaman rule, 112, 138 brinell test, 135 brownian motions, 18 butadiene, 217-219  polymerization, 217-219  butyl acrylate, 174-175  polymerization, 174-175  c \u03b5-caprolactam, 208  polymerization, 208  carbon black, 388 carbon nano-tubes, 388 carboxymethylcellulose, 335 cation exchanger, 340-341  cationic polymerization, 183, 187-190 cellulose  acetylation, 334-335 derivatives, 381 triacetate, 334  chain growth polymerizations, 33-35,  149-257  chain transfer, 149 chain transfer constant, 154 charpy method, 135 chemical gels, 377 chemically crosslinked gel, 377 4-chlorostyrene, 237-238  copolymerization, 237-238  cholesteric, 29 click reaction, 180 coil, 13 coil volume, 15 compatibilizer, 362 condensation equilibrium, 262 condensation polymerization, 259-313 constitutional repeating unit, 7 contour length, 14 controlled radical polymerization, 175-182 copolymer, 6, 7  copolymerization, 227-257  architectures, 6 random, 7  alternating, 230 azeotropic, 230 diagram, 229 equation, 228 parameters, 228  copolymers, 6, 8, 79, 141-142  composition, 79-80 nomenclature, 8 properties, 141-142 relationships, 141-142 structure, 141-142  critical micelle concentration, 55  d", "braun et al., polymer synthesis: theory and practice, doi 10.1007/978-3-642-28980-4, # springer-verlag berlin heidelberg 2013  397   398  index  critical solution temperature, 16 crosslinking, 5, 336-343 crystalline state, 23-27 crystallinity, 112 crystallites, 24 crystallization temperature, 114 cyclic acetals, 200-204  polymerization, 200-204  cyclic amides, 206-208  polymerization, 206-208  cyclic ethers, 199-200  polymerization, 199-200  cyclocondensation, 307 cyclodextrin host-guest  complexes, 173-175  cyclopentene, 225-226  polymerization, 225-226  d degradable polymers, 379 degradation, 343-349 chemical, 345 hydrolytic, 345 oxidative, 347-348 thermal, 344  degree of conversion, 330 degree of crystallinity, 24 degree of polymerization, 4 degree of swelling, 378, 380, 381 dendrimers, 270 depolymerization, 346 differential scanning calorimetry, 117-119 dilactide, 204-206  polymerization, 204-206  dilatometer, 61 dilatometric measurements, 164 disproportionation, 151 1,4-divinylbenzene, 240-241 polymerization, 240-241  dynamic-mechanical  measurements, 133-135  e elastomeric state, 22 elastomers, 20 electro-luminescence, 384 electron transfer, 186 emulsion polymerization, 54 end-group analysis, 85-86 epoxy number, 321 epoxy resins, 318-321  ethylene, 213-215  polymerization, 213-215  extrusion, 144  f fillers, 349, 353-356 flash polymerization, 188 flory-huggins equation, 105 fluorescence spectroscopy, 78 folded lamella, 24 formaldehyde, 197-198  polymerization, 197-198  fox-flory relation, 138 fractional extraction, 107 fractional precipitation, 106 fractionation, 105-109 free radical, 375 fringed micelle model, 24 functional polymers, 375, 376  g gel effect, 153, 165-166 gel permeation chromatography, 102-105 gels, 376 glass transition temperature, 18, 112-113 glassy state, 18, 22-23 graft copolymers, 252-257 grafting from, 253 grafting onto, 254 graphenes, 388  h hardness, 135-136 head-to-head structure, 10 head-to-tail structure, 10 heat distortion temperature, 114 helix, 26 hexamethylene bisacrylate, 172-173  polymerization, 172-173 high impact polystyrene, 364 homopolymers, 6, 136-141 properties, 136-141 relationships, 136-141 structure, 136-141 hooke\u2019s law, 131, 132, 140 hybrid materials, 376 hydrogels, 379-381 hydroxy number, 269 hyperbranched polymers, 270-271 hysteresis, 20   index  399  i impact strength, 135 incubation time, 156 induction period, 156 inhibitors, 155 initiators, 149 injection molding, 144 interfacial polycondensation, 51, 276-278, 287 intrinsically conducting polymers, 388 intrinsically electron-conducting polymers,  376  intrinsic viscosity, 98 ion-exchange capacity, 340-341 ion exchanger, 338-342 ionic polymerization, 182, 195-198 ionization mass spectrometry, 92 ir spectroscopy, 74-77 isobutylene, 189  polymerization, 189  isobutyl vinyl ether, 189-190 polymerization, 189-190 isomerization polymerization, 183 isoprene polymerization, 171, 194-195 isotactic, 11 izod method, 135  k kinetic chain length, 153 kuhn length, 14  l lactams, 206-208 light-emitting diodes, 383 light scattering, 89-91 light stabilizers, 351 limiting viscosity number, 98 liquid-crystalline polymers, 389 liquid crystallinity, 28 living polymerization, 186, 246 lower critical solution temperature, 380 lubricants, 349 lyotropic liquid crystals, 29 lyotropic mesophases, 389  m macromolecules, 1, 5-11  classification, 5 nomenclature, 6-11  macromonomers, 253 macroradicals, 149  maldi-ms, 92 maleic anhydride, 239  copolymerization, 239  mark-houwink-kuhn equation, 82, 98 martens number, 114 mass distribution function, 107 mass spectrometry, 91-93 matrix-assisted laser desorption, 92 melamine-formaldehyde resins, 297-299 melt index, 115 melt-spinning, 145 melt viscosity, 115-116 mesogen, 28 mesophases, 28 metal-catalyzed polymerization, 210-227 metallocene catalysts, 219-221 metathesis polymerization, 225-226 methacrylic acid, 162  polymerization, 162  methyl methacrylate, 165-166  polymerization, 165-166, 178-180, 194  \u03b1-methylstyrene, 191-193  polymerization, 191-193  micelles, 376 microencapsulation, 290-291 miniemulsion, 178-180 modulus of elasticity, 132 molecular imprinting, 380 molecular weight, 4, 80-84 determination, 84-85 distribution, 105-109 methods, 84-85 monomer, 3-4, 6, 58-59 purification, 58-59 storage, 58-59  monomer unit, 9  n nanocomposites, 375 nano-composites, 389 nanofillers, 376 nematic, 29 network structures, 336 newtonian flow, 19 nitroxy-mediated radical polymerization, 176 nomenclature, 6-11 nonlinear optical, 389 novolaks, 292 nuclear magnetic resonance (nmr)  spectroscopy, 70  nucleation, 216 number-average molecular weight, 81-82   400  index  o occlusion, 65 ofet", "see organic field-effect transistor (ofet)  oled", "see organic light emitting  diode (oled)  oligomers, 4 (opto)electronic, 383-394 optoelectronic properties, 376 opv", "see organic photo voltage (opv) organic field-effect transistor (ofet), 386 organic light emitting diode (oled), 383 organic photo voltage (opv), 383 organic solar cell (osc), 383 osmometry, 86-87  membrane, 86-87 vapor pressure, 87-89 ostwald viscometer, 100, 101 oxazolines, 208-210  polymerization, 208-210  p penultimate effect, 228 peroxo compounds, 157-162 peroxodisulfates, 158 pesponsive polymers, 380 pesponsive smart polymers, 376, 379-383 phase contrast microscopy, 121-122 phenol-formaldehyde resins, 291-294  acid-catalyzed, 294 base-catalyzed, 292-293  phillips-catalysts, 210 photoactive polymers, 376 photoconductors, 388 photocrosslinking, 379 photodegradation, 379 photolabile compounds, 171-173 photolithography, 172 photopolymerization, 171, 379 photoresins, 375, 379, 380 photoresists, 172, 375, 379 photovoltaics, 383 ph-sensitive gels, 381 physical gels, 377, 378 physically crosslinked gel, 377 piezoelectric, 390 plasticization, 241-242 plasticizers, 349, 352-353 polarization microscopy, 122-124 poleds", "see polymer based organic light emitting diode (poleds)  poly(alkylene sulfide)s, 299-300 poly(arylene ether)s, 300-301 poly(arylene ether ketone)s, 305-307  poly(arylene ether sulfone)s, 303-305 poly(arylene sulfide)s, 303 poly(benzimidazole)s, 309-310 poly(phenylene ether)s, 301-302 poly(vinyl acetate), 327 saponification, 327 transesterification, 331-332  poly(vinyl alcohol), 327 esterification, 330 poly(vinyl chloride)  dehydrochlorination, 352 stabilization, 351 poly(vinylbutyral), 332 polyacetals, 202 polyacrylamide, 168-169 fractionation, 168-169  polyadditions, 35, 36 polyamides, 281-284 preparation, 284  polyaramides, 282 polycondensation, 35, 36, 259-313  exchange reactions, 263  polydispersity index, 83 polyelectrolytes, 17-18, 101, 376, 380  viscosity, 101 polyester, 265-281  alkyd resins, 266 branched, 267 curing, 279 thermotropic, 265 unsaturated, 278-281  polyimides, 308, 380 polylactide, 376 polymer alloy, 357 polymer-analogous reactions, 37 polymer based organic light emitting diode (poleds), 383  polymer blends, 323, 356, 357  industrial, 358 preparation, 359 properties, 357 polymer films, 144-145 preparation, 144-145 polymeric additives, 375, 376 polymeric carrier resins, 376 polymeric compatibilizers, 375 polymeric photoconductors, 388 polymeric stabilizers, 375, 376 polymerization, 158 polymer mixture, 357 polymers, 6, 37, 389  abbreviations, xxiii-xxiv characteristics, 67-69 constitution, 70-80 density, 111-112   index  401  drying, 65 foaming, 367-373 functional, 6 isolation, 63-65 melting range, 114 miscibility, 356 modification, 37 oxidation, 344 polymer-analogous, 323 processing, 144-147 properties, 130 purification, 65 reactions, 323 solubility, 323 stretching, 367-373 structural, 6  polyoxazoline  hydrolysis, 339-340  polyphenylenes, 300 polyreactions  in bulk, 48-50 in dispersion, 52 in emulsion, 53-57 in solution, 50-51 in suspension, 52-53 polysiloxanes, 310-313 equilibration, 312  polystyrene foam, 369-370 polyurethane foam, 371-373 polyurethanes, 248, 314-318 decomposition, 315 elastomeric, 316 linear, 315-316 segmented, 249 polyvinylchloride, 378 prepolymerization, 59 pressing, 144, 145 propylene, 215-216  psc, 383 pyrrole, 174  polymerization, 175  q q,e scheme, 232  r radical polymerization, 149 rate of polymerization, 152  polymerization, 215-216, 220-221  reaction vessels, 59-61 reactive extrusion, 362 reactivity ratios, 228, 232, 233 determination, 232, 233 redox polymerizations, 167 redox systems, 166-171 refractometry, 78-79 reinforced polymers, 323 reinforcing materials, 349, 353-356 resites, 292 resols, 292 reversible addition-fragmentation  termination, 176  ring-opening polymerization, 198-210 ring-opening polymerization, 376  s scanning electron microscopy, 124-125 scanning probe microscopy, 126-129 schotten-baumann-reaction, 51, 287 semi-conducting polymers, 385 shape-anisotropy, 389 shape memory effect, 381 shape-memory polymers, 381 silicone elastomer, 313 single site catalysts, 220 si units, xxi-xxii size-exclusion chromatography, 102-105 smart gels, 378 smectic, 29 softening point, 113-114 solar cells, 383 solution spinning, 146 spacer, 29 spherulites, 26 spray-type separator, 64 stabilizing additives, 376 staudinger index, 98 step-growth polymerization, 35-37, 375 stepwise addition polymerization, 248 stereospecific polymerization, 187 stress-strain measurements, 130-133 styrene, 240-241  polymerization, 158-160, 163, 165,  216-217  superabsorbent polymers, 377 superabsorbents, 342-343 svedberg method, 94-95 swelling, 16 syndiotactic, 11   402  t tacticity, 10, 71 telomerization, 154 termination, 34, 149 terpolymerizations, 234 tetrahydrofuran, 200  polymerization, 200 thermogravimetry, 116-117 thermoplastic elastomers, 249 thermoplastics, 19, 381 thermoresponsive hydrogel, 381 thermo-responsive polymers, 376, 380 thermo-reversible gel, 378 thermo-sensitive gel, 378-379 thermoset, 381 thermotropic liquid crystals, 29 thermotropic mesophases, 389 theta-conditions, 14 theta-temperature, 100 tie molecules, 25 torsion modulus, 133 transesterification, 273-275 transfer, 34 transmission electron microscopy, 125-126 trioxane, 240  polymerization, 202-204, 240  trommsdorff-norrish effect, 153, 165-166  index  urea/formaldehyde foam, 370-371 urea-formaldehyde resins, 294-296 uv-absorbers, 351 uv-vis spectroscopy, 77-78  v vicat temperature, 113 vinyl acetate, 160-161  polymerization, 160-161  viscose, 324 viscosity, 96-102 viscosity-average molecular weight, 82 viscosity measurements, 100, 102 vulcanization, 337-338  w weight-average molecular weight, 82  x x-ray scattering, 120-121  y young\u2019s modulus, 112, 132, 140  u ultracentrifuge measurements, 93-96 upper critical solution temperature, 380  z ziegler-natta catalysts, 210-219"]
