Repository: JonathanOnorato/ChemLP

# ChemLP
A Chemistry Natural Language Processing Tool

File: Bowman/textbook_files/Principles_of_Polymer_Chemistry_by_Ravve.json (part 28 of 49)
777 (Sept 10, 1996) 98. Chemical and Engineering News, October 5, 1998, p.18 99. P.G. Hustad, J.D. Weinhord, G.R. Marchnd, E.I. Garcia-Maitin, and P.L. Robers, Macromolecules DOI:10/1021/  ma9002819 from Chem.Eng.News, May 4, 2009  100. Kenichi Kakinuki, Michiya Fujiki, and Kotohiro Nomura, Macromolecules, 2009, 10, 1921/ma900576v 101. Derlin and Kaminsky, Macromolecules, ASAP Article 10.1021/Web Release Date: May 10, 2007 102. A. Ravasio, L. Boggioni, and I. Tritto Macromolecules, 2011, 44, 4180 103. R.F. Jordan, Am. Chem. Soc. Polymer Preprints, 2010, 51 (2), 372 104. J. Furukawa, Angew. Makromol. Chem.,1972, 23, 189 105. J. Furukawa, S. Tsuruki, and J.Kiji J. Polymer Sci., Polymer Chem. Ed.,1973, 11, 1819 106. G.Bier, Angew. Chem., 1961, 73, 186 107. M.J. Wisotsky, A.B. Kober, and I.A. Zlochower, J. Appl. Polymer Sci.,1971, 15, 1737 108. T.E. Ferrington and A.V. Tobolsky, J. Polymer Sci., 1958, 31, 25 109. M.A. Hillmyer, S.T. Nguyen, and R.H. Grubbs, Macromolecules, 1997, 30, 718 110. D.J. Valenti and K.B. Wagner, Macromolecules, 1998, 31, 2764 111. A.M. Bravakis, L.E. Bailey, M. Pigeon, and S. Collins, Macromolecules, 1998, 31, 1000 112. F.P. Gintz, Chapt. 11 Vinyl and Allied Polymers, P.D. Ritchie, ed., Vol I, CRC Press, Cleveland, Ohio, 1968 113. V.D. Mochel, J.. Polymer Sci., 1972, A-1,10, 1009 114. L. Annunziata, S. PragIlola, D.Pappalardo, C. Tedesco, and C. Pellecchia, Macromolecules, 2011, 44(7), 1934 115. W.M. Saltman et al, J. Am. Chem. Soc.,1958, 80, 5615 116. W.M. Saltman, J. Polymer Sci.,1963, A-1,1, 373 117. R.S. Stearns et al J. Polymer Sci., 1959, 41, 381 118. A.V. Tobolsky, J. Polymer Sci.,1959, 40, 73 119. F.W. Stavely et al, Ind. and Eng. Chem., 1956, 48(4), 778 120. G.A. Thomas and W.H. Carmody, J. Am. Chem. Soc.,1933, 55, 3854 121. J.C. D\u2019Ianni, Kautschuk Gummi Kunststoffe, 1966, 19(3), 138; J.D. D\u2019ianni, F.J. Naples, and J.E. Field, Ind. and Eng. Chem.,1950, 41, 95; S.. Kostjuk, S. Ouardad, F. Peruch, A. Def\ufb01eux, C. Absalon, J. E. Puskas, and F. Ganachaud, Macromolecules, 2011, 44, 1372  122. J.E. Field and M. Feller, U.S. Patent # 2,728,758 (Dec. 27, 1955) 123. H.E. Adams, R.S. Stearns, W.A. Smith, and J.L Binder, Ind. Eng. Chem., 1958, 50, 1507 124. S. Minekawa et al, Japanese Patent # 45-36519 (Nov. 20, 1970) 125. T.F. Yen, J. Polymer Sci., 1959, 33, 535 126. O. Solomon and C. Amrus, Rev. Chem. (Romania), 1958, 9, 150 127. M. Gippin, U.S. Patent 3,442,878 (May 6, 1969) 128. A.L. Klebanski, J. Polymer Sci.,1958, 30, 363; Rubber Chem. Technol.,1959, 32, 588 129. J.T. Maynard and W.E. Mochel, J. Polymer Sci., 1954, 13, 235, 251 130. R.R. Garrett, C.D. Hargreaves, II, and D.N. Robinson, J. Macromol. Sci.-Chem.1970 A4(8), 1679 131. C.E.N. Bawn, A.M. North and J.S. Walker, Polymer, 1964, 5, 419 132. C.E.N. Bawn, D.G.T. Cooper, and A.M. North, Polymer, 1966, 7(3), 113 133. W. Marconi, A. Mazzei, S. Cucinella, and M. Cesari, J. Polymer Sci., 1964, A-1,2, 426 134. G. Natta, M. Farina, M. Donati, and M. Peraldo, Chim. Ind. (Milan), 1960, 42, 1363 135. G. Natta, M. Farina, and M. Donati, Makromol. Chem., 1961, 43, 251 136. G. Natta, P, Corradini, and P. Canis, J. Polymer Sci., 1965, A-1,3, 11; G. Natta, L. Porri, P. Corradini, G. Zanini, and F. Ciampelli, J. Polymer Sci.,1961, 51, 463; G. Natta, L. Porri, G. Stoppa, G. Allegra, and F, Ciampelli, J. Polymer Sci., 1963, B,1, 67.  137. G. Natta, L. Porri, A. Carbonaro, F. Ciampelli, and G. Allegro, Makromol. Chem., 1962, 51, 229  \fReferences  399  138. G. Natta, L. Porri, A. Carbonaro, and F. Stoppa, Makromol. Chem., 1964, 77, 114 139. G. Natta and L. Porri, A.C.S. Polymer Preprints, 5(2), 1163 (1964); K. Bujadoux, J. Josefonvicz and J. Neel, Eur.  Polymer J., 1970, 6, 1233  140. A.L. Halasa, D.F. Lohr, and J.E. Hall, J. Polymer Sci., Polymer Chem. Ed., 1981, 19, 1357 141. N.G. Gaylord, I. Kossler, M. Stolka, and J. Vodehnal, J. Polymer Sci.,1964, A-1,2, 3969 142. N.G. Gaylord, I, Kossler, and M. Stolka, J. Macromol. Sci.,- Chem., 1968, A2(2), 421 143. K. Hasegawa and R. Asami, J. Polymer Sci., Polymer Chem. Ed.1978, 16,1449; K. Hasegawa, R. Asami, and  T. Higashimura, Macromolecules, 1977, 10, 585,592  144. I.I. Yermakova, Ye.N. Kropacheva, A.1. Kol\u2019tsov, and B.A. Dolgoplosk, Vysokomol. Soyed., 1969, A11(7), 1639 145. N.G. Gaylord, M. Stolka, V. Stepan, and I. Kossler, J. Polymer Sci.,1968, C(23), 317 146. E.R. Moore, (ed.), \u201cStyrene Polymers\u201d in Encyclopedia of Polymer Science and Engineering, Vol. 16, 2nd ed.,  (H.F Mark, N.M. Bikales, C.G. Overberger, and G. Menges, eds.), Wiley-Interscience, New York, 1989  147. T. Takamatsu, A. Ohnishi, T. Nishikida and J. Furukawa, Rubber Age,1973, 23 148. E. Simon, Ann., 1839, 31, 265 149. H. Stobbe and G. Posnjack, Ann.,1909, 259 150. G.V. Schulz, A. Physik. Chem. (Leipzig), 1939, B44, 277 151. S.R. Mayo, J. Am. Chem. Soc.1953, 75, 6133 152. R.R. Hiatt and P.D. Bartlett, J. Am. Chem. Soc., 1959, 81, 1149 153. J. Kurze, D.J. Stein, P. Simak, and R. Kaiser, Angew. Makroml. Chem., 1970, 12, 25 154. F.R. Mayo, J. Am. Chem. Soc.,1968, 90, 1289 155. J. Wiesner and P. Mehnert, Makromol. Chem., 1973, 165, 1 156. F.A. Bovey and I.M. Kolthoff, Chem. Rev.,1948, 42, 491 157. O. Roehm, German Pat, # 656,469 (1938) 158. N. Platzer, Ind. and Eng. Chem.,1970, 62(1), 6 159. I.G.Farbenindustri, A. -G.,German Patent #634,278 (1936) 160. Dow Chem, Co. U.S. Patent # 2,727,884 (1955) 161. J.P. Kennedy, J. Macromol. Sci.-Chem.,1969, A3, 861 162. J.P. Kennedy, J. Macromol. Sci.-Chem., 1969, A3, 885 163. F.S. D\u2019yachkovskii, G.A. Kazaryan, and N.S. Yenikolopyan, Vysokomol. Soyed.,1969, A11, 822 164. A.A. Morton and E. Grovenstein Jr., J. Am. Chem. Soc., 1952, 74, 5435 165. J.L.R. Wllliams, T.M. Laasko, and W.J. Dulmage, J. Org. Chem., 1958, 23, 638, 1206 166. D. Baum, W. Betz, and W. Kern, Makromol. Chem.,1960, 42, 89 167. R.F. Zern, Nature, 1960, 187, 410 168. K.F. O\u2019Drlscoll and A.V. Tobolsky, J. Polymer Sci., 1959,35, 259 169. R.C.P. Cubbon and D. Margerison, Proc. Roy. Soc. (London), 1962, A268, 260 170. A.A. Morton and L.D. Taylor, J. Polymer Sci.,1959, 38, 7 171. G. Natta, Makromol. Chem., 1955, 16, 77 172. G. Natta, J. Polymer Sci., 1955, 16, 143 173. C.G. Overberger, J. Polymer Sci., 1959, 35. 381 174. A.C. Shelyakov, Dokl. Akad. Nauk USSR, 1958, 122, 1076 175. D.Y. Yoon, P..R. Sundararajan, and P.J. Flory, Macromolecules, 1975, 8, 776 176. V.A. Kargin, V.A. Kabanov and II. Mardenko, Polym. Sci.., USSR, 1960, 1, 41 177. N. Ishihara, T. Seimiya, M. Kuramoto, M. Uoi, Macromolecules, 1986, 19, 2464 178. W. Kaminsky, S. Lenk, V. Scholz, H.W. Roesky, and A. Herzog, Macromolecules, 1997, 30, 7647 179. A. Grassi and A. Zambelli, Am. Chem. Soc. Polymer Preprints, 1996, 37 (2), 523 180. L. Perrin, E. KiriIIov, J. F. Carpentier and L. Maron, Macromolecules, 2010, 43 6330 181. H. Ohgi and T.Sato, Macromolecules, 1999, 32, 2403 182. F. Wenger and S.P.S. Yen, Makromol. Chem., 1961, 43, 1 183. D.J. Worsford and S. Bywater, Can. J. Chem., 1960, 38, 1881 184. D.P. Wyman and T. Altares Jr., Makromol. Chem., 1964 72. 68; T. Altares Jr., D.P. Wyman, and V.R. Allen,  J. Polymer Sci., 1965, A3, 4131  185. F. Wenger and S.P.S. Yen, Am. Chem. Soc. Polymer Preprints, 1962, 3, 163, 186. S.P.S. Yen, Makromol. Chem., 1965, 81, 152 187. T. Altares Jr. and E.L. Clark, Ind. Eng. Chem., Prod. Res. Dev. 1970, 9 (2), 168 188. G. Natta, F. Danusso, and D. Sianesi, Makromol. Chem., 1958, 28, 253 189. G. Natta, F. Danusso, and D. Sianesi, Makromol Chem., 1959 30, 238 190. Y. Sakurada, J. Polymer Sci., 1963, A-1,1, 2407 191. F.S. Dalton and R.H. Tomlinson, J. Chem. Soc., 1953, 151 192. D.O. Jordan and A.R. Mathieson, J. Chem. Soc., 1952, 2354  \f400  6 Common Chain-Growth Polymers  193. D.J. Worsford and S. Bywater, J. Am. Chem. Soc., 1957, 9, 491 194. A. Hersberger, J.C. Reid, and R.G. Heilliman, Ind. Eng. Chem., 1945, 37, 1073 195. G. Natta, SPE J., 1959, 15, 373 196. J.A. Price, M.R. Lytton and B.G. Ranby, J. Polymer Sci. 1961, 51, 541 197. R.F. Boyer In Vol.13 of Encyclopedia of Polymer Science and Technology, (H.F. Mark, N.G. Gaylord, and  N.M.Bikales, eds.), Wiley-Interscience, New York, N.Y., 1970  198. F.R. Mayo and C. Walling, Chem. Rev., 1950, 46, 191 199. R.H. Boundy and R.F. Boyer \u201cStyrene, Its Polymers, Copolymers, and Derivatives\u201d, Reinhold, New York, 1952 200. L.J. Young, Chapt. 8 in Copolymerization (G.E. Ham, ed.), Interscience, New York, N.Y. 1964 201. L.A. Wood, J. Polymer Sci., 1958 28, 319 202. J.G. Fox and S. Gratch, Ann, N.Y. Acad. Sci., 1953, 57, 367 203. R.H. Wiley and G.M. Brauer, J. Polymer Sci., 1948, 3, 455, 647,; ibid, 1949, 4, 351 204. J.G. Bevington, H.W. Melville, and R.P. Taylor, J. Polymer Sci. 1954, 12, 449 205. G.E. Molan, J. Polymer Sci., 1965, A-1,3, 126 206. G.E. Molan, J. Polymer Sci., 1965 A-1,3, 4235 207. U.D. Standt and J. Klein, Makrom, Makromol. Chem., Rapid Comm., 1981, 2, 41 208. G.E, Schildknecht, Vinyl and Related Polymers, Wiley, New York, 1952 209. G.E. Barnes, R.M. Olofson, and G.O, Jones, J. Am. Chem. Soc., 1950, 72, 210 210. H.W. Melville, Proc. Roy. Soc. (London), 1938, A 167, 99 211. G.D. Dixon, J. Polymer Sci, Polymer Chem. Ed., 1974, 12, 1717 212. H. Berghmans and G. Smets, Makromol. Chem., 1960 115, 187 213. D.L. Glusker, E. Stiles, and Yoncoskie, J. Polymer Sci. 1961, 49, 197 214. T. Fox, J. Am. Chem. Soc., 1958, 80, 1768 215. W.E. Goode, F.H. Owens, R.P. Fellman, W.H. Snuder, and J.E. Moore, J. Polymer Chem., 1960, 46, 317 216. W.E. Goode, W.H. Snyder,and R.G. Fettes, J. Polymer Sci., 42, 367 (1960) 217. F.J. Welch, U.S. Patent # 3,048,572 (Aug, 7, 1962) 218. H. Nagai, J. Appl. Polymer Sci., 1963, 7, 1697 219. S. Smith, J. Polymer Sci., 1959, 38, 259 220. W.G. Gall and N.G. McCrum, J. Polymer Sci., 1961, 50, 489 221. M.R. Miller and G.E. Rauhut, J. Am. Chem. Soc., 1958, 80, 4115 222. M.R. Miller and G.E. Rauhut, J. Polymer Sci., 1959, 38, 63 223. W.E. Goode, F.H. Owens, and W.L. Myers, J. Polymer Sci., 1960, 47, 75 224. B. Garrett et al, J. Am. Chem. Soc., 1959, 81, 1007 225. W.E. Goode, R.P. Fellman, and F.H. Owens in Vol.I of Macromolecular Syntheses (C.G. Overberger, ed.), Wiley,  New York, N.Y., 1963  N.Y., 1963  226. C.F. Ryan and J.J. Gormley, in Vol.I of Macromolecular Syntheses, (C.G. Overberger, ed.), Wiley, New York,  227. A. Yamamoto, T. Shimizu, and I. Ikeda, Polymer J., 1979, 1, 171 (Information was obtained from A. Yamamoto  and T. Yamamoto, Macromol. Rev.), 1978, 13, 161  228. H. Abe, K. Imai, and M. Matsumoto, J. Polymer Sci., 1965, B3, 1053 229. A. Yamamoto and T. Yamamoto, Macromol. Chem., 1978, 13, 161 230. N. Yamazaki and T. Shu, Kogyo Kagaku Zashi, 74, 2382 (1971) (from A. Yamamoto and T. Yamamoto),  Macromol. Chem., 1978, 13, 161  231. S.S. Dixit, A.B. Deshpande, and S.L. Kapur, J. Polymer Sci. 1970, A-1,8, 1289 232. A. Ravve and J.T. Khamis, U.S. Patents # 3,306,883 (Feb 28, 1967); 3,323,946 (June 6, 1967) 233. R.H. Yokum, Functional Monomers, Their Preparations, Polymerization and Application, Vol.I and II, Dekker,  New York, N.Y., 1973  234. A. Ravve and J.T. Khamis, J. Macromol. Sci.,-Chem. 1967, A1(8), 1423 235. A. Ravve and K.H. Brown, J. Macromol. Sci.,-Chem., 1979 A13(2), 285 236. H. Yasuda, H. Yamamoto, K. Yokota, S. Miyake, and A. Nakamura, J. Am. Chem. Soc. 1992, 114, 4908 237. H. Yasuda, H. Yamamoto, M. Yamashita, K. Yokota, A. Nakamura, S. Miyake, Y. Kai, N. Kanehisa,  Macromolecules 1993, 26, 7134  238. R.M. Waymouth and M.K. Leclerc, Angew. Chem., 1998, 37, 922 239. B.M. Novak and S. Boffa, Am. Chem. Soc. Polymer Preprints, 1997, 38 (1), 442 240. A. Leblanc, E. Grau, J.-P. Broyer, C. Boisson, R. Spitz, and V. Montei, Macromolecules, 2011, 44, 3293 241. A. Roig, J.E. Figueruelo, and E. Liano, J. Polymer Sci., 1968, C(16), 4141 242. D.P. Kelly, G,J.H. Melrose, and D.H. Solomon, J. Appl. Polymer Sci., 1963, 7, 1991 243. C.H. Bamford and A.D. Jenkins, Proc. Royal Soc., (London), Ser A, 1953, A216, 515 244. W.M. Thomas and J.J. Pellon, J. Polymer Sci., 13, 329 (1954)  \fReferences  401  245. A. Zilkha, B.A. Feit, and M. Frankel, J. Chem. Soc., 1959, 928 246. M. Frankel, A. Ottolenghi, M. Albeck, and A. Zilkha, J. Chem. Soc., 1959, 3858 247. A. Ottolenghi and A. Zilkha, J. Polymer Sci., 1963, A-1,1, 647 248. S. Inoue, T. Tsuruta, and J. Furukawa, Makromol. Chem., 1960, 42, 12 249. A. Zilkha, P. Neta, and M. Frankel, J. Chem. Soc., 1960, 3357 250. F.S. Dainton, E.M. Wiles, and A.N. Wright, J. Polymer Sci., 1960, 45, 111 251. J.L. Down, J. Lewis, B. Moore, and G. Wilkinson, Proc. Chem. Soc., 1957, 209 252. R.B. Cundall, D.D. Eley, and R. Worrall, J. Polymer Sci., 58, 869 (1962) 253. N.S. Wooding and W.C.S. Higginson, J. Chem. Soc., 1952, 774 254. C.S.H. Chen, N. Colthup, W. Deichert, and R.L. Webb, J. Polymer Sci. 1960,, 45, 247 255. M.L. Miller, J. Polymer Sci., 1962, 56, 203 256. W.E. Hanford and R.M. Joyce, J. Am. Chem. Soc., 1946, 68, 2082 257. R. Kiyama, J. Osugi, and S. Kusuhara, Rev. Phys. Chem., Japan, 1957, 27, 22 258. N. Shavit, A. Oplaka, and M. Levy, J. Polymer Sci., 1966, A-1,4, 2041 259. N. Shavit, M. Konigsbuch, and A. Oplaka, U.S. Patent #3,345,350 260. N. Shavit and M. Konigsbuch, J. Polymer Sci., 1967, C(16), 43 261. S. Amdur and N. Shavit, J. Polymer Sci. 1967, A-1,5, 1297 262. W. Kern and H. Fernow, Rubber Chem. Technol., 1945, 18, 267 263. L.E. Ball and J.L. Greene in Vol. 15 Encyclopedia of Polymer Science and Technology, (H.F. Mark, N.G. Gaylord,  and N.M. Bikales, eds.), Wiley-Interscience, New York, N.Y. 1971  264. R.G. Beaman, J. Am. Chem. Soc. 1948, 70, 3115 265. O.H. Bullitt, Jr., U.S. Patent # 2,608,555 (1952) 266. C.G. Overberger, E.M. Pearce, and N. Mayers, J. Polymer Sci., 1948, 34, 109 267. C.G. Overberger, H. Yuki, and N. Urakawa, J. Polymer Sci.,1960, 45, 127 268. W.K. Wilkinson, U.S. Patent # 3,087,919 (1963) 269. Ben-Ami Feit, E. Heller, and A. Zilkha, J. Polymer Sci. 1966, A-1,4, 1151 270. W.M. Thomas and D.W. Wang, Acrylamide Polymers in Encyclopedia of Polymer Science and Engineering Vol.1,  H.F. Mark, N.M. Bikalis, C.G. Overberger, and G. Menges, eds., Wiley- Interscience, New York, 1985  271. K. Butler, P.R. Thomas, and G.J. Tyler, J. Polymer Sci. 1960, 48, 357 272. J.F. Jones, J. Polymer Sci., 1958, 33, 15 273. S. Boyer and A. Rondeau, Bull. Soc. Chim. France, [5] 25 274. L.A.R. Hall, W.J. Belanger, W. Kirk, Jr., and Y.A. Sundatrom, J. Appl. Polymer Sci., 1959, 2, 246 275. S.V. Gangal, \u201cTetra\ufb02uoroethylene Polymers\u201d in Encyclopedia of Polymer Science and Engineering, Vol. 16,  (H.F Mark, N.M. Bikalis, C.G. Overberger, and G. Menges, eds.), Wiley-Interscience, New York, 1989  276. R. Kiyama, J. Osugi, and S. Kusuhara, Rev. Phys. Chem., Japan, 1957, 27,22 277. R.E. Moynihan, J. Am. Chem. Soc. 1957, 81, 1045 278. K.L.Berry and J.H. Peterson, J. Am. Chem. Soc. 1951, 73, 5195 279. E.T. McBee, H.M. Hill, and G.B. Bachman, Ind. Eng. Chem., 1949, 41, 70 280. L.E. Robb, F.J. Honn, and D.R. Wolf, Rubber Age, 1957, 82, 286 281. J.S. Rugg and A.C. Stevenson, Rubber Age, 1957, 82, 102 282. L. Mandelkern, G.M. Martin, and F.A. Quinn, J. Res. Nat. Bur. Stand., 1957, 58, 137 283. C.B.Grif\ufb01ns and J.C. Montermoso, Rubber Age, 1959, 77, 559 284. J.F. Smith, Rubber World, 1960, 142(3), 102 285. J.F.Smith and G.T. Perkins, J. Appl. Polymer Sci., 1961, 5(16), 460 286. K.L. Paciorek, et al., J. Polymer Sci., 1960, 45, 405 287. R.J. Orr and H.L. Williams, Can J. Chem., 1955, 33, 1328 288. J. Ulbricht and R. Sourisseau, Faserforsch. Textiltech., 1955, 12, 547 289. F. Bergmann, A. Kalmus, and E. Breuer, J. Am. Chem. Soc., 1958, 20, 4540 290. D.I. Livingston, P.M. Kamath, and R.S. Corley, J. Polymer Sci., 1956, 20, 485 291. D. Sianeai and P. Carradini, J. Polymer Sci., 1959, 43, 531 292. G. Talanini and E. Peggion, Chapt. 5, Vinyl Polymerization, (G. Ham, ed.), Dekker, New York, N.Y, 1967;  J. Lewis, P.E. Okieimen, and G.S. Park, J. Macromol. Sci.-Chem., (1982, A17, 1021)  293. W.I. Bengough and R.G.W. Norrish, Proc. Roy. Soc. (London), 1950, A 200, 301 294. A. Schindler and J.W. Breitenbach, Ric. Sci. Suppl., 1955, 25, 34 295. E.J. Alerman and W.M. Wagner, J. Polymer Sci., 1951, 9, 541 296. K. Nozaki, Discuss. Faraday Soc., 1947, 2, 337 297. K.J. Mead and R.M. Fuoss, J. Am. Chem. Soc., 1942, 64, 277 298. C.H. Bamford, W.G. Barb, A.D. Jenkins, and P.F. Onyon, The Kinetics of Vinyl Polymerization by Free-Radical  Mechanism, Butterworth, London, 1954  \f402  6 Common Chain-Growth Polymers  299. T. Hjertberg and E. Sorvik, J. Polymer Sci., Polymer Letters, 1981, 19, 363 300. A. Caraculacu, E.C. Burniana, and G. Robila, J. Polymer Sci, Polymer Chem., Ed., 1978, 16, 2741 301. G. Vancso, 0. Egyed, S. Pekker, and A. Janossy, Polymer, 1982, 23, 14 302. K.H. Reichert and H.U. Moritz, J. Appi. Polymer Sci., 1981, 36, 151 303. L. Petiaud and O. Pham, Makromol. Chem., 1977, 78, 741 304. J.W.L. Fordham, P.H. Burleigh, and C.L. Sturm, J. Polymer Sci., 1959, 41, 73 305. U. Giannini and S. Cesca, Chim. Ind. (Milan), 1962, 44, 371 306. V.G. Gason-Zade, V.V. Mazurek, and V.P. Sklizkova, Vysokomol. Soedin., 1968, A10(3), 479 307. A. Gyot and Pham-Qung-Tho, J. Chim. Phys., 1966, 63, 742 308. A. Gyot, D.L. Trung, and R. Ribould, C.R. Acad. Sci., (Paris), 266, 1968, C 1139 309. V. Jisova, M. Kolinsky, and D. Lim, J. Polymer Sci., 1970, A-1,8, 1525 310. N. Yamazaki, K. Sasaki, and S. Kambara, J. Polymer Sci., Polymer Letters, 1964, 2, 487 311. A. Guyot and Pham Aung Tho, J. Polymer Sci., 1964, C,4, 299 312. L.F. Albright, Chem. Eng., 85 (July 3. 1967) 313. C.S. Fuller, Chem Rev., 1940, 26, 162 314. K.K. Kikukawa, S. Nozakura, and S. Murahashi, Kobunshi Kagaku 1964, 25, 19 (from Chem. Abstr.), 1968 69,  1968x  315. K. Noro, Chapt. 6, Polyvinyl Alcohol, C.A. Finch, ed., Wiley, New York, N,Y., 1973 316. J.A. Brydson Plastic Materials, Van Norstrand, London, 1966 317. C.S. Fuller, Chem Rev., 1940, 26, 162 318. G. Natta and P. GarradIni, J. Polymer Sd., 1956, 20,262 319. L. E. N Allan, E. D. Cross T. W. Francjs-Pranger, M. E. Hanhan, M. R. Jones, J. K, Pearson, M. R. Perry, T. Storr,  and M. P. Shaver, Macromolecules, 2011, 44 (11), 4072  \fChapter 7 Step-Growth Polymerization and Step-Growth Polymers  7.1 Mechanism and Kinetics of Step-Growth Polymerization  Two types of monomers can undergo step-growth polymerizations [1, 4, 5]. Both are polyfunctional, but one type possesses only one kind of functionality. An example is adipic acid that has two functional groups, but both are carboxylic acid groups. Another one is hexamethylene diamine with two amine functional groups. To the second type belong monomers that have both functional groups needed for condensation on the same molecule. An example of such a monomer is p-amino benzoic acid, where both amino and carboxylic acid groups are present in the same molecule. Chain growths proceed from reactions between two different functional groups with both types of molecules. An exception is formation of polyanhydrides, where the polymeric chains are formed from two carboxylic acid groups reacting with each other and splitting out water. There are some other exceptions as well.  7.1.1 Reactions of Functional Groups  Kinetic considerations are of paramount importance in understanding the mechanism of step-growth polymerization [1]. As stated in Chap. 1, chain-growth polymerizations take place in discreet steps. Each step is a reaction between two functional groups, like, for instance, in a polyesteri\ufb01cation reaction, it is a reaction between \u2013COOH and \u2013OH. The increase in molecular weight is slow. The \ufb01rst step is a condensation between two monomers to form a dimer:  O  R  O  OH  OH  + HO  R'  OH  O  R  O  HO  O  OH  R'  + H2O  A dimer can react next with another monomer to form a trimer:  O  R  O  O  R  O  O  R  O  +  OH  O  OH  R'  HO  OH  O  O  R  OH  HO  R'  O  O  + H2O  403  A. Ravve, Principles of Polymer Chemistry, DOI 10.1007/978-1-4614-2212-9_7, 1st and 2nd editions: # Kluwer Academic/Plenum Publishers 1995, 2000, 3rd edition: # Springer Science+Business Media, LLC 2012  \f404  7 Step-Growth Polymerization and Step-Growth Polymers  Two dimers can combine to form a tetramer:  O  R  O  OH  O  OH  R'  O  R  O  O  R  O  OH  R'  R'  OH  O  O  O  These step condensations continue slowly with the molecular weights of the polymers increasing with each step. In such reactions, the monomeric species disappear early from the reaction mixtures, long before any large molecular weight species develop. In most step-growth polymerizations, on a weight basis, less than 1% of monomeric species remain by the time the average chain length attains the size of ten combined monomeric units [1, 3, 4, 6].  One important characteristic of step-growth polymerizations is that any functional group on any one molecule is capable of reacting with any opposite functional group on any other molecule. Thus, for instance, if it is a reaction of polyesteri\ufb01cation, any carboxylic acid group on any one molecule, regardless of size, can react with any hydroxy on another one. This is true of all other step-growth polymerizations. It means that the rates of step-growth polymerizations are the sums of the rates of all reactions between molecules of various sizes. A useful assumption that can be applied here is that the reactivities of both functional groups remain the same throughout the reaction, regardless of the size of the molecules to which they are attached. This allows treating step-growth polymerizations like reactions of small molecules. General observations would suggest slower reactivity of functional groups attached to large molecules. This, however, is usually due to lower diffusion rates of large molecules. The actual reactivity of the functional groups depends upon collision frequencies (number of collisions per unit of time) of the groups and not upon the rate of diffusion. Functional groups on the terminal ends of large molecules have greater mobility than the remaining portions of the molecules as a whole. In addition, the reactivity of one given functional group in a bifunctional molecule is not altered by the reaction of the other group (if there is no neighboring group effect). This implies that the reactivities of functional groups are not altered during the polymerization.  The kinetics of step-growth polymerization can be derived from a polyesteri\ufb01cation reaction that  follows the same course as all acid-catalyzed esteri\ufb01cations [2].  1. Protonation step:  O  OH  + HA  k1  k2  OH  OH  +  A  2. Reaction of the protonated carboxylic acid group with the alcohol:  OH  OH  +  k3  k4  OH  O  O  + H2O  + H  OH  OH  O  H  k5  The above polyesteri\ufb01cations, like many other reactions, are equilibrium reactions. They must be conducted in a way that allows the equilibrium to shift to the right to attain high molecular weights.  \f7.1 Mechanism and Kinetics of Step-Growth Polymerization  405  One way is by continual removal of the by-products. In such situations, the reactions take place at nonequilibrium conditions and there is no K4.  7.1.2 Kinetic Considerations  The rate of polymerization can be expressed as the rate of disappearance of one of the functional groups. In reactions of polyesteri\ufb01cation, this can be the rate of disappearance of carboxyl groups, (cid:1)d[CO2H]/dt.  RP \u00bc  (cid:1)d\u00bdCO2H(cid:3) dt  \u00bc k3\u00bdC\u00f0OH(cid:4)\u00de2(cid:3)\u00bdOH(cid:3)  In the above equation [CO2H], [OH], and \u00bdC\u00f0OH(cid:4)\u00de2(cid:3) represent carboxyl, hydroxy, and protonated carboxyl groups, respectively. Also, it is possible to write an equilibrium expression for the proton- ation reaction of the acid as follows:  K \u00bc  \u00bc  k1 k2  \u00bdC\u00f0OH(cid:4)\u00de2(cid:3)\u00bdA(cid:5)(cid:3) \u00bdCOOH(cid:3)\u00bdHA(cid:3)  This equation can be combined with the above rate expression:  (cid:1)d\u00bdCOOH(cid:3) dt  \u00bc  k1k3\u00bdCOOH(cid:3)\u00bdOH(cid:3)\u00bdHA(cid:3) k2\u00bdA(cid:5)(cid:3)  \u00bc k3K\u00bdCOOH(cid:3)\u00bdOH(cid:3)\u00bdHA(cid:3)  If there is no catalyst present and the dicarboxylic acid acts as its own catalyst, HA is replaced by  [COOH] and the expression becomes:  (cid:1)d\u00bdCOOH(cid:3) dt  \u00bc k\u00bdCOOH(cid:3)2\u00bdOH(cid:3)  In the above expression k1, k2, k3, and the concentration of the \u00bdA(cid:5)(cid:3) ions have been replaced by an  experimentally determined rate constant, k.  In most step-growth polymerization reactions, the concentrations of the two functional groups are  very close to stoichiometric. This allows writing the above rate equation as follows:  In this equation, M represents the concentration of each of the reacting species. They can be hydroxy and carboxylic acid groups in a polyesteri\ufb01cation reaction, or amino and carboxylic acid groups in polyamidation reaction, and so on.  The above equation can also be written as follows:  after integrating of the above, we get:  (cid:1)d\u00bdM(cid:3) dt  \u00bc k\u00bdM(cid:3)3  k dt \u00bc (cid:1)d\u00bdM(cid:3)=\u00bdM(cid:3)3  2kt \u00bc 1=\u00bdM(cid:3)2 \u00fe constant  \f406  7 Step-Growth Polymerization and Step-Growth Polymers  The constant in the above equation equals 1/[Mo]2, where [Mo] represents the initial concentration  of the reactants (of hydroxyl or carboxyl groups in a polyesteri\ufb01cation) at time t \u00bc 0.  At the start of the polymerization, there are [Mo] molecules present. After some progress of the reaction, there are [M] molecules left; [Mo] (cid:1) [M] is then the number of molecules that participated in the formation of polymeric chains. The conversion, p, can be written, according to Carothers [6], as  p \u00bc  \u00bdMo(cid:3) (cid:1) \u00bdM(cid:3) \u00bdMo(cid:3)  \u00bdM(cid:3) \u00bc \u00bdMo(cid:3)\u00f01 (cid:1) p\u00de  DP \u00bc  1 1 (cid:1) p  DP \u00bc  \u00bdMo(cid:3) \u00bdM(cid:3)  \u00bdM(cid:3) \u00bc \u00bdMo(cid:3)\u00f01 (cid:1) p\u00de  or, the concentration of [M] at any given time t is  and the degree of polymerization,  It is important to realize from the above equation that in order to a DP of only 50, it is necessary to  achieve 98% conversion (p must equal 0.98).  The value of DP, at any given time, t is equal to the ratio of monomer molecules that were present at the start of the reaction divided by the number of molecules that are still present at that particular time:  By combining the above expression with Caruthers equation and solving for [M], one obtains  For a second-order rate expression, the above equation can be written as  and by replacing 1=\u00f01 (cid:1) p\u00de with DP, one obtains  1=f\u00bdMo(cid:3)\u00f01 (cid:1) p\u00deg (cid:1) 1\u00bdMo(cid:3) \u00bc kt  DP \u00bc \u00bdMo(cid:3)kt \u00fe 1  Using the above equation, it is possible to calculate from the rate constant (if it is known) and the concentration of monomers the time required to reach a desired number average molecular weight. When there is no catalyst present and the carboxylic acid assumes the role of a catalyst itself, then a third-order rate expression (shown above) must be employed:  By integrating the third-order rate expression, one obtains:  (cid:1) d\u00bdM(cid:3)=dt \u00bc k\u00bdM(cid:3)3  1=\u00bdM(cid:3)2 (cid:1) 1=\u00bdMo(cid:3)2 \u00bc 2kt  \f7.1 Mechanism and Kinetics of Step-Growth Polymerization  407  and, by substituting for [M] the Carothers equation and then rearranging the resultant equation, one obtains:  this can also be written as:  or  1 \u00bdMo(cid:3)2\u00f01 (cid:1) p\u00de2 (cid:1)  1 \u00bdMo(cid:3)2 \u00bc 2kt  1=\u00f01 (cid:1) p\u00de2 \u00bc 2kt\u00bdMo(cid:3)2 \u00fe 1  2  DP  \u00bc 2kt\u00bdMo(cid:3)2 \u00fe 1  The above equation shows that without a catalyst the molecular weight increases more gradually. It can be deduced from the above discussion that a high stoichiometric balance is essential for attaining high molecular weight. This means that any presence of a monofunctional impurity has a strong limiting effect on the molecular weight of the product. The impurity blocks one end of the chain by reacting with it. This is useful, however, when it is required to limit the DP of the product. For instance, small quantities of acetic acid are sometimes added to preparations of some polyamides to limit their molecular weight.  A for A type and No  In polymerizations of monomers with the same functional groups on each molecule, like A \u2014\u2014 A and B \u2014\u2014 B (i.e., a diamine and a diacid), the number of functional groups present can be designated as No B represent the number of functional groups present at the start of the reaction. They are twice the number of A \u2014\u2014 A and B \u2014\u2014 B molecules that are present. If the number No B is slightly larger than No A, then we have a stoichiometric imbalance in the reaction mixture. This imbalance is designated as r.  B for B type. These numbers No  A and No  r \u00bc No  A=No B  A \u00fe No  (It is common to de\ufb01ne the ratio r as less than or equal to unity, so, in the above, B groups are B\u00de=2 or  present in excess.) The total number of monomers at the start of the reaction are \u00f0No No  A\u00f01 \u00fe \u00f01=r\u00de\u00de=2. The extent of the reaction, p, can be de\ufb01ned as the portion of the functional groups A that reacted at any given time. The portion of the functional groups B that reacted at the same time can be designated by rp. The unreacted portions of A and B groups can then be designated as 1 (cid:1) p and 1 (cid:1) rp, respectively. The total number of unreacted A groups in the reaction mixture would then be No A\u00f01 (cid:1) p\u00de. This reaction mixture also contains No B\u00f01 (cid:1) rp\u00de unreacted B groups. The total number of chain ends on the polymer molecules is the sum of the unreacted A and B groups. Because each polymer molecule has then \u00bdNo  A\u00f01 (cid:1) p\u00de \u00fe No The number average degree of polymerization is equal to the total number of A \u2014\u2014 A and B \u2014\u2014 B molecules present at the start of the reaction divided by the number of polymer molecules at the end. This can be represented as follows:  two chain ends,  total number of  B\u00f01 (cid:1) rp\u00de(cid:3)=2.  chain  ends  the  is  DPn \u00bc  A\u00f01 \u00fe 1=r\u00de=2  No A\u00f01 (cid:1) p\u00de \u00fe No  \u00bdNo  B\u00f01 (cid:1) rp\u00de(cid:3)=2  the expression can be reduced (since r \u00bc No  A=No  B) to  \f408  7 Step-Growth Polymerization and Step-Growth Polymers  The molecular weight of the product can be controlled by precise stoichiometry of the polymeri- zation reaction. This can be done by simply quenching the reaction mixture at a speci\ufb01ed time when the desired molecular weight is achieved.  Flory derived statistical methods for relating the molecular weight distribution to the degree of conversion [1, 3]. In these polymerizations, each reaction step links two monomer molecules together. This means that the number of mers in the polymer backbone is always larger by one than the number of each kind of functional groups, A or B. If there are x monomers in a chain, then the number of functional groups that have reacted is x (cid:1) 1. The functional groups that are unreacted remain at the ends of the chains. If we designate p as the extent of the reaction or the degree of conversion, as above, then the probability that x (cid:1) 1 of A or B has reacted is px (cid:1) 1, where  and the probability of \ufb01nding an unreacted functional group is p (cid:1) 1. The probability of \ufb01nding a polymer molecule that contains x monomer units and an unreacted functional group A or B is px(cid:1)1\u00f01 (cid:1) p\u00de. At a given time t, the number of molecules present in the reaction mixture is N.  The fraction that contains x units can be designated as Nx and can be de\ufb01ned as:  The Carothers equation de\ufb01nes N/No \u00bc 1 (cid:1) p. The above expression for Nx can, therefore, be  written as:  DP \u00bc  1 \u00fe r 2 \u00fe r (cid:1) 2rp  p \u00bc \u00f0No (cid:1) N\u00de=No  Nx \u00bc Npx(cid:1)1\u00f01 (cid:1) p\u00de  Nx \u00bc No\u00f01 (cid:1) p\u00de2px(cid:1)1  where No is, of course, the number of monomer units that are present at the start of the reaction.  To determine the molecular weight distribution of the polymeric species that form at any given degree of conversion, it is desirable to express the weight average and number average molecular weights by terms, like p. By de\ufb01ning Mo as the mass of the repeating unit, the number average molecular weight is:  and the weight average molecular weight is:  Mn \u00bc MoDP \u00bc Mo\u00f01=1 (cid:1) p\u00de  Mw \u00bc  wxxMo  X where wx is the weight fraction of molecules containing x monomer units. It is equal to xNx/No and that can be written, based on the above equation for Nx, as wx \u00bc x\u00f01 (cid:1) p\u00de2px(cid:1)1. The weight average molecular weight can now be expressed as:  It can be shown that summation,  x2px(cid:1)1 \u00bc \u00f01 \u00fe p\u00de=\u00f01 (cid:1) p\u00de3. Based on that, the weight average  molecular weight is:  P  Mw \u00bc Mo\u00f01 (cid:1) p\u00de2  x2px(cid:1)1  X  Mw \u00bc Mo\u00f01 \u00fe p\u00de=\u00f01 (cid:1) p\u00de  \f7.1 Mechanism and Kinetics of Step-Growth Polymerization  409  and, the molecular weight distribution is:  Mw=Mn \u00bc 1 \u00fe p  It is interesting that this equation tells us that at high conversion, when p approaches 1, the molecular weight distribution approaches 2. There is experimental con\ufb01rmation of this. Until now this discussion was concerned with formation of linear polymers. The presence, however, of monomers with more that two functional groups results in formation of branched structures. An example is a preparation of a polyester from a dicarboxylic acid and a glycol, where the reaction mixture also contains some glycerol. Chain growth in such a polymerization is not restricted to two directions and the products are much more complex. This can be illustrated further on a trifunctional molecule condensing with a difunctional one:  nA  +   BBn  A  A  A  A  BA  B A  B  AB  A B  B A  A  A  Further growth, of course, is possible at every unreacted functional group and can lead to gelation. The onset of gelation can be predicted from a modi\ufb01ed form of the Carothers equation [1]. This equation includes an average functionality factor that averages out the functionality of all the functional groups involved. An example is a reaction mixture of difunctional monomers with some trifunctional ones added for branching or cross-linking. The average functionality, fave, may be (2 + 2 + 2 + 3)/4 \u00bc 2.25. The Carothers equation, discussed above, states that  where No and N represent the quantities of monomer molecules present initially and at a conversion point p. The number of functional groups that have reacted at that point is 2(No (cid:1) N). In the modi\ufb01ed equation, the number of molecules that were present initially is Nofave. The equation now becomes:  No/N can be replaced by DP and the above expression becomes:  It is generally accepted that gelation occurs when the average degree of polymerization becomes in\ufb01nite. At that point, the second term in the above equation becomes zero. When that occurs, the conversion term becomes pc. It is the critical reaction conversion point:  Gelation, however, is less likely to be a major concern in polymerization reactions where only small quantities of tri- or multifunctional monomers are present. In the preparation of alkyds, for instance (described further in this chapter), some glycerin, which is trifunctional, is usually present.  p \u00bc \u00f0No (cid:1) N\u00de=No  p \u00bc  2\u00f0No (cid:1) N\u00de Nofave  (cid:1)p \u00bc 2=fave (cid:1) 2=DPfave  pc \u00bc 2=fave  \f410  7 Step-Growth Polymerization and Step-Growth Polymers  If the amount of glycerin is small, then the product is only branched. In addition, there might be only one branch per molecule:  A BB  BA AB  BA AB  BA AB  BA AB  BA  Statistical methods were developed for prediction of gelation [7]. These actually predict gelation at a lower level than does the Carothers equation shown above. As an example, we can use a reaction of three monomers, A, B, and C. We further assume that the functionality of two monomers, fA and fB, is equal to two, while that of fC is greater than two. The critical reaction conversion can then be written as:  pc \u00bc 1=\u00bdr \u00fe rp\u00f0fC (cid:1) 2\u00de(cid:3)1=2  7.1.3 Ring Formation in Step-Growth Polymerizations  Step growth polymerizations can be complicated by cyclization reactions that accompany formations of linear polymers. Such ring formations can occur in reactions of monomers with either the same type of functional groups or with different ones. Following are some illustrations of cyclization reactions:  R  H2N  COOH  O  + H2O  B A  A B  B  O  H  H  R  N  R  x  H2N  COOH  x  NH  COOH  R  2  HO  COOH  O  O  OR  O  R  HO  x  COOH  x-1  O  O  Similarly, dicarboxylic acids can cyclize into anhydrides. Whether ring formation is likely to take place or not depends upon the size of the ring that can form. If cyclization results in rings with strained bond angles or repulsions due to crowding, the probability of their formation is low. So, small rings, with less than \ufb01ve members, do not form readily. Five-membered rings, however, are essentially free from bond angle distortion and have a greater  \f7.1 Mechanism and Kinetics of Step-Growth Polymerization  411  chance to form. Greater than \ufb01ve-membered rings are not planar and six- and seven-membered rings can also form freely, though not quite as easily as \ufb01ve-membered ones. Six-membered rings are more favored than seven-membered ones. Rings with eight to twelve members are relatively strain-free from bond angle distortion, but they are thermodynamically unstable. This is because substituents (hydrogens or others) are forced into positions of repulsion due to crowding. Also, there is little ring formation with eight to twelve members.  Whether cyclization will take place or not during polymerization also depends on the kinetic feasibility to cyclize. This feasibility is a function of the probability that functional end groups on a molecule will approach each other. As the size of the monomer increases, so does the size of the potential ring. An increase in the size of the monomer, however, also means an increase in the number of different con\ufb01gurations that the monomer molecule can assume. Very few of these con\ufb01gurations are such that the two ends become adjacent [4]. With fewer chances of the end groups encountering each other, there is decreased probability of ring formation. From practical considerations, ring formations are mainly a problem when \ufb01ve-, six-, or seven-membered rings can form. Formation of large rings with more than twelve members is seldom encountered [5].  It was reported that at least in one instance, the products of a reaction can be affected by the isomer used [244]. Thus, in the following Knoevenagel condensation, a polymer will form when an ortho isomer is being reacted:  H5C2  N  N  C2H5  H5C2  N  N  C2H5  CHO CHO +  CN  NC  NH  NH  O  O  CH  HC  CN  NC  O  NH  NH  n O  By contrast, the meta isomer forms only ring structures instead [242]:  H5C2  N  N  C2H5  H5C2  N  N C2H5  CHO CHO +  CN  NC  NH  NH  O  O  NC  CN  O  NH  O  NH  \f412  7 Step-Growth Polymerization and Step-Growth Polymers  7.1.4 Techniques of Polymer Preparation  Many step-growth polymerizations are carried out by mass or bulk type polymerization. This is widely done not only due to convenience, but also because it results in minimum contamination. Few step- growth reactions are highly exothermic, so thermal control is not hard to maintain. Because equilibrium considerations are very important, the reactions are usually carried out in a way that allows continuous removal of the by-product. Occasionally, the polymerizations are carried out in dispersion in
