Repository: JonathanOnorato/ChemLP

# ChemLP
A Chemistry Natural Language Processing Tool

File: Bowman/textbook_files/Principles_of_Polymer_Chemistry_by_Ravve.json (part 29 of 49)
some convenient carriers. Solution polymerizations are sometimes used as a way of moderating the reactions. Step-growth polymerizations can also be carried out with certain monomers at low temperature by a technique known as interfacial polymerization or interfacial polycondensation [28]. The reactions (applicable only to fast reactions) are conducted at the interface between two immiscible liquids. Usually one of the liquids is water and the other one an organic solvent. An example may by a Schotten\u2013Baumann polarization reaction. In such an interfacial polymerization, the diamine would be in the aqueous phase and the diacid chloride in the organic phase. The strong reactivity of acid chloride groups with amines allows the reaction to be carried out at room temperature:  n  H2N  NH2 x  +  O  Cl  O  Cl  y  O  O  N  H  N  x  H  y  n  + 2n HCl  Addition of a base to the aqueous phase removes the hydrochloric acid that forms and catalyzes the reaction. The choice of the organic solvent is important, because it appears that the reaction occurs on the organic side of the interface [28].  There are several important differences between interfacial polymerizations and high temperature condensations. Much higher molecular weight products form from polymerizations at the interface. This is probably due to the high speed of the reactions between the diamines that diffuse into the organic phase and the diacid chloride chain ends [28]. Exact stoichiometry is not necessary to attain high molecular weights in interfacial polycondensation. The opposite is true in high temperature polymerizations.  Interfacial polycondensation is an interesting procedure that is often used in demonstrations in polymer chemistry courses. Polyamides are prepared rapidly, in front of the class from diacid chlorides and diamines. The products are removed quickly as they form, by pulling them out as a string from the interface [47]. Polyesters can also be prepared from diacid chlorides and bisphenols. On the other hand, preparation of polyesters from glycols and diacid chlorides is usually unsuccessful due to low reactivity of the dialcohols. The diacid chlorides tend to undergo hydrolysis instead. Commercially, this proce- dure is so far con\ufb01ned mainly to preparations of polycarbonates (discussed further in this chapter).  7.2 Polyesters  The class of compounds called polyesters consists of all heterochain macromolecular compounds that possess repeat carboxylate ester groups in the backbones. This excludes all polymers with ester groups located as pendant groups, like acrylic and methacrylic polymers, poly(vinyl esters), and esters of cellulose, or starch. What remains, however, is still a large group of polymeric materials that can be subdivided into saturated and unsaturated polyesters.  7.2.1 Linear Saturated Polyesters  The saturated polyesters that \ufb01nd commercial applications are mostly linear except for some specially prepared branched polymers used in the preparation of polyurethanes. The linear polyesters became  \f7.2 Polyesters  413  commercially important materials early in this century and still \ufb01nd many uses in industry. The earliest studies reported condensations of ethylene, trimethylene, hexamethylene, and decamethylene glycols with malonic, succinic, adipic, sebacic, and ortho phthalic acids [6]. Later studies showed that such condensations yield high molecular weight compounds [44]. Nevertheless, these polyesters exhibit poor hydrolytic stability and are generally low melting. Subsequently, however, it was found that aromatic dicarboxylic acids yield polymers with high melting points and poly(ethylene terephthalate), which melts at 265(cid:6)C, is now an important commercial material.  Physical properties of linear polyesters follow the general observation of the relationships between physical properties and chemical structures of polymers (see Chap. 2). Aromatic diacids and\\or glycols with aromatic rings in the structures yield polyesters with high melting points, while the aliphatic ones yield low melting solids or viscous liquids. In addition, hydrogen bonding, dipole interactions, polarizations, stiff interchain bonds, molecular symmetry or regularity, and the ability of polymeric chains to undergo close packing raise the melting points. Conversely, bulky side chains and \ufb02exible interchain bonds lower the melting points.  7.2.1.1 Synthetic Methods  The synthetic methods that are in general use for the preparations of linear polyesters [15] can be summarized as follows:  1. Dibasic acids are reacted with glycols. Stoichiometric balance is strictly maintained. When low boiling glycols are used, however, they are often added in a slight excess and the excess gradually removed by vacuum [6] or by sweeping an inert gas over or through the reaction mixture [6, 8]. This procedure is useful with dicarboxylic acids that otherwise require high temperatures and strong catalysts. Running the reaction at high temperatures can cause the glycols to condense into ethers and the dicarboxylic acids to decompose.  2. Diesters or half esters of dicarboxylic acids or amine salts of the acids are reacted with glycols [19]:  O  O  n  R  O  R'  O  R  +  R\"  n  HO  HO  O  O  O  R'  O  R\"  n  + ROH  The above transesteri\ufb01cation reaction is practical for use with high melting and poorly soluble dicarboxylic acids. In addition, less energy is needed to remove alcohol than water.  3. Hydroxy acids, like p-hydroxyethoxybezoic acid or o-hydroxydecanoic acid, are capable of self-  condensation to form polyesters [10]:  n  HO  2  O  OH  O  2  O  n  \f414  7 Step-Growth Polymerization and Step-Growth Polymers  4. Although not practical commercially, polyesters can be prepared in the laboratory by reacting  aliphatic dibromides with silver salts of dibasic acids [6]:  O  O  R'  +  Br  Br  Ag  O  R  O  Ag  O  O  R'  O  R  O  n  5. Polyesters also form from reactions of dicarboxylic acid anhydrides with glycols [10]:  n  +  n  HO  R  OH  O  O  R  n  O  O  6. Glycol carbonates undergo ester interchange reactions with dibasic acids [11]:  n  O  +  R  O  O  n  OH  OH  O  O  O  O  O  O  O  O  O  2  R  n + n H2CO3  7. Ester interchange reactions between glycol acetates [12, 13] or diphenol diacetates [12] and  dicarboxylic acids:  O  n  O  O  n  +  R  O  OH  OH  O  O  O  O  R  O  R  n  O  +  n  OH  8. Acid chlorides react with diphenols to form polyesters. The reaction is quite ef\ufb01cient when scavenger of HCl is added to the aqueous phase. Such scavengers can be tertiary amines [15]:  R  O  O  n  Cl  Cl  R'  n  HO  OH  +  O  O  R'  R  O  O  + n HCl  n  \f7.2 Polyesters  415  When in place of dicarboxylic acid chlorides phosgene is used, polycarbonates form:  OHn  R  HO  +  O  n  Cl  Cl  O  R  O  O  + 2nHCl  n  9. Polyesters also form in ring opening polymerizations of lactones. This is discussed in Chap. 5.  Many modi\ufb01cations of the above-described reactions are known. For instance, poly(propylene phthalate) can be prepared from phthalic anhydride and propylene oxide [14]. The reaction is catalyzed by tertiary amines that probably form carboxylate ion intermediates:  O  O  O  + R3N  O  R3  O  O  N  O  O  O  R3  N  O  O  O  O  R3  N  O  O  O  O  O  O  n  This produces a low molecular weight polyester. A modi\ufb01cation is a reaction of a dianhydride with  a glycol:  O  O  O  O  O  O  O  +  RHO  OH  O  O  HO  O  O  O  O  R  O  OH  HO  n  O  O  O  O  OH  O  O  R  m  In all esteri\ufb01cation reactions, catalysts increase the speed of condensations. Such catalysts are  either acids or bases.  \f416  7 Step-Growth Polymerization and Step-Growth Polymers  Beyond the above, there are many other polyester syntheses that can be found in the literature, but are not in common use. For instance, polyesters form from additions of carboxylic acids to divinyl ethers [29]:  O  n  R  O  OH  OH  +  n  O  O  R'  O  R  O  O  O  O  R'  O  n  Polyesters also form by the Tischenko reaction from dialdehydes [26, 27]. The intramolecular  hydride transfer reaction is typically catalyzed by bases:  O  R  O  C4H9Li  O  O  R  n  Another reported procedure consists of condensations of nitriles with glycols. The resultant poly  (iminoether hydroxide)s hydrolyze to polyesters [32].  R  n  NC  CN  +  n  HO  R'  OH  HCl  H2O  Carbon suboxide condenses with glycols to form polyesters [26]:  O  n  O  +  R  n  HO  OH  NH2Cl  NH2Cl  R  O  O  O  R'  R'  R  O  O  n  O  n  O  O  R  O  O  n  O  O  n  Also, an alternating free-radical addition copolymerization of cyclohexene and formic acid,  perhaps via charge transfer, donor\u2013acceptor complexes, yields polyesters [30]:  n  + n COOH  I2  ROOH  Cyclic carbonates, oxalates, and glycolates polymerize by ring opening polymerizations to yield polyesters. An example is a conversion of a cyclic carbonate into a low molecular weight polymer (about 4,000) [39, 40]:  \f7.2 Polyesters  417  Another example is a ring opening polymerization of an oxalate [39]. Again, only low molecular  weight polymers result:  n  O  O  O  K2CO3  150 oC  n  O  O  O  n  O  O  O  O  O  O  O  n  O  O  O  O  n  O  O  n  Lactides, on the other hand, when subjected to ring opening polymerization with Lewis acids yield  high molecular weight polymers [41]:  Also, a-hydroxycarboxylic acids can polymerize to high molecular weight polymers through  formation of anhydrosul\ufb01des [42]:  n  HO  O  OH  SOCl2  O  n  O  S  O  O  O  n  O  In addition, it was reported [49] that polyesteri\ufb01cation reactions are possible at room temperature. High molecular weight polyesters form directly from carboxylic acids and phenols. These solution polymerization reactions proceed under mild conditions, near neutral pH. Equimolar mixtures of acids and alcohols condense as the reactions are being driven by additions of water across carbodiimide groups. Substituted ureas form as by-products:  RN  NR + RCOOH + R'OH  O  RCOOR' +  N  N  R  H  R'  H  The reaction is useful in preparations of isoregic ordered chains with translational polar symmetry.  It can also be applied in polymerizations of functional or chiral monomers.  7.2.1.2 Commercial Linear Saturated Polyesters  Many linear aliphatic polyesters are produced commercially. They are relatively low in molecular weight, less than 10,000. The main use of these materials is as plasticizers for poly(vinyl chloride) polymers and copolymers. Such polyesters are usually formed from dicarboxylic acids and glycols. Often, monocarboxylic acids or monohydroxy compounds are added towards the end of the reaction, in  \f418  7 Step-Growth Polymerization and Step-Growth Polymers  small quantities, to control molecular weight and to cap the reactive end groups. The condensation reactions are carried out at 200\u2013250(cid:6)C in an inert atmosphere. To obtain a molecular weight of about 1,000, these reactions are run for only several hours. For higher molecular weights, however, the glycols are added in excess and the initial products heated under vacuum (about 1 mmHg) for several hours.  Among the high molecular weight aliphatic-aromatic polyesters, the highest commercial volume material is poly(ethylene terephthalate). Most of it is prepared from dimethylene terephthalate and ethylene glycol by a transesteri\ufb01cation reaction:  O  n  O  +  n  HO  O  O  OH  O  O  O  O  n  Often the reaction is carried out in two steps. An excess of two moles of ethylene glycol is used and the \ufb01rst stage of the reaction is carried out at 150\u2013210(cid:6)C to form bis(2-hydroxyethyl)terephthalate, a small amount of an oligomer, and methanol, which is removed:  O  O  O  O  + HO  OH  O  O  HO  O  O  3  HO  OH  OH  HO  O  O  O  O  O  4  In the second stage, the temperature is maintained at 270\u2013285(cid:6)C and the reaction is carried out under vacuum at about 1 mmHg. The bis(2-hydroxyethyl)terephthalate undergoes a transesteri- \ufb01cation reaction and the excess glycol is removed:  O  O  +  2 HO  OH  O  O  HO  O  O  O  O  O  O  HO  H  4  O  O  OH  In the process, ethanol forms and is removed. Various metal oxide or acetate catalysts are employed in the \ufb01rst stage. These are antimony, barium, calcium, cobalt, lead, manganese, titanium, or zinc oxides or acetates. Carbonates, alcoholates, and alkanoates can also be used. Based on disclosures in the patent literature, it appears that antimony compounds, particularly the trioxide, dominate the \ufb01eld of catalysts for the second stage of this reaction [16]. The exact mechanism by which the antimony compounds act as catalysts for the syntheses of polyesters is still being investigated. It was shown that bis(2-hydroxyethyl)-terephthalate competes successfully with oligo- mer end groups for Sb2O3 and that a complex of this compound with the metal oxide is unreactive in these polymerizations [17]. In addition, during polymerizations under vacuum, there is an increase in  \f7.2 Polyesters  419  metal surfaces of antimony oxide [18]. It was suggested that a reaction of antimony trioxide with ethylene glycol results in formation of antimony glycolates with a ligand number of 3 [19, 20]:  O  O  Sb  O  O  Sb  O  O  HO  OH  O  O  Sb  O  O  OH  Sb  O  O  H  3  A study of antimony glycolates as effective catalysts for preparation of poly(ethylene terephthal- ate) with varying number of hydroxyethoxy ligands rated them in the following decreasing order of effectiveness [20]:  This led to a suggestion by Maerov [20] that a key step in condensation may involve a chemical reaction that ties up a hydroxyl chain end with the catalyst molecule. Introduction of a second hydroxyethoxy chain end is followed by the right electronic bond shift:  5 \u00bc 3>2>1 (cid:7) 0  O  O  O  O  H  O  R  R  Sb  O  The role of antimony is to establish a favorable spatial con\ufb01guration for the transition state [20]. An earlier study, however, resulted in a conclusion that antimony\u2019s activity is inversely proportional to the hydroxyl group concentration [21].  Based on model reactions for the preparation of poly(ethylene terephthalate) by ester interchange, the optimum molar ratio of ethylene glycol to dimethyl terephthalate is 2.4 to 1. This ratio allows complete removal of methanol [22]. The overall polyesteri\ufb01cation reaction is third order [22, 23]. In addition, high molecular weight polymerizations of poly(ethylene terephthalate) invariably produce some cyclic oligomers as by-products [24, 25]. Eight different cyclic species were identi\ufb01ed in one commercial polymer:  O  O  O  O  n  O  O  The most important side reaction, however, is formation of diethylene glycol. It becomes included in the polymer as a di(oxyethylene)oxy link. Commercial polymerizations are carried out until molecular weights of about 20,000 are reached, for use in \ufb01bers, and higher ones, for use in injection moldings or  \f420  7 Step-Growth Polymerization and Step-Growth Polymers  extrusions. These materials may contain up to 2\u20134 mole percent of di(oxyethylene)oxy units [54]. Presence of such units in\ufb02uences the degree of whiteness of the polyesters and the melting temperature. A process was developed [54] to reduce the presence of di(oxyethylene)oxy units in poly(ethylene terephthalate). The condensation reactions are still carried out in two steps. In the \ufb01rst one, or during the period of precondensation, the material is prepared in the melt as described previously. In second step, however, the reaction is carried out below the melting temperature. This still yields high molecular weight polymers. The products, however, are low in di(oxyethylene)oxy linkages.  There has been continued interest in developing a process for direct esteri\ufb01cation of terephthalic acid with ethylene glycol. It does not appear, however, that this is currently practiced on commercial scale in the U.S. In Japan, a process was commercialized where terephthalic acid is reacted with two moles of ethylene oxide to form the dihydroxy ester in situ, as the starting material. One mole of ethylene glycol is then removed under vacuum in the subsequent condensation process. Also it was reported [25] that the polymer can be prepared by direct esteri\ufb01cation at room temperature in the presence of picryl chloride. The reaction can also be performed at about 120(cid:6)C in the presence of diphenyl chloro-phosphate or toluenesulfonyl chloride [25]. This is done in solution, where pyridine is either the solvent or the cosolvent. Pyridine acts as a scavenger for HCl, which is a by-product of the reaction and, perhaps, also as an activator (by converting the acid into a reactive ester intermediate). Another commercially important high molecular weight polyester is poly(butylene terephthalate), also called poly(tetramethylene terephthalate). The polymer is prepared by a catalyzed ester inter- change of dimethyl terephthalate and 1,4-butane diol:  O  O  +  HO  n  n  O  O  OH  O  O  O  O  O  n  + n CH3OH  This synthesis is also carried out in two stages. In stage one, an excess of the diol is reacted with dimethyl terephthalate (about 1.3:1) to insure complete removal of methanol. Zinc acetate is favored as a catalyst for this reaction. A prepolymer mixture of bis(hydroxybutyl)terephthalate and higher oligomers forms. Stage two is conducted in vacuum at 1 mmHg and high enough temperature (usually at least 60(cid:6)C above the melting temperature of the polyester) to remove excess diol and reach high molecular weight. Zinc oxide is favored as the catalyst for this stage.  Prolonged heating of the reaction mixture at excessive temperatures results in formation of large proportions of tetrahydrofuran. This is objectionable because it affects the properties of the product. It also results in lower molecular weight polyesters.  A polyester from terephthalic acid and 1,2-dimethylol cyclohexane is produced mainly for use in \ufb01bers. This polymer is also formed from dimethyl terephthalate and the diol by a transesteri\ufb01cation reaction. The material has the following structure:  O  O  O  O  n  The polymer is stiffer than poly(ethylene terephthalate) and higher melting.  \fA polyester is being manufactured in Japan from a methyl ester of p-2-hydroxyethoxybenzoic acid  7.2 Polyesters  by transesteri\ufb01cation:  n  HO  O  O  OH  421  O  O  n  O  The product is used as a \ufb01ber. During the last 8 or 10 years, there has been a considerable effort to introduce a new potentially high volume polyester, poly(trimethylene terephthalate) [24], into the market. The polyester is sold under a commercial trade name as \u201cCorterra\u201d and as a \ufb01ber by the trade name \u201cSorona.\u201d  Polyesters based on 2,6-disubstituted naphthalene have gained commercial importance in recent years due to their higher tensile strength, higher modulus, and good mechanical properties. These polyesters offer an additional advantage over poly(ethylene terephthalate) and poly(butylene tere- phthalate) by having higher \ufb01rst and second transition temperatures. Polyesters based on naphthalene are typically prepared by either solution polymerization or by ester interchange in the melt.  OR  n  HO  OHx  +  O  O  + n ROH  O  O  x  n  O  n  RO  where x \u00bc 2,4  7.2.1.3 Copolyesters  Mixed dicarboxylic acids are usually used to form copolyesters. For instance, terephthalic and isophthalic acids are reacted together with 1,4-dimethylol cyclohexane to form copolyester. The product is amor- phous and transparent. Another copolyester is manufactured from terephthalic, isophthalic, and an aliphatic dicarboxylic acid like adipic with either 1,4 butanediol or 1,6-hexanediol. The aliphatic dicarboxylic acid is used in minor quantities. Many such copolyesters are used as high-strength adhesives. In addition, there are thermoplastic polyester elastomers. These are produced by equilibrium melt transesteri\ufb01cation of dimethyl terephthalate, 1,4-butanediol, and a poly(tetramethylene ether) glycol (molecular weight about 1,000). Because equilibrium conditions exist in the melt, the products are random copolymers:  O  O  2n  O  O  O  +  O  n  HO  OH4  +  n  HO  O  OH  x  O  O  O  O 4  O  O  x  n  \f422  7 Step-Growth Polymerization and Step-Growth Polymers  Wholly aromatic polyesters are produced for high temperature applications. The materials must is prepared from p-  also have good abrasion resistance. One such commercial polyester hydroxybenzoic acid:  Another one is a copolyester prepared from p-hydroxybenzoic acid, p,p0-biphenol, and terephthalic  O  O  n  O  O  O  n  or isophthalic acids:  O  O  O  The above shown polyester does not melt and decomposes at 550(cid:6)C. Turner et al. [38] reported preparation of triptysene containing polyesters. These polyesters were  illustrated as follows:  O  O  O  x  O  O  O  where x \u00bc 2,4, or 6.  The polyester was prepared by melt-phase synthesis by a transesteri\ufb01cation reaction. Higher thermal stability was claimed for the polyesters containing triptysene than the analogous polyesters without it.  The properties of various polyesters were summarized by Wilfong [15]. Table 7.1 presents Tm and Tg values of some polyesters based on information from Wilfong and other sources in the literature.  Among new methods of forming polyesters is a preparation of completely aromatic polyesters by direct condensation of hydroxyaromatic acids (like hydroxybenzoic) with the aid of triphenylpho- sphorous compounds or dichlorophenylphosphine [38]:  HO  O  O  +  P  3  N  O  O  n  OH  hydroxybenzoic acid [43].  Hexachlorotriphosphatriazine can also be used to attain direct polycondensations of  \fHOCH2CH2OH  265\u2013284  7.2 Polyesters  Table 7.1 Approximate melting points of polyesters Dicarboxylic acid HOOCCOOH HOOCCOOH HOOCH2CH2COOH HOOCH2CH2COOH HOOC(CH2)4COOH HOOC(CH2)4COOH HOOC(CH2)8COOH HOOC(CH2)8COOH  Glycol HOCH2CH2OH HOCH2CH2CH2OH HOCH2CH2OH HOCH2CH2CH2OH HOCH2CH2OH HOCH2CH2CH2OH HOCH2CH2OH HOCH2CH2CH2OH  HOOC  OH  O  HO  OH  HOOC  COOH  HOOC  COOH  HOCH2CH2OH  HOOC  COOH  HOOC  COOH  HOOC  COOH  HOCH2CH2OH  HOCH2CH2OH  HOCH2CH2OH  HOCH2CH2OH  HOCH2CH2OH  HOCH2CH2OH  HOCH2CH2OH  OOCH  S  CH2  4  O  2  2  N  H  2  HOOC  HOOC  COOH  COOH  COOH  HOOC  Tg ((cid:6)C) \u2013 \u2013 \u2013 \u2013 \u2013 \u2013 \u2013 \u2013 \u2013  69  119  \u2013  \u2013  \u2013  \u2013  \u2013  \u2013  \u2013  \u2013  423  Tm ((cid:6)C) 172 89 108 52 50 46 79\u201380 58 >350 decomp  Trans 120 cis < 30  188  270  355  170  200  252  273  143  (continued)  HOCH2CH2OH  113  260  \f424  7 Step-Growth Polymerization and Step-Growth Polymers  Table 7.1 (continued) Dicarboxylic acid  HOOC  COOH  Glycol  HOCH2CH2OH  Tg ((cid:6)C)  Tm ((cid:6)C)  132  HOCH2CH2CH2OH  <80  226\u2013232  HOOC  COOH  HOOC  COOH  HOOC  COOH  HOOC  COOH  HOOC  O  2  HOOC  COOH  HOOC  COOH  HOOC  COOH  HO\u2013(\u2013CH2\u2013)6\u2013OH  HO\u2013(\u2013CH2\u2013)8\u2013OH  HO\u2013(\u2013CH2\u2013)10\u2013OH  HOCH2CH2OH  HO  HO  HO  O  2  CH2 2  S  2  O  O  \u2013  \u2013  \u2013  <45  <25  173  154\u2013161  129\u2013132  130\u2013138  152  283  150  348  279  330  164  315  HOOC  COOH  HO  OH  From various sources in the literature  7.2.2 Linear Unsaturated Polyesters  The materials in this group are linear copolyesters. One of the dicarboxylic acids is an aliphatic unsaturated diacid. The unsaturation is introduced into the polymer backbone for the purpose of subsequent cross-linking. Unsaturated polyester technology was developed for use in glass \ufb01ber laminates, thermosetting molding compositions, casting resins, and solventless lacquers.  Propylene glycol is often used as the diol. To a lesser extent are also used other glycols, like diethylene glycol, for greater \ufb02exibility, or neopentyl glycol for a somewhat better thermal resistance. Bisphenol A (2,2 bis(4-hydroxyphenyl) propane) is used when better chemical resistance is needed. Use of mixed diols is common. Many unsaturated dicarboxylic acids can be used, but maleic (as an anhydride) or fumaric acids are the most common. Chloro maleic or chloro fumaric acids are also employed.  \f7.2 Polyesters  425  The saturated dicarboxylic acids act as modi\ufb01ers. While aliphatic dicarboxylic acids can be used, the most common one is ortho phthalic acid (added to the reaction mixture as an anhydride). The acid improves compatibility with styrene that is polymerized in the presence of the polyester to form hard, rigid, cross-linked materials. Other modi\ufb01ers are used to obtain special properties. When a \ufb02exible product is needed, adipic or sebacic acids may be used instead. For better heat resistance, endo- methylene tetrahydrophthalic anhydride (nadic anhydride) may be utilized. Flame retardency is achieved by using chlorinated dicarboxylic acids, like tetrachlorophthalic.  Styrene is the most common monomer used in cross-linking unsaturated polyesters. When special properties are required, other monomers like methyl methacrylate may be employed. Sometimes this is done in combination with styrene. Diallyl phthalate and triallyl cyanurate form better heat-resistant products.  An example of a typical batch preparation of a polyester is one where 1.2 moles of propylene glycol, 0.67 moles of maleic anhydride, and 0.33 moles of phthalic anhydride are combined. Propylene glycol is used in excess to compensate for loss during the reaction. The condensation at 150\u2013200(cid:6)C lasts for 6\u201316 h, with constant removal of water, the by-product. An aromatic solvent, like toluene or xylene, is often added to the reaction mixtures to facilitate water removal by azeotropic distillation. Esteri\ufb01cation catalysts, like toluene sulfonic acid, reduce the reaction time. In addition, the reactions are blanketed by inert gases, like nitrogen or carbon dioxide, to prevent discoloration from oxygen at high temperatures. When molecular weights of 1,000\u20132,000 are reached, the products are cooled to 90(cid:6)C and blended with vinyl monomers. Often the blends are mixtures of equal weights of the polyesters and the monomers. The structure of the above-described unsaturated polyester can be illustrated as follows:  O  O  O  O  O  O  O  O  n  It is interesting that unsaturated polyesters can actually be prepared by anionic alternating copolymerization of an epoxide and bicyclic bis(g-butyrolactone) bearing an isopropenyl group [34]. The reaction was illustrated as follows:  O  O  O  +  O  R  O  PPh3  O  O  O  O  O  n  R  If the reaction is carried for a prolonged period of time, an insoluble, cross-linked product results.  7.2.3 Network Polyesters for Surface Coatings  The original polyesters for coatings were prepared from phthalic anhydride and glycerol and were referred to as glyptals or glyptal resins:  \f426  7 Step-Growth Polymerization and Step-Growth Polymers  OH  HO+  OH  O  O  O  O  O  O  O  O  O  O  O  O  The products from above polyesteri\ufb01cations are brittle materials. They are, therefore, modi\ufb01ed with oils, either drying or nondrying. Such oil-modi\ufb01ed resins bear the names of alkyds. While glycerol is widely used, other polyhydroxy compounds (polyols) are also utilized. These may be trimethylolpropane, pentaerythritol, sorbitol, or others. Phthalic anhydride is usually used in alkyd preparations. Other dicarboxylic compounds, however, may also be included for modi\ufb01cation of properties. Common modi\ufb01ers might be isophthalic, adipic, or sebacic acids, or maleic anhydride. In addition, many other acid modi\ufb01ers are described in the patent literature.  The oils in alkyd resins are usually of vegetable origin. They are classi\ufb01ed by the type and amount of residual unsaturation into drying, semidrying, and nondrying oils. The drying oils contain most of residual unsaturation, while the nondrying ones contain mostly saturated fatty acids.  Alkyds are also classi\ufb01ed by the quantity of modifying oil that they contain into short, medium, or long oil alkyds. Short oil alkyds contain 30\u201350% oil and are usually baked to obtain a hard dry surface. Medium oil (50\u201365%) and long oil (65\u201375%) alkyds will air dry upon addition of metal dryers.  There are two main methods for preparation of alkyd resins. In the \ufb01rst one, called fatty acid process, a free fatty acid is coesteri\ufb01ed directly with the dibasic acid and the polyol at 200\u2013240(cid:6)C. The reaction may be carried out without a solvent by \ufb01rst heating in an inert atmosphere. At the end, an inert gas may be blown into the resin from the bottom of the reaction kettle to remove water and unreacted materials. As a modi\ufb01cation of this, a small quantity of a solvent may be used to remove water of esteri\ufb01cation continuously by azeotropic distillation with the aid of moisture traps.  In the second method, known as the alcoholysis process, the drying oil is heated with the glycerol in the \ufb01rst stage of the reaction, at about 240(cid:6)C. This is usually done in the presence of a transesteri\ufb01cation basic catalyst to form monoglycerides  OOCR  OH  OH  RCOO  OOCR  +  HO  2  OH  3  HO  OOCR  After the \ufb01rst stage is complete, phthalic anhydride, with or without another dibasic acid, is added  and a copolyesteri\ufb01cation is carried out in the same manner as in the \ufb01rst stage of the reaction.  The conditions under which the reaction is carried out and the rate at which the temperature is raised during the condensation affect the molecular weight distribution of the \ufb01nal product. In addition, the  \f7.2 Polyesters  427  monoglyceride content of the original reaction mixture determines the microgel content of the alkyd and the dynamic properties of the dried \ufb01lm [31]. The \ufb01nished alkyd resin can be illustrated as follows:  R  O  O  R  O  O  O  O  O  O  O  O  O  O  7.2.4 Polycarbonates  A special group of polyesters of carbonic acid are known as polycarbonates. The \ufb01rst polycarbonates were prepared as early as 1898 by Einhorn by reacting phosgene with hydroquinone and with resorcinol [33]. These materials lack desirable properties and remain laboratory curiosities. During the \ufb01fties, however, new polymers were developed from 4,40-dihydroxydiphenyl alkanes. These polycarbonates have high melting points and good thermal and hydrolytic stability. Nevertheless, to date only one polycarbonate has achieved signi\ufb01cant commercial importance. It is based on 2,20- bis(4-hydroxyphenyl)propane.  There are two main methods for preparing polycarbonates, one is by a direct reaction of phosgene with the diphenol and the other one by an ester interchange. The direct phosgenation is a form of a Schotten\u2013Baumann reaction that is carried out in the presence of a base:  n  HO  OH  + COCl2  n  O  O  n  O  The reaction may be carried out in the presence of pyridine that acts as a catalyst and as an HCl scavenger. Often a chlorinated solvent is used as a diluent for the pyridine. Phosgene is bubbled through a solution of the diphenol at 25\u201335(cid:6)C. The pyridine hydrochloride precipitates out and after washing the pyridine solution with dilute HCl and water, the polymer is precipitated with a nonsolvent. An interfacial polymerization procedure is also employed in direct phosgenation. A caustic solution of the diphenol is dispersed in an organic chlorinated solvent containing small quantities of a tertiary amine. Phosgene is bubbled through the reaction mixture at 25(cid:6)C. When the reaction is complete, the organic phase contains the polymer. It is separated and the product isolated as above.  The ester interchange method is carried out between the diphenol and diphenyl carbonate:  n  HO  OH +  n  O  O  O  O  OH  O  n  O  +  2n  To obtain high molecular weights by this method, almost complete removal of the phenol is required. The reaction is carried out with typical basic catalysts, like lithium hydride, zinc oxide, or antimony oxide under an inert atmosphere. Initial reaction temperature is 150(cid:6)C. It is raised over 1 h  \f428  7 Step-Growth Polymerization and Step-Growth Polymers  period to 210(cid:6)C, while the pressure is reduced to 20 mmHg. Reaction mixture is then heated to about 300(cid:6)C for 5\u20136 h at 1 mmHg. Heating is stopped when desired viscosity is reached.  A synthetic route to polycarbonates was reported that uses crown ethers. Crown ethers generally form stable complexes with metal cations, and by increasing the dissociation of ion pairs, provide highly reactive, unsolvated anions. This led to direct preparations of new polycarbonates from a,o- dibromo compounds, carbon dioxide, and potassium carbonate or salts of the diols [36] in the presence of 18-crown-6-ether:  n  Br  Br  +  2n CO2  +  nK2CO3  rB  O  O  O  Br  KO  +  O  O  Br  MM  18 crown-6-ether  CO2  OK  O  O  O  O  O  O  M  O  O  O  18 crown-6-ether  Br  n  + nKBr  + 2nBr  n  When a potassium salt of a diol is present in the reaction mixture, mixed polyesters form [36]:  In addition to crown ethers, cryptates and polyglyme exhibit similar behavior [37]. Another direct route to polycarbonate was reported by Okuyama et al. [36]. The process consists of an oxidative carbonylation procedure. It is catalyzed with a Pd complex system. {1,10-Di-tert-butyl- 3,30-methylenediiimidazolin-2,20,dylidene}palladium dibromide and produces a highest molecular weight polymer, (Mn \u00bc 9,600, Mw \u00bc 24,000) in 80% yields.  Table 7.2 presents some Tg and Tm values of some polycarbonates picked from the literature.  7.2.5 Polyesters from Lactones  Polyesters that are obtainable by ring opening polymerization of lactones (see Chap. 5) are not produced commercially on a large scale. Judging from the patent literature, however, there is a continuing interest in these materials, particularly in Japan. Because of fairly good hydrolytic stability, polypivalyllactone is at the most advanced stages of commercial development:  O  O  n  \f7.2 Polyesters  429  Table 7.2 Melting points of some polycarbonates Structure of the parent diphenol  Approximately Tg ((cid:6)C) 145\u2013150  Approximately Tm ((cid:6)C) 265\u2013270  HO  HO  HO  HO  HO  HO  OH  OH  OH  OH  OH  OH  H  C3H7  C3H7  O  O  O  3  HO  O  OH  HO  OH  From various literature sources  125\u2013130  185\u2013200  145\u2013150  170\u2013180  121  210\u2013230  \u2013  \u2013  \u2013  180\u2013210  205\u2013210  250\u2013260  170  240\u2013250  \f430  7 Step-Growth Polymerization and Step-Growth Polymers  The polymer can be spun into an elastic yarn of very \ufb01ne denier. It is also claimed to exhibit good mechanical properties for molding and compares favorably with commercial polyesters and nylons. Also, polycaprolactone was reported to be used in some medical applications in biodegradable surgical sutures and postoperative support pins and splints [39]. Similar uses are also found for two other polyesters, poly(lactic acid) and poly-(glycolic acid) [40]. The two polymers form from their cyclic dimers by cationic ring opening polymerizations with the aid of Lewis acids:  O  O  O  O  O  O  O  O  O  O  n  O  O  7.3 Polyamides  The family of synthetic polymeric materials with amide linkages in their backbones is large. It includes synthetic linear aliphatic polyamides, which carry the generic name of nylon, aromatic polyamides, and fatty polyamides used in adhesives and coatings. In addition to the synthetic materials, there is also a large family of naturally occurring polymers of a-amino acids, called proteins. The latter ones are discussed in Chap. 8 with the rest of the naturally occurring polymers. The nylons include polyamides produced by ring opening polymerizations of lactams and condensa- tion products of diamines with dicarboxylic acids.  7.3.1 Nylons  The nylons are named by the number of carbon atoms in the repeat units. The materials formed by ring opening polymerizations of lactams, therefore, carry only one number in their names, like, for instance, nylon 6 that is formed from caprolactam. By the same method of nomenclature, a nylon prepared by condensing a diamine with a dicarboxylic acid, like, for example, hexamethylene diamine with adipic acid, is called nylon 6,6. It is customary for the \ufb01rst number to represent the number of carbons in the diamine and the second number to represent the number of carbons in the diacid. A discussion of various individual nylons follows. Not all of them are industrially important. At present, we only know how to prepare Nylon 1 by anionic polymerization of isocyanates. This  reaction is discussed in Chap. 4:  R  n  N  O  NaCN  DMF  R  n  O  \f7.3 Polyamides  431  Potassium and sodium cyanide catalyze the reaction. It can be carried out between (cid:1)20 and  (cid:1)100(cid:6)C. An example is the following preparation [47]:  n  O  KCN  N  O  O  n  O  The resultant polymer has a molecular weight of one million. When the methyl group is replaced by butyl, the product is a tough \ufb01lm former, but depolymerizes in the presence of some catalysts. Many other interesting high molecular weight polymers with various substitutions can be formed by this reaction at low temperature.  Polymerization of N-carboxy-a-amino acid anhydrides results in formations of Nylon 2. This reaction is also discussed in Chap. 5. These polymers are mainly of interest to protein chemists in model studies of naturally occurring poly(a-amino acids).  Nylon 3 can be synthesized by intramolecular hydrogen transfer polymerization of acrylamide  [48] (see Chap. 4):  n  O  B  NH2  H  N  n  O  The \ufb01bers from nylon 3 are reported to resemble natural silk [50]. They possess high water absorbency and good light and oxygen stability. The polymer, however, is too high melting for melt spinning, or for molding and extrusion [46]. Nylon 3 \ufb01bers can be spun, however, from special solutions containing formic acid [52].  It is dif\ufb01cult to synthesize b-propiolactam. A synthetic route, however, was found for substituted propiolactams like b-butyrolactams [50]. The compounds form by nucleophilic additions of carbonylsulfamoyl chloride to ole\ufb01ns [51]:  +  ClO2S  N  O  N  O  N  O  ClO2S  H  The above shown b-butyrolactam polymerizes readily by anionic mechanism, yielding a very high molecular weight polymer. This lactam preparation reaction is quite general. It can be carried out on propene, 1-butene, 1-hexene, and styrene [50]. Although substituted lactams are harder to polymerize [53], the four-membered lactams exhibit such a strong tendency toward ring opening that even substituted b-propiolactams polymerize well [50]. The rate of polymerization, however, does tend to decrease with the number of substituents.  Nylon 4 or polypyrrolidone is an attractive polymer for use in \ufb01bers. The original syntheses of nylon 4 from 2-pyrrolidone were carried out by alkaline catalyzed ring opening polymerizations promoted by N-acylpyrrolidone [49]. The products from these reactions melt between 260 and 265(cid:6)C.  \f432  7 Step-Growth Polymerization and Step-Growth Polymers  They are unstable at these temperatures and cannot be melt spun. Fibers, however, were prepared by dry spinning from hydrocarbon suspensions [49]. Later, it was found that when the anionic ring opening polymerizations of 2-pyrrolidone are activated by CO2 in place of the N-acyl derivative, the resultant higher molecular weight product has much better heat resistance [54]. This \u201cnew\u201d nylon 4, reportedly, can be melt spun.  Nylon 5 or poly(a-piperidone) can be prepared by ring opening anionic polymerization of valerolactam  [53]. The reaction requires very pure monomer to yield a high molecular weight polymer [53]:  N  H  O  n  One route to valerolactam is from cyclopentadiene:  [H]  [O]  H2NOH  Bechmann  rearrangement  OH  N  259 oC H2SO  O  H  N  Valerolactam can also be polymerized with the aid of coordination catalysts to a high molecular weight polymer using
