Repository: JonathanOnorato/ChemLP

# ChemLP
A Chemistry Natural Language Processing Tool

File: Bowman/textbook_files/Polymer_Chemistry_by_Koltzsenburg_Maskos_and_Nuyken.json (part 30 of 30)
carothers equation  170, 172, 174 catalyst cycle  - chain growth  296, 297  - chain transfer  297-299  - initiation  296  - termination  297-299 catalysts from late transition   metals  306-307  catalytic curing of epoxides  204 catalytic polymerization  294 cationically charged  494 cationic polymerization  6, 246-247 cationic polymerization, chain   growth  251-253 cationic ring-opening   polymerization  327-336 ceiling temperature  281-284 ceiling temperature of \u03b1-methyl   styrene  283  cellulose  544  - esters  411-412  - ethers  412-413 cement  501 centrifugal average  42 centrifugal force  53, 56 chain flexibility  106 chain growth  207  - polymerization  165-167, 426  - reactions  5 chain migratory mechanism  296 chain scission  419  - \u03b1-decomposition  420  - \u03b1-scission  420  - \u00df-decomposition  420  - \u00df-scission  420 change by complexation  361 change by mechanism  361 characteristic ratio  22, 26 chauvin, y", " 310 chemical vapor deposition (cvd)  571 chill-roll-extrusion  444 china clay  500 chiralnematic  518 chitin  547-548 chloroprene rubber (cr)  486 chrome-based catalyst  299 cis-trans isomerism  12 closed-cell foams  456 coatings  511-512 cobalt catalyst  318  cocatalyst  295 cohesion  474 coinitiator  250 cold curing of epoxides  204 collapse of the counter ion  272 collaps of counter ion  328 colloid stabilizers  499 colloid systems  497 color transfer inhibitors  504-505 combination  207 comonomers  14 comparison nmp, atrp, raft  241-242 comparison of living and radical  polymerization  234-236 compostable polymers  541 compounding  142, 440, 441 compression set  481 concrete  501 conductivity  3 conformation(s)  18, 25, 101, 107,  109-111, 121, 131, 132, 135 conformational isomerism  13-14 consecutive polymerization  552 continuous tower process  394 contour length  18, 21-24 controlled anionic   polymerization  267  controlled cationic   polymerization  255-259  controlled radical polymerization   (crp)  234 control of particle    morphology  308-309  conversion  168, 170 coordiation polymerization  294 copolymerization diagram  354-356 copolymerization of ethene with   polar comonomers  316  copolymerization    parameters r1, r2  353  copolymerization rate  366-369 copolymers  14-16 copolymers of epoxides and carbon   oxides  318  core-shell catalyst  308 covalent initiator  328 critical chain length  128, 131 critical micelle concentration   (cmc)  431  cross linking  179-182  - agent  485  - of novolac  199  - point  194  - reactions  413-418  - of resol  199 crude oil  538 cryoscopic constant  48  crystallization peak  98 crystals  516 c2-symmetry  303 cyclic ether  246 cyclic olefin  322 cyclic siloxanes  335, 342 cyclization  154 cycloolefin copolymers (coc)  309 cyclopentene  309 cyclopolymerization of  1,6-heptadiyne  317  d  \u03b41,\u03b42 values  367 debye length  508 degenerative transfer (raft)     240-241  degradation  546 degradation of polymers  418-420 degree of crystallization  107 degree of freedom of rotation  322 degree of polymerization  4, 40,   166-170, 220, 427, 435   - chain transfer   - to monomer  223  - rate of the transfer reaction     223, 224   - kinetic chain length  220-221  - molar mass distribution  226  - temperature dependence   of  222-223   - termination by combination     221-222   - termination by   disproportionation  221  - transfer to polymer  226 dendrimer(s)  9, 177 dendritic polymers  528 density variations  58 depn  238 depolymerization  254, 275, 419 deprotonation  247 desalination  501 detergents  502 1,3-diamino benzene  191, 193 1,4-diamino benzene  191 1,6-diamino hexane", "   see 1,6-hexamethylene diamine  diapers  510 dicarboxylic acid  168 die  442 dielectric thermal analysis (deta)  102 diels-alder adduct  211 differential scanning calorimetry   (dsc)  97 diffraction  59   579  c-g  index  diffusion coefficient  54, 56, 77, 130 dihydroxy carboxylic acid  168 diisocyanate  194-195 dilatometer  218 dilatometry  97 dimethyl dichlorosilane  195 1,1-diphenylethylene (dpe)     dipole-dipole interactions  108, 124,   242-243  144, 474  direct chain transfer  225 direct reuse  535-536 discotic mesomorphism  519 dispersion acids  428 dispersion aids  430 disproportionation  207 dissociation-combination  mechanism  236-238 dissoziation constant of acid    ha  183 dithranol  80 domains  517 dormant species  235, 236 double ring opening  326-327 dpe method  242-243 drinking water  501 driving force behind ring-opening   polymerization  342  dry box  247 dsc  521 ductile  143 duroplastics  444 dynamic mechanical thermal analysis   (dmta)  98, 139 dynamic viscosity  127  e  early transition metal  300 ebullioscopic constant  47 ecoflex\u00ae  546 ecovio\u00ae  547 einstein relation  54 elastomer additives  484-485 elastomers  444, 452, 453, 478 electrically neutral  494 electroluminescence  558 electroneutrality  247 electron transfer  266-267 electrophilic addition  251 electrospinning  470, 554 electrostatic stabilization  497 elemental analysis  354 elongation at break  480 elution volume  86 e-module  111, 120, 156 e-modulus  95, 99, 482  emulsion polymerization  - advantages  438  - difference to emulsion   polymerization  430-431  - difference to suspension  polymerization  430-431   - kinetics  432-434  - monomer depletion  434  - particle formation  432-433  - particle growth  434  - theory of smith and ewart     436-437  enantiotopic  304 end group control  264 end groups  44 energy dissipation  100 energy recovery  538-540 energy utilization  534 entanglements  94, 107, 121, 128, 129,   131, 178, 191  enthalpy  322 entropy  322 epichlorohydrin  202 epoxy resin  202-204 equilibrium  171 equilibrium constant k  170-172, 276 esterification  182 ethene acrylic acid copolymers   ethene-propene-diene elastomers   ethene-vinyl acetate copolymers   ethene-vinyl acetate elastomers   (eaa)  386  (epdm)  389  (evac)  385  (evm)  486  ethene-vinyl acetate-vinyl alcohol-  terpolymers (eval)  385  ethylene glycol  187 ethylene, propylene, and diene   monomer (epdm)  486  excess component  169 exfoliation  570 expanded polypropylene (epp)  459 expanded polystyrene (eps)     459, 460  experimental determination    of r1 and r2  359  experimental determination of the   copolymerization  parameters  361-364  exploders  512 external catalyzed esterification  184 external plasticization  393 extruders  441  - twin-screw extruder  442 extrusion  442-444 extrusion blowing", "see blow molding  f  fenton\u2019s reagent  433 fiber-reinforced plastics (frp)  453-455 fiber-reinforced polymers  466 fibers  466-470 fiber spraying  455 fillers  148, 161, 485 film extrusion  444 filter elements  554 fineman-ross equation  359, 363 fire resistance  159 fire retardants  160 first-order phase transitions  95, 96, 98 flexible foams  457 flocculants  505-506 flocculation  498 flory-huggins interaction   parameter  30, 35  flory-huggins parameter  50 flory-huggins theory  37 fluorophilic surfactants  258 foam extrusion  458-459 foams  456 force field calculation  302 formaldehyde  199 form factor  72, 73 forming processes  440  - bending  471  - compressive forming  471  - tensile-compressive forming  471  - tensile forming  471 four center four electron   transition  296  fracture  143 free ions  251, 252 free radicals  216-217 free volume  121, 125 freezing  45 friction factor  53, 54, 56 friedel-crafts reaction  247 fuel cells  563-567 fuel consumption  540 functionalized transfer reagent  371 functional polymers  494, 543  g  \u03b3-h-abstraction  420 \u03b3-radiation  209 gas chromatography  218 gas phase polymerization     307, 309, 438  gas phase process  384 gauche conformation  13 gaussian chain  18, 21, 23, 25     580  index  gaussian chain model  22 gaussian distribution  19 gelatine  543 gel effect  427 gel point  180 gibbs-duhem equation  66, 67 glass transition  95, 122 glass transition temperature     95, 97, 100, 106, 110, 111, 114,   120, 123-126, 131, 132, 143, 147,  156, 470  graft copolymers  15-16, 350,   372-378  grafting from  374 grafting onto  374 granulation  441  - cold pelletizing  442  - hot granulation  442  - underwater granulation  442 graphene  569 graphene production  570-572 gravimetry  218 grignard reagent  265 group transfer polymerization     265, 267-269 grubbs, r.h", " 310 gutta percha  405  h  hafnium  300 half-sandwich compound  300 hand lay-up  455 hard foams  457 heat capacity  97, 122 heat curing of epoxides  203 heat flow calorimetry  521 heteolytic splitting of photo   initiators  331  heterogeneous catalysts  296, 311 heterogeneous ziegler catalyst  305 hetero polyacids  329 hexagonal-columnar phases  520 1,6-hexamethylene diamine  189 high degree of polymerization  306 high density polyethylene   (hdpe)  108, 383  highest occupied molecular orbit   (homo)  559  high impact polystyrene (hips)  395 high performance fibers  526 high-pressure process  383 high speed spinning of  polypropylene  306  high vacuum glass apparatus  247 1h-nmr  44 1h-nmr-spectroscopy  218, 354  homogeneous catalysts  311-313 homogeneous polymerization   catalyst  300-302  homogeneous single site effect  306 homolytic splitting of photo   initiators  331 homopolymers  110 homotopic  302 homotopy  303 hooke\u2019s law  94, 99 house-of-cards structure  500 hydride elimination  273-274 hydrodynamic radii(radius)  53, 55,   56, 86  hydrogen bonds  108, 111, 124, 144,   149, 191, 474 hydrogenolysis  298 6-hydroxyhexanoic acid  175 hyper-branched polymers  177, 529  i  ideal copolymerization  359-361 immobilized homogeneous  metathesis catalyst  311  immobilized metathesis catalysts  313 impact modification  147 inability to melt  179 inclusion ratio of monomers  361 indispensibility  179 indium tin oxide (ito)  559 influence of coinitiator  262-263 influence of solvent  262-263 inifer polymerization  255 initiator efficiency f  217 injection molding  148  - fluid injection  447-448  - multi-component injection  447  - powder injection  448-449  - reaction injection molding     444-449, 463   - thermoplastic foam injection   molding  461-462 inorganic rubber  345 in-plant recycling  535 1,3-insertion  309 insolubility  179 instant release formulations  513 interfacial condensation  188 interfacial polymerization  172 intermolecular alkylation  335 intramolecular alkylation  335 intramolecular friedel-crafts   reaction  253  intrinsic termination  335 intrinsic viscosity  83 iodonium salt  250  ionomers  418 ion pair  252 ir-  44 ir spectroscopy  218, 354 isobutene  246 isocyanate  194-195 isomerism  10-14 isophthalic acid  188 isoselective metallocene  302, 303 isotactic  109, 110, 151, 156 isotactic polypropylene (it-pp)     13, 302 isotropic  516  joining processes  472-476 \u03c6 value  369  kalignost  276 kelen-tudos method  364 ketene acetal  325 kinetic chain length  290, 298 kinetics  409-410, 432-434  - of anionic polymerization  274-277  - of cationic polymerization     259-263   - stabilization  505  - of step-growth   knudsen effect  464 kuhn chain  22 kuhn length  23, 25  polymerization  182-186  j  k  l  lactam  265 lactide  175 lactone  175 ladder polymers  153 latex particles  434 lattice model  28 layer pressing  454 lc-polymers  529 leave-in catalysts  308, 384 leuchs anhydride  265, 339 lewis acidity  300 lewis acids  250-251, 328, 330 lignin  547 linear-low-density-polyethylene   (pe-lld)  110  linear macromolecules  8-10 linear polyethylene imine  497 linear segments  9   581  g-p  index  liquid crystalline elastomers  (lce)  490-491, 527-528 liquid crystalline main chain   polymers  524-526  liquid-crystalline polymers  469 liquid crystalline side chain   polymers  526-527 liquid crystalline state  516 liquid crystal polymers  523-524 lithium alkyl  265 living cationic polymerization     255-259  living polymerization  246 lldpe  385 long-range order  516 loss factor  99, 100 loss modulus  99, 101 low-density polyethylene   (ldpe/pe-ld)  110, 383  lower critical solution temperature   lowest unoccupied molecular orbit   (lcst)  36  (lumo)  559  low-pressure process  384 lubricants  160 lyotropic liquide crystalline  192 lyotropic phase  516  m  macro initiator  371 macromonomer method  377-378 main chain liquid crystal polymers   (mclp)  524  maldi-tof-mass spectrometry  45 maltodextrin  544 mark-houwink equation  84, 85 material recycling  536-537 material utilization  534 matrix  77 matrix materials  511 maximum stretchability  temperature  471  mayo-lewis equation  351-354,    359, 363  mclaurin sequence  228 mean square end-to-end   distance  21-24  mechanical adhesion  474 mechanism of the radical  polymerization  207 melamine resin  201-202 m-elastomer  478 melt condensation  188 melting point  3 melting temperature  97, 106,   109-111, 114, 471  membranes  563-567 merrifield synthesis  411 mesogenic  516 mesomorphism  516 metallacyclobutane  310 metallacyclobutane mechanism  311 metathese catalyst  322 metathesis  342-343  - are dialkynes  315  - reaction  313-316 methyl aluminoxane (mao)  300 2-methyl-2-oxazoline  251 micelles  431, 516 microorganisms  546 miscibility gap  33, 35 modulus of elasticity  481 molar enthalpy of polymerization  282 molar entropy of polymerization  282 molar free enthalpy of  polymerization  282  molar mass  166-170  - distribution  167-175  - distribution from termination by   combination  229   - distribution from termination by  disproportionation  227-229 molded part process  459-460 molecular non-uniformity  42 mole fraction  28 molybdenum amido catalyst  312 monochloro trialkyl silane  195 monodisperse  42 monomer consumption  351 monomers  4 morphology  94 mosaic adhesion  506 mucell\u00ae-process  462 multifunctional alcohols  181 multifunctional initiator  271  n  nafion\u00ae  565 nanocomposites  552 nanofibers  554-556 nanofiller  569-573 naphthalene-2,7-dicarboxylic   narrow molar mass distribution     acid  188  264, 306  natta, giulio  299 natural rubber (nr)  405, 486 nematic phase  520 newtonian liquid  127 nickel effect  294, 295, 298 nitrocellulose  411 nitroxide radical  237  n-methyl pyrrolidone  197 nomenclature  7-8 non-stoichiometric factor r  169 non-uniformity of the molar mass   distribution  290 non-uniformity u  233 norbornene  309, 342 norrish-i-type reaction  420 norrish-ii-type reaction  420 novolac  199 n-oxide mediated polymerization   (nmp)  238  nucleation  106, 116 nucleophilic initiators  265-266 nucleophilicity of the monomer  248 number average  47  - degree of polymerization  173  - molar mass  41, 44, 45, 48, 50, 52 number degree of   polymerization  231  number of free functionalities  177 nylon-2,  341 nylon 6.6,  165  o  observation angle  59 o-elastomer  478 oil production  568-570 oled  332 olefin-co copolymers  317 olefin metathesis  310 oligomers  4 \u03c9-hydroxy carboxylic acid  175 \u03c9-hydroxyl-carboxylic acid  166 onium ions  328, 332 onium ions and ring opening  251 open-cell foams  456 optical constant  67, 74 oral pharmaceutical  511 order parameter s  518 organic light-emitting diodes   (oleds)  558-563 organic peroxides  209 osmotic pressure  45 oxazoline  248 oxirane  246, 265, 322 oxonium ion  332  p  packaging  540-541 pafc  565 paints  415-418 paper coatings  500-501 parallel (horizontal) polarization  61     582  index  partially aromatic polyamide  191 pefc  565 pek", "see polyether ketone (pek) pelletizing  442  - cold pelletizing  442  - hot granulation  442  - underwater granulation  442 perchloric acid  248 permittivity  63 persistence length  23-25 phase separation  31, 34 phase shift  99 phase transitions  95 phenol  199 phenolate end groups  333 phenolic resin  199-200 phenyl carbonate  188-189 phillips catalyst  299 31p{1h}-nmr  333 phosgene  188-189 phosphazene  248 phosphonium ion  332 photo initiator  209, 328, 330, 417 photoresists  414-415 plasticizers  160, 485, 501-502 31p-nmr  339 poisson distribution  284-292 polarizability  58, 60, 62 polarization microscopy  521-522 polarizing microscope  115 polyacetylene  314 polyacrylonitrile (pan)  399-400 polyaddition  6 polyalkylene polysulfide  196 polyamide-6,  190 polyamide-6,6,  190 polyamides  6  - from acrylamide  269-271  - from lactam  269-271  - from leuchs anhydride  269-271 polyaramide fibre  191 polyarylene sulphide  197 polybenzimidazole (pbi)  566 polybutadiene  11-13, 404-405 polybutylene terephthalate (pbt)  187 polycarbonate (pc)  188-189 polychloroprene  405-406 polycondensation  6 polycyclooctene  314 polycyclopentene  314 polydiene  403-406 polydisperse  42 polydispersity index (pdi)  42, 175 polyelectrolytes  503, 508 polyester  6, 187-188 polyestercarbonate (pec)  189 polyether amide-12 elastomers  488 polyether ketone (pek)  197, 198  polyethylene (pe)  294, 383  - glycol  512  - oxide  10, 322 polyethylene terephthalate (pet)     8, 187  polyglycerine  531 polyglycolide  322 polyimide  193, 194 polyinsertion  299 polyisobutylene (pib)  390-391 polyisoprene  11, 12, 405 polyketone  326 polylactic acid  547 polylactide  322 polymer  4  - analogous reactions  408-413   - kinetics  409-410  - architectures  8-16  - dispersion agents  497-498 polymeric initiator  371-372, 374 polymerization  - of \u03b1-olefines  294  - in bulk  426, 429  - of ibve-rate of monomer  conversion  262-263  - of isobutyl vinylether  259  - of lactam  252, 339  - of 2-methyl-2-oxazoline  330  - rate  435  - in substance  426  - without termination  271-273 polymer networks  9 polymer science  2 polymethyl methacrylate  (pmma)  398-399  polymorphic mesogens  519 polyoxymethylene (pom)     322, 400-401  polyphenylene oxide (ppo)  197, 198 polyphosphazene  322 polypropylene (pp)  12, 294, 387-389  - atactic  389  - isotactic  388  - syndiotactic  388 polysaccharides  544-545 polysiloxane  195-196 polystyrene (ps)  7, 165, 394-398 polystyrene process  460 polysulfone  197, 198 polysulfone via electrophilic  substitution  197, 198 polysulfone via nucleophilic  substitution  197, 198  polytetrafluoro ethylene (ptfe)     402-403 polyurethane  6 polyurethane foams  462-463 polyvinyl alcohol  7, 10, 429  polyvinyl butyral  410 polyvinyl chloride (pvc)  391-394 polyvinyl pyrrolidone (pvp)  504 porosity  3 precatalyst, insertion  301 precipitation polymerization  172, 428 prepolymer  199 pressing  452-453 primary molding processes  440-453 processing of polymers  440 process intensification  556 prochiral molecule  301 progression theory  173 propellant  458 protective colloids  428, 499 proteins  543-544 protonation  252 pultrusion  455 pyrolysis  537 pyromellitic acid  193  q-elastomer  478 q,e-scheme from alfrey and   price  364-366  quasi-ideal  35 quasi-stationarity  212  q  r  radical anion  338 radical polymerization  6 radical ring-opening   polymerization  323-324  radical source  209-211 radius of gyration  72, 73, 75, 76 raleigh ratio  74 random walk  19 random walk model  18, 21 rate of polymerization  212, 435 rate of polymerization, temperature   dependence of  219-220 rate of transfer to solvent  226 raw material recycling  537-538 rayleigh ratio  62 reaction foam casting  463 rearrangement of carbocations  251 rebound elasticity  480 recycling  534 recycling options  538 redox reaction  210 reduced viscosity  82 refractive index/indices  63, 64, 86,   97, 122, 149 regulator  226 reinforcing fillers  160   583  p-s  index  reinforcing material  400 r-elastomer  478 relative viscosity  82 relaxation time  130, 131 renewable building blocks  545 renewable resource  542 reptation  129 reshaping processes", "see forming   processes  resin transfer molding (rtm)  455 resol  199 retardation time  136 retard formulations  513 reuse  534 reversible addition-fragmentation   transfer (raft)  240-241  rheology  126 ring-opening of cyclic acetals  330  - of ethers  330 ring opening of sulphide  - amine  330  - lactone  330 ring opening polymerization (rop)     6, 247, 322  ring opening polymerization of   phosphazene  343  ring strain  322 romp  314-315 rotational-isomeric-state-model  21 rubber band  483 rubber-elastic flow  121 rubber elastic solids  484 rubber-elastic state  121 ruthenium catalyst  312  s  san  351 sbr  351 sbs  351 scale inhibitors  502-504 scaling-up  557 scattering  59  - center  60  - vector  74 schlenk technique  247 schlieren optics  53 schotten-baumann reaction  193 schrock, r.r", " 310 schulz-flory distribution  229 second-order transitions  96 second virial coefficient  75, 76 sedimentation coefficient  54, 56 selectivity  246, 264 self-accelerating reaction  409 self catalyzed esterification  184 self-condensation  178  self-dissociation  250 self-retarding reaction  409 semicrystalline  94 separation of rings  328 sequential addition of monomer  257 shear modulus  94, 95, 101 shear rate  127 shear stress  127 shear thinning  128 shell higher olefin process   (shop)  306 shielding  509 shore  480 shore hardness  490 shortfall component  169 side chain liquid crystal polymers   (sclp)  524, 526  silica  464, 485 silicones (vmq)  486 silk  543 siloxane  248 silylated acetal of dimethyl   ketene  267  simultaneous polymerization  552 single side catalyst  301 size exclusion chromatography   (sec)  22 sludge  505 smart polymer  568 smectic phase  519 sn1-mechanism  327 sn2-mechanism  327 soil improvers  511 soil release polymers  507 solubilizers  512-513 solution polymerization  428 solvent effect on cationic  polymerization  259  solvent process  384 solvent separated ion pair  251, 252 solvolysis  537 spacers  525 spandex\u00ae  487 special salt effect  263 specific surface adhesion  474 specific viscosity  82, 83 specific volume  122 spherulites  114, 115 spin coating  332, 559 spinning  466, 526  - air gap spinning  469  - dry spinning  468  - electrospinning  470  - melt spinning  467-468  - stretching  470  - wet spinning  469-470 spinning-disc reactor (sdr)  556-558 spinodal  31  spiro orthocarbonate  326 stabilization  497 stabilizers  160 starch  544 state of polarization  59 stationary state  352 statistical copolymer  350 statistical copolymerization  356 statistical copolymerization of styrene   with acrylonitrile  354 statistical copolymers  14, 148 staudinger, hermann  2 staudinger index  83, 85, 89 stearic acid  512 step-growth polymerization  165-167 step-growth reactions  5 stereochemistry  13, 302 stereo control of polyinsertion  301 stereoisomerism  11-13  - tacticity  11-13 stereoisomers  13 stereoregularity  299 stereoselective metallocene  300 stereoselectivity  308 stereospecific polymerization  299 steric stabilization  497 steric stabilizing  498-500 stirred tank reactor  557 stoichiometry  166 storage modulus  99-101 stress relaxation  134 structural elucidation of  copolymers  379-380  - by compatibility  379  - by film transparency  379  - by gel permeation   chromatography  379   - by 1h and 13c nmr  spectroscopy  379  - by morphology  379  - by solubility  379  - by viscosity  379 styrene-acrylonitrile copolymers   (san)  395  styrene-butadiene rubber (sbr)  486 styrene dianion  266 styrene radical anion  266 substrates for catalysts  555 sulfonium ion  332 sulfonium salt  250 super-absorbents  509-511 super glue  265 superplasticizers  501 supports for ziegler catalysts     307-308  surface functionalization  507-508 surfactants  430 suspension polymerization  428-430     584  index  suspension process  384 suzuki coupling  562 switch board model  113 syndiotactic  109, 151 syndiotactic polypropylene  (st-pp)  13, 304-305  t  tacticity  106, 112, 122, 124, 125, 388 technically important  copolymers  378  t-elastomer  478 telechelics  157, 196, 257, 258, 264,   266, 369-370  tempo  237 tenacity  120 tensile strengths  3, 148, 480 terephthalic acid dimethyl ester  187 terephthaloyl dichloride  189 terminal segments  9 termination  - in cationic polymerization  254  - chain transfer  297-299  - with impurities  254  - with phosphine  334  - with water  254 tetrahydrofuran  246 texture  522 thermal brittleness  471 thermal conductivity  464 thermal insulation  540 thermal polymerization of   styrene  210  thermodynamic parameters  343 thermograph  521 thermoplastic elastomers (tpe)     147, 487-488 thermoplastics  144 thermoplastic vulcanizates (tpv)  487 thermotropic  516, 517 \u03b8-conditions  22, 36 \u03b8-solvent  26 \u03b8-state  35 \u03b8-temperature  26 thickeners  508-509, 545 thiirane  265 time-average intensity  59  time of flight  79 time-temperature superposition   principle  100 tires  404, 405, 424 tissue engineering  555 titanium tetrachloride  295 top-down strategy  570 toughness  143 trans conformation  13 transesterification  188 transfer in cationic   polymerization  254  transfer reaction  207 transition metal  294 1,3,5-triaminotriazene  201 triisocyanates  181 trioxane  246 tripno  238 trommsdorff effect  427 tungsten  312  u-elastomer  478 ultimate elongation  480-481 undisturbed dimension  26 uniaxial stress  94 upper critical solution temperature   (ucst)  36  urea resin  200-201 uv-  44 uv spectroscopy  218, 354 uv-stabilizers  160, 423-424  u  v  valence bond model (vbm)  21 van der waals forces  144 van-der-waals interactions  474 vapor deposition  559 vapor pressure  45 vertical polarization  61 vinyl cyclopropane  324 vinyl ether  257 virgin  537 virial coefficients  50, 67, 68 virial equation  49  viscoelastic  134-136, 138, 143 viscoelasticity  121, 132 viscosity average molar mass  85, 86 volume fractions  28, 29, 83 vulcanization  157, 405, 413-414, 485 vulcanized  478  w  wash liquor  503 wastewater treatment  505 wavelength  62 weight average molar mass  41, 68 weight degree of polymerization  231 weight fraction  173 welding processes  - friction welding  474  - hot-gas welding  473  - hot plate welding  473  - radiation welding  473  - transmission welding  473, 474  - vibration welding  474 white biotechnology  542 white genetic engineering  548 wire sheathing  444 wormlike-chain-model  24  x-ray diffraction  522-523 x-ray spectroscopy  94  yield point  143 young\u2019s modulus  95, 99, 142, 143,   147, 481  x  y  z  ziegler catalyst  294-296 ziegler, karl  294 zimm equation  73, 74 zimm plot  75, 76 zirconium  300 zirconocene  305 zwitterionic monomers  494"]
