Repository: JonathanOnorato/ChemLP

# ChemLP
A Chemistry Natural Language Processing Tool

File: Bowman/textbook_files/Principles_of_Polymer_Chemistry_by_Ravve.json (part 30 of 49)
alkali metal-Al(C2H5)3 catalysts or alkali metal alkyl-Al(C2H5)3 catalysts [55]. The polymerizations require relatively long times.  Nylon 6 is obtained via ring opening polymerization of caprolactam:  n  O  H  N  This polymer developed over the years into an important commercial material. As a result, many preparatory routes were developed for the starting material and the polymerization reaction was studied thoroughly.  The most common starting materials for preparations of caprolactam are phenol, cyclohexane, and toluene. Some caprolactam is also made from aniline. In these synthetic processes, the key material is cyclohexanone oxime. The route based on phenol can be shown as follows:  [H]  OH  [O]  OH  O  H2NOH  NOH  Beckmann rearrangement  250 oC H2SO4  O  H  N  O  O  O  H  N  n  n  N  H  \f7.3 Polyamides  433  A by-product of the above reaction is ammonium sulfate. To avoid the necessity of disposing of ammonium sulfate, many caprolactam producers sought other routes to the oxime. One approach is to form it directly by reacting cyclohexanone with ammonia and hydrogen peroxide in the presence of tungstic acid catalyst [56]:  O + NH3  H3PW2O40  8H20  NOH + H2O  The reaction is conducted in water and the product oxime is extracted with an organic solvent. Another process is based on photo-nitrosyl chlorination. Here cyclohexane is converted in one step to cyclohexanone oxime hydrochloride [57]:  hu  NOCl  NO + Cl  + Cl  + NO  + HCl  NOH + HCl  Another process uses ketene to form cyclohexene acetate [58]:  O  O  O  O  HNO3  H2O  O2N  [H]  COOH  Among some more recent developments is a one-step synthesis of caprolactam from  cyclohexanol [59]:  2  OH  LiCl  Ca(SCN)2 90-100 oC  O  +  N  H  There are other processes for caprolactam syntheses as well; however, a thorough discussion of  this subject belongs in books dedicated to the subject.  The mechanism of the reaction of ring opening polymerization of lactams is discussed in Chap. 5. Several important side reactions accompany this polymerization. One is formation of cyclic oligomers [58]. The cyclic oligomers, soluble in water and alcohol mixtures, range in size from cyclic dimers to cyclic nonamers [60\u201362]. Formation of these compounds may be governed by equilibrium [63]. The polyamide will also thermally oxidize upon prolonged exposure to heat and air. Another important side reaction is decarboxylation that occurs at high temperatures. This  NO2  O  O  H  N  O  \f434  7 Step-Growth Polymerization and Step-Growth Polymers  is a result of interaction of a carboxyl group with a molecule of caprolactam or with an amide group [58]:  COOH  5  O  N  N  H  O  H  O  OH  +  O  4  O  N  O  O  N  N  + CO2  Polymerizations of caprolactam should be conducted in inert atmospheres to prevent oxidative decompositions. These can result in formations of carbon monoxide, carbon dioxide, acetaldehyde, formaldehyde, and methanol. Caprolactam can even oxidize in air at temperatures between 70 and 100(cid:6)C [64], according to the following scheme:  O  [O]  N  H  O  H  O  -H2O  N  O  H  O  N  O  H  COOH  COOH  Much of nylon 6 is used in producing \ufb01bers. Polycaprolactam prepared by water catalyzed polymerizations is best suited for this purpose. It can also be used in molding, though anionically polymerized caprolactam can be used as well [65]. The polymerizations are carried out both in batch and in continuous processes. Often tubular \ufb02ow reactors are employed.  A typical polymerization reaction is carried out as follows. Caprolactam, water (5\u201310% by weight of monomer), and acetic acid (about 0.1%) are fed into the reactor under nitrogen atmosphere. The reaction mixture is heated to about 250(cid:6)C for 12 h. Internal pressure is maintained at 15 atmospheres by venting off steam. The product of polymerization is extruded as a ribbon, quenched, and chopped into chips. It consists of about 90% polymer and about 10% low molecular weight compounds and monomer. The polymer is puri\ufb01ed by either water leaching at 85(cid:6)C or by vacuum extraction of the undesirable by-products at 180(cid:6)C.  Castings of nylon 6 are commonly formed in situ in molds. Here the preparation of the polymer by anionic mechanism is preferred. The catalyst systems consist of 0.1\u20131.0 mole percent of acetyl caprolactam and 0.15\u20130.5 mole percent sodium caprolactam. The reaction temperature is kept between 140 and 180(cid:6)C. An exotherm can raise it as much as 50(cid:6)C as the polymerization proceeds.  Nylon 7 and nylon 9 are part of a process developed in Russia to form polyamides for use in \ufb01bers. The process starts with telomerization of ethylene [66]. A free-radical polymerization of ethylene is conducted in the presence of chlorine compounds that act as chain-transferring agents. The reaction is  \f7.3 Polyamides  435  Table 7.3 Compositions of telomers X  Fraction (%)  1 2 3 4 >4 From Nesmeyanov and Reundlina [66], by permission of Tetrahedral Letters, Elsevier Science, Ltd  5 44 28 15 8  carried out at 120\u2013200(cid:6)C temperature and 400\u2013600 atmospheres pressure. The preferred chain- transferring agents for this reaction are CCl4 and COCl2 [66]:  + R  R  CH2  CCl4  R  CH2Cl + CCl3  CCl3 +  Cl Cl Cl  CH2  x-1  CCl4  Cl Cl Cl  Cl  4  The resultant chloro alkanes are then hydrolyzed with sulfuric acid:  After hydrolyses, the products are treated with ammonia:  Cl Cl Cl  O  HO  Cl  x  Cl  x  H2SO4 H2O  O  HO  Cl  x  NH3  O  O  NH3  x  The amino acid is condensed to a lactam and subsequently polymerized. Table 7.3 shows the composition of the telomers in the above free-radical polymerization [66]. As seen from the table, the economics of producing nylon 7 by this process is not as favorable as one may wish. An advantage, however, to producing nylon 7 is that the polymer contains little monomer and can be spun without washing or extraction, as is required with nylon 6.  An early synthesis of nylon 8 used cyclooctatetraene that was formed from acetylene and then  converted to nylon 8 as follows:  4  [H]  [O]  O  weak base  O  NOH  Beckmann  rearrangement  H2SO4  O  N  H  etc.  \f436  7 Step-Growth Polymerization and Step-Growth Polymers  The acetylene was later replaced by butadiene for economic reasons. Butadiene is cyclodimerized, then  hydrogenated to cyclooctane, and the oxime is prepared directly from cyclooctane by photonitrosation:  NOCl  h\u03bd  NOH HCl  Beckmann rearrangement  7  O  N  H  etc.  Nylon 9 or poly(o-pelargonamide)  is produced in Russia together with nylon 7, poly (aminoenanthic acid) as described above. In the U.S., Kohlhase et al. [67] developed a route to nylon 9 via ozonolysis of unsaturated fatty acids like those that can be obtained from soybean oil. The glycerol fatty acid esters of oleic, linoleic, and linolenic acids are transesteri\ufb01ed with methanol to form methyl esters. The esters are then cleaved via ozonolysis to yield methylazelaldehyde and by- products that are removed. The puri\ufb01ed product is reacted with ammonia and then reduced over Raney nickel to yield a methyl ester of the amino acid:  H2N  OCH3  O  After hydrolysis and puri\ufb01cation, the free amino acid is converted to high molecular weight polymers [68]. To date, nylon 9 has not been commercialized in the U.S., though the polymer has a high melting point of 209(cid:6)C and is more \ufb02exible than nylon 6. It is also lower in water absorption. Nylon 11 was originally synthesized in France. The monomer, o-amino-undecanoic acid, is obtained from methyl ricinoleate that comes from castor oil. Methyl ricinoleate is \ufb01rst cleaved thermally to heptaldehyde and methyl undecylenate:  OH  5  OCH3  \u2206  7  O  C6H13  H  +  OCH3  8  O  The ester is then hydrolyzed and converted to an amino acid:  O  8  OCH3  Br  counter  Markovnikov  addition  H2O  O  OH  10  OH  H3N  HBr  peroxide  O  O  10  NH3  O  O  8  Polycondensation is conducted in the melt under nitrogen at 215(cid:6)C for several hours. The polymer is transparent in its natural form. It has high-impact resistance, low moisture absorption, and good low temperature \ufb02exibility. It is also manufactured in the U.S.  Nylon 12 is produced in U.S., Japan, and Europe with the original development coming from Europe. All current manufacturing processes of this polyamide, formed by ring opening polymeriza- tion of lauryl lactam, are based on cyclododecatriene. This ring compound can be obtained by  \f7.3 Polyamides  437  Table 7.4 Approximate melting points of polyamides Nylon 3 4 5 6 7 8 9 10 11 12 13 From various literature sources  Repeat unit \u2013(CH2)2\u2013CO\u2013NH\u2013 \u2013(CH2)3\u2013CO\u2013NH\u2013 \u2013(CH2)4\u2013CO\u2013NH\u2013 \u2013(CH2)5\u2013CO\u2013NH\u2013 \u2013(CH2)6\u2013CO\u2013NH\u2013 \u2013(CH2)7\u2013CO\u2013NH\u2013 \u2013(CH2)8\u2013CO\u2013NH\u2013 \u2013(CH2)9\u2013CO\u2013NH\u2013 \u2013(CH2)10\u2013CO\u2013NH\u2013 \u2013(CH2)11\u2013CO\u2013NH\u2013 \u2013(CH2)12\u2013CO\u2013NH\u2013  MP ((cid:6)C) 320\u2013330 260\u2013265 260 215\u2013220 225\u2013230 195 197\u2013200 173 185\u2013187 180 173  trimerization of butadiene using Ziegler\u2013Natta type catalysts. One patent reports using polyalkyl- titanate and dialkylaluminum monochloride [69]:  3  [H]  The cyclododecatriene is then converted to lauryl lactam by different processes. One of them consists of hydrogenation of the cyclic triene, followed by oxidation to a cyclic ketone, conversion to an oxime, and rearrangement by the Beckmann reaction to the lactam:  [H]  [O]  O  etc.  Another process utilizes photonitrosation:  NOCl h\u03bd  OH  N  Beckmann rearrangement H2SO4  O  N  H  There are still other processes, but they lack industrial importance. Nylon 12, like nylon 11, exhibits  low moisture absorbency, good dimensional stability, and good \ufb02exibility at low temperatures.  Preparations of other nylons were reported from time to time in the literature. For one reason or another, however, they have not developed into industrially important materials. Thus, for instance, for some time now it has been known that nylon 13 can be prepared from erucic acid that is found in crambe and rapeseed oils. The polymer is supposed to be quite similar to nylon 11, though lower melting.  The melting points of the nylons describe above are summarized in Table 7.4.  \f438  7 Step-Growth Polymerization and Step-Growth Polymers  Nylon 6,6 is a condensation product of hexamethylene diamine and adipic acid. This polyamide was originally synthesized in 1935 and \ufb01rst produced commercially in 1938. It is still one of the major commercial nylons produced today. Because high molecular weight is required for such polymers to possess good physical properties, it is necessary to follow exact stoichiometry of the reactants in the condensation. To achieve that, the practice is to initially form a \u201cnylon salt,\u201d prior to the polymeriza- tion. To do this, equimolar quantities of adipic acid and hexamethylene diamine are combined in aqueous environment to form solutions of the salt. The end point is controlled electrochemically. An alternate procedure is to combine the diacid with the diamine in boiling methanol. A 1:1 adduct precipitates out, is \ufb01ltered off, and dissolved in water.  n  H2N  NH2  6  +  n  HOOC  COOH  4  n  OOC H3N  COO 6 NH3 4  it  A 60\u201375% solution of the salt in water is then fed into a reaction kettle. In a typical batch is desired to limit molecular weight process, some acetic acid may also be added if (10,000\u201315,000). The temperature in the reaction kettle is raised to 220(cid:6)C, and due to water and steam in the reactor, internal pressure of about 20 atmospheres develops. After 1\u20132 h, the temperature is raised to 270\u2013280(cid:6)C. Some steam is bled off to maintain internal pressure at 20 atmospheres. The temperature is maintained and the bleeding out of the steam is continued for 2 h. During that period, the internal pressure is gradually reduced to atmospheric. In some processes, vacuum is applied at this point to the reaction kettle if high molecular weight products are desired. When the reaction is complete, the molten polymer is ejected from the kettle by applying pressure with nitrogen or carbon dioxide.  In one continuous process, the desired conditions are maintained while the reaction mixture moves through various zones of the reactor. Tubular reactors are also often employed in continuous polymerizations.  Nylon 6.10 is prepared by the same procedure as nylon 6,6 from a salt of hexamethylene diamine and sebacic acid, while nylon 6,9 is prepared from a salt of hexamethylene diamine and azelaic acid. The melting points of various nylons that are formed from diamines and dicarboxylic acids are  One commercial polyamide is prepared by condensation of a cycloaliphatic diamine with a twelve  carbon dicarboxylic acid. The diamine, bis(p-aminocyclohexyl)methane, is prepared from aniline:  presented in Table 7.5.  NH2  2  +  O  H2N  NH2  [H]  Ru catalyst  H2N  NH2  \f7.3 Polyamides  439  Melting point ((cid:6)C)  Table 7.5 Melting points of nylons  Nylon 4,6 4,7 4,9 4,10 5,10 6,6 6,9 6,10 6,12 8,6  Repeat unit \u2013NH\u2013(CH2)4\u2013NH\u2013CO\u2013(CH2)4\u2013CO\u2013 \u2013NH\u2013(CH2)4\u2013NH\u2013CO\u2013(CH2)5\u2013CO\u2013 \u2013NH\u2013(CH2)4\u2013NH\u2013CO\u2013(CH2)7\u2013CO\u2013 \u2013NH\u2013(CH2)4\u2013NH\u2013CO\u2013(CH2)8\u2013CO\u2013 \u2013NH\u2013(CH2)5\u2013NH\u2013CO\u2013(CH2)8\u2013CO\u2013 \u2013NH\u2013(CH2)6\u2013NH\u2013CO\u2013(CH2)4\u2013CO\u2013 \u2013NH\u2013(CH2)6\u2013NH\u2013CO\u2013(CH2)7\u2013CO\u2013 \u2013NH\u2013(CH2)6\u2013NH\u2013CO\u2013(CH2)8\u2013CO\u2013 \u2013NH\u2013(CH2)6\u2013NH\u2013CO\u2013(CH2)10\u2013CO\u2013 \u2013NH\u2013(CH2)8\u2013NH\u2013CO\u2013(CH2)4\u2013CO\u2013 \u2013NH\u2013(CH2)8\u2013NH\u2013CO\u2013(CH2)8\u2013CO\u2013 \u2013NH\u2013(CH2)9\u2013NH\u2013CO\u2013(CH2)4\u2013CO\u2013 \u2013NH\u2013(CH2)9\u2013NH\u2013CO\u2013(CH2)8\u2013CO\u2013 \u2013NH\u2013(CH2)10\u2013NH\u2013CO\u2013(CH2)4\u2013CO\u2013 \u2013NH\u2013(CH2)10\u2013NH\u2013CO\u2013(CH2)8\u2013CO\u2013 \u2013NH\u2013(CH2)11\u2013NH\u2013CO\u2013(CH2)8\u2013CO\u2013 \u2013NH\u2013(CH2)12\u2013NH\u2013CO\u2013(CH2)4\u2013CO\u2013 \u2013NH\u2013(CH2)12\u2013NH\u2013CO\u2013(CH2)8\u2013CO\u2013 \u2013NH\u2013(CH2)13\u2013NH\u2013CO\u2013(CH2)11\u2013CO\u2013  9,6 9,10 10,6 10,10 11,10 12,6 12,10 13,13 From ref [70] and other literature sources  8.10  Salt 204 138 175  129 183  170  153 164 125 159 142 178 153 144 157  Polymer 278 233 223 236 195 250 205 209 212 235 197 204\u2013205 174\u2013176 230 194 168\u2013169 208\u2013210 171\u2013173 174  The diamine is then condensed with dodecanedioic acid, which is obtained from cyclodode-  catriene. The structure of this polyamide is as follows:  H  N  H  N  10  n  O  O  The polymer has a Tm of 280\u2013290(cid:6)C and a Tg of 120(cid:6)C. It exhibits lower moisture pick up than do nylons 6 and 6,6, increased hardness and tensile strength, though lower impact strength. The bulk of this polymer is used in \ufb01ber production. The \ufb01bers, with a trade name of \u201cQuiana,\u201d are claimed to exhibit high luster and a silk like feel.  A number of copolyamides are manufactured commercially to suit various needs. One of them is a polyamide formed by condensation of trimethylhexamethylene diamine with terephthalic acid. The diamine is a mixture of 2,4,4 and 2,2,4 isomers:  H2N  and  H2N  NH2  NH2  \f440  7 Step-Growth Polymerization and Step-Growth Polymers  The mixture of the two isomers is synthesized from isophorone according to the following scheme:  O  O  HO  [H]  O  [O]  O  OH  + HO  O  OH  O  The mixture of the isomers of trimethyl adipic acids is treated with ammonia, converted to amides,  dehydrated to nitriles, and reduced to amines:  Trimethyl adipic acid isomers  NH3  N  [H]  H2N  N  +  N  N  NH2 +  H2N  NH2  This polyamide is prepared somewhat differently. Salts of the diamine isomers with terephthalic acid are only partially polycondensed and the reaction is completed during extrusion [71], because the melt viscosity of the polymer is very high. The product is amorphous and exhibits greater light trasmittancy. It melts at 200(cid:6)C and is sold under the trade name of Trogamid T.  Many commercial nylon copolymers are also formed by melt mixing different nylons. Amide interchange reactions occur at melt conditions. At \ufb01rst block copolymers form, but prolonged heating and stirring results in formation of random copolymers. Nylon copolymers are also best prepared directly from mixed monomers.  Nylon polymers generally exhibit high-impact strength, toughness, good \ufb02exibility, and abrasion resistance. The principal structural differences between many nylons are in the length of the aliphatic segments between the amide linkages. As a result, the differences in properties depend mainly upon the amount of hydrogen bonding that is possible between the functional groups and on the amount of crystallinity. Also, due to high cohesive energy, nylons are soluble in only a few solvent. The melt viscosity of these materials, however, is generally low  In any one series of melting points of polyamides, polymers that contain even numbers of methylene groups between amide linkages fall on a higher curve than those that contain odd ones do [72]. This is due to the crystalline arrangement of the polymeric chains [72, 73]. A zigzag planar con\ufb01guration of polymers with even number of methylene linkages allows only 50% of the functional groups to form hydrogen bonds. This same con\ufb01guration, however, allows polymers with odd numbers of methylene linkages to form 100% hydrogen bonding [72, 73]. Polyamides, like nylon 6,6 or nylon 6,10, arrange themselves in pleated sheets during crystallization and hydrogen bonds form between N\u2013H group of one molecule and the C\u00bcO moieties from a neighboring one.  \f7.3 Polyamides  7.3.2 Fatty Polyamides  441  The fatty polyamides are produced by reacting di- and polyfunctional amines with polybasic acids that result from condensations of unsaturated vegetable oil acids. The most commonly used amines are ethylene diamine and diethylene triamine. The dicarboxylic acids are synthesized by heating mixtures of unsaturated vegetable fatty acids. The starting materials may come from linseed, soybean, or tung (also called China wood) oil. The fatty acids are heated for several hours at 300(cid:6)C. If a catalyst is used, the heating is done at a lower temperature. After condensation, the volatile fractions are removed by vacuum. The residues, called dimer acids, are then condensed with the amines. A formation of one such dimer acid from linoleic acid can be illustrated as follows:  5  COOH  7  isomerized linoleic acid  4  linoleic acid  COOH  7  4  COOH  7  5  5  H  N  4  O  7  N  H  HOOC  O  N  H  7  7  H  N  The polyamide from the above shown dimer acid condensed with a diamine, like ethylene  diamine, can be illustrated as follows:  Two types of fatty polyamides are available commercially, solid and liquid. The solid polymers are mostly linear condensation products of diacids and diamines that range in molecular weights from 2,000 to 15,000. The liquid ones are highly branched, low molecular weights materials produced by condensations of the dimer acids with triamines and even higher polyamines.  7.3.3 Special Reactions for Formation of Polyamides  There are occasional reports in the literature on use of special reactions to form polyamides. One is a synthesis via enamines. In this case, diisocyanates are condensed with cyclopentanone enamines of morpholine or of piperidine [77]:  \f7 Step-Growth Polymerization and Step-Growth Polymers  442  n  O  N  +  n  O  N  N  O  O  N  O  O  N  H  N  H  n  The molecular weights of the polymers decrease when the ring sizes of the ketone components increase. Excess diisocyanate yields branched and cross-linked polymers. The enamine units in the polymers can be hydrolyzed with formic acid to the corresponding ketones [77].  A similar  reaction was reported from aromatic isocyanates and imidazoles, where 1,4 tetramethylene-N,N0-di imidazoles were reacted with aromatic polyisocyanates to form thermoset polyamides [45]:  N  N  N  N  4  + Ar(NCO)x  Ar  N  H  N  O  N  N  H  N  Ar  N  4  O  Another route to polyamides is via the Ritter reaction [78]:  O  O  H2SO4 HCOOH  +  N  R  N  O  O  H  N  H  N  R  O  O  n  When aromatic di nitriles are used, high melting polymers with good thermal stability form [78]. Direct polycondensation of various dicarboxylic acids with diamines is possible [81] under mild conditions by using a catalytic system of an enol phosphite in the presence of imidazole. One such enol phosphite is diethyl,1-methyl-3-oxo-1-butenyl phosphite. Polymers with inherent viscosities of 1\u20130.25 form. Among the organic bases, imidazole is most effective [84]. The reaction is applicable to both aliphatic and aromatic dicarboxylic acids and diamines.  \f7.3 Polyamides  Direct polycondensation of a diamine with dicarboxylic acid was carried out in supercritical  carbon dioxide in preparation of nylon 4,6 [84].  H2N  + HOOC  NH2  COOH  This nylon was reported to melt at 210(cid:6)C.  H  N  O  N  H  443  n  O  7.3.4 Aromatic Polyamides  In this section are discussed not only wholly aromatic polyamides, but also some mixed polyamides prepared from aromatic diacids and aliphatic diamines or vice versa. One such material was already described in Sect. 7.3.2. Another one, called Nylon 6T, is formed by interfacial polymerization of terephthaloyl chloride and hexamethylene diamine:  The polymer has good heat stability and the strength is unaffected by heating up to 185(cid:6)C for 5 h. The polyamide melts at 370(cid:6)C. When hexamethylene diamine is replaced with tetramethylene diamine, the melting point rises to 430(cid:6)C. The condensation product from isophthalic acid and tetramethylene diamine melts at 250(cid:6)C.  Fully aromatic polyamides form from reactions of aromatic diacid chlorides and aromatic  diamines [79, 80]. An example is formation of poly(m-phenylene diamine isophthalamide):  O  N  H  H  N  O  O  N  H  N  H  n  n  O  The polymer can be prepared in dimethylacetamide from isophthaloyl chloride and m-phenylene  diamine in the presence of an acid scavenger at room temperature:  O  O  Cl  Cl  H2N +  NH2  polymer  \f444  7 Step-Growth Polymerization and Step-Growth Polymers  Because the polymer is soluble in dimethylacetamide containing 5% LiCl, \ufb01bers can be spun directly from solution. This polyamide melts at 371(cid:6)C with degradation. It is \ufb01re-resistant. The \ufb01bers are sold under a trade name of Nomex.  Such aromatic polyamides with regular structure were reported to possess better \ufb02exibility and higher temperature resistance [74, 75]. Preparations of ordered copolyamides were described as follows: N,N-m-phenylene-bis(m-aminobenzamide) formed \ufb01rst and then reacted with isophthaloyl chloride by interfacial condensation techniques to yield a product that melts at about 410(cid:6)C:  is  O  O  O  O  H2N  NH2  Cl  Cl  N  H  H  N  N  H  O  +  O  H  N  N  H  N  H  O  n  O  The above condensation, carried out with terephthaloyl chloride, yields a polymer that melts at 450(cid:6)C. Preparations of many other wholly aromatic polyamides from aromatic diacid chlorides and aromatic diamines were reported in the literature [79, 80]. In addition, several polymers are manufactured from both fully and partially substituted (para) structures. They carry the trade name of HT4.  As described in the previous section, direct polycondensation of various nylon salts is possible under mild conditions in the presence of polyphosphates and organic bases [84]. This reaction, useful in forming aromatic polyamides, takes place also in the presence of thionyl chloride [84]:  O  O  Cl  O  H2N  +  Cl  O  NH2  SOCl  N  H  N  H  n  Metal salts, like lithium chloride, signi\ufb01cantly enhance reactions of carboxylic acids with amines promoted by triphenyl phosphite [82]. This allows direct polycondensation of dicarboxylic acids with diamines and self-condensation of p-aminobenzoic acid [82]. The presence of a solvent markedly enhances the reaction with the best results being obtained in N-methylpyrrolidone. High molecular weight polyamides form. Mixed solvents, like pyridine and N-methylpyrrolidone, can be used to form polyisophthalamides [82]. This combination of solvents, however, yields only low molecular weight polyterephthalamides. On the other hand, when the reaction is carried out in the presence of  \f7.3 Polyamides  445  polymeric matrices of poly(ethylene oxide) or poly(4-vinylpyridine), high molecular weight polyterephthalamides form [82]:  HO  O  NH2  n  +  n  O  OH  NH2  O  O  P  N-methyl  pyrrolidone  LiCl  poly(N-vinylpyridine)  3  H  N  +  n  OH  OH  +  O  P  2  H  N  O  O  H  N  The Heck reaction was extended to carbonylation of aromatic dibromides with aromatic diamines in the presence of carbon monoxide [112]. High molecular weight aromatic polyamides form with the help of palladium catalysis:  H2N  O  NH2  Br  Br  +  H  N  O  + 2CO  Pd cat.  -HBr  n  O  The polymerization reaction takes place in a homogeneous dimethylacetamide solution, with cata- lytic amounts of PdCl2(PPh3)2 and an HBr scavenger. The carbonylation polycondensation proceeds rapidly at 115(cid:6)C and is almost complete in 1.5 h [112]. This reaction was also used to prepare many aromatic-aliphatic polyamides from corresponding aliphatic diamines with aromatic dibromides.  Palladium is a relatively high-priced catalyst and it would be preferable if a lower-priced nickel catalyst could be used instead. All attempts, however, to form polymers by nickel-catalyzed carbon- ylation polycondensations of aromatic diamines with aromatic dibromides failed to yield high molecular weight materials [112].  Trimethylsilyl-substituted amines undergo a variety of reactions with electrophiles [113]. This reaction was extended recently to preparations of high molecular weight aromatic polyamides by low temperature solution polycondensation. N-trimethylsilylated aromatic diamines were condensed with aromatic diacid chlorides [114] at (cid:1)10(cid:6)C in an amide solvent:  H  N  H  N  O  O  S  Ar  Si  +  Cl  Ar  Cl  -(CH3)3SiCl  H  N  H  N  Ar  Ar  n  O  O  \f446  7 Step-Growth Polymerization and Step-Growth Polymers  Preparations of poly-p-phenyleneterephthalamide by polycondensations with N-silylated diamine proceed more rapidly than with the parent diamine [113]. In addition, the products have higher molecular weights than similar commercial materials made from the parent diamine and sold under the trade name of Kevlar.  Silylated diamines can also condense with diphenyl esters of aromatic dicarboxylic acids [114]:  H  N  n  Si  H  N  Si  n  +  O  O  O  O  O  H  N  -PhOSi(CH3)3 100 oC  H  N  O  n  O  O  The product, above shown aromatic polyamide, was reported to be of suf\ufb01ciently high molecular  weight and to be a useful material [113].  An example of a specialty aromatic polyamides is a \ufb02uorinated polyamide. It was prepared in an  attempt to form a polymer with superior heat stability and resistance to hydrolytic attacks [76]:  F  F  O  O  F  F  H  N  n  O  Mitsuru et al. [113] reported a direct synthesis of Nomex, an aromatic polyamide, mentioned  above, by a solid state polycondensation:  H2N  NH2  \u2206  COOH +  O  O  N  H  H  N  n  The reactions were carried out at the melting state of the reactants, at \ufb01rst at 360(cid:6)C and after  oligomerization at 260(cid:6)C for 1 h.  \f7.4 Aromatic Polyamide-Imides and Aromatic Polyester-Imides  447  7.4 Aromatic Polyamide-Imides and Aromatic Polyester-Imides  The aromatic polyamide-imides are related to the aromatic polyamides described in the previous section. Aliphatic materials of this type were reported originally in 1947. They were formed by reacting tricarboxylic acids with diamines [83]:  O  OH  O  O  n  HO  OH  +  R  n  H2N  NH2  O  OH  O  O  R  H2N  N  H  R n  NH2  \u2206  N  H  O  R  H2N  N  H  N  O  O  NH2  R  n  The aliphatic polyamide-imides prepared to date don\u2019t have desirable properties. When aromatic diacids are employed, however, the products exhibit good heat stability and toughness. This led to a development of a number of useful materials.  Three general methods are employed to form aromatic polyamide-imides [88]. The \ufb01rst one consists of an initial reaction of a mole of a diacid chloride with two moles of a diamine. The product is then reacted with a dianhydride and after that condensed to an imide:  NH2  NH2  +  Cl  Cl  O  O  2  O  O  O  H  N  H  N  interfacial  H2N  polycondensation  O  O  H  N  NH2  H  N  O  O  O  H  N  H  N  H  N  O  O  H  N  O  O  O  O  O  HOOC H  N  O  COOH  n  O  O  O  n O  + H2O  In the second method, a dianhydride is prereacted with an excess of a diamine. The product is then  reacted with a diacid chloride by interfacial polymerization technique.  \f448  7 Step-Growth Polymerization and Step-Growth Polymers  In the third method, an anhydride, like, for instance, trimellitic anhydride, is condensed with a diamine to form a preliminary condensate. An acetylated diamine can be used in this initial condensation [85]:  O  O  R  N  H  N  H  HOOC  +  2  O  O  R  N  H  N  H  O  O  O  O  O  O  O  O  O  125-325 oC  + 2CH3COOH  This is followed by a reaction with the same or a different diamine:  O  O  n  O  O  O  R  N  H  N  H  O  O  N  +  n  O  O  O  O  O  R  N  H  N  H  The same techniques are applied to preparations of polyester-imides. A diester can be formed \ufb01rst  from trimellitic anhydride:  n  The product is then condensed with a diamine to form a polyester-imide:  O  O  O  O  O  N  O  O  O  O  O  O  O  O  NH2  NH2 O  N  O  O  O  O  O  N  n  O  \f7.4 Aromatic Polyamide-Imides and Aromatic Polyester-Imides  449  Several polyamide-imides are available commercially. Two are based on trimellitic anhydride and methylene dianiline. They are, however, prepared by two different processes. In the \ufb01rst one, the polymer is formed from the anhydride and a diamine:  NH2  N  H  H  N  n  n  O  HO  HOOC  n  O  O  O  O  O  O  O  O  O  +  H2N  O  N  H COOH  N  O  O  N  O  O  In the second one, trimellitic anhydride is reacted with a diisocyanate:  +  n  O  N  N  O  +  n  CO2  N  H  n  Another polyamide-imide is formed through a reaction of trimellitic anhydride, isophthalic acid,  and diisocyanate. It has the following structure:  H  N  O  O  N  H  N  H  O  O  N  O  n  Most polyamide-imides are not as heat-resistant as are the polyimides discussed in the next section. They are, however, easier to process. The polyester-imides might be considered as \u201cupgraded\u201d polyesters, though properties vary, depending upon chemical structure [86].  \f450  7 Step-Growth Polymerization and Step-Growth Polymers  7.5 Polyimides  It is interesting that formation of a linear aromatic polyimide was observed as early as 1908 when a polyimide was formed by heating 4-aminophthalic anhydride:  n  H2N  O  O  O  N  O  O  n  Formation of polymers, however, was at the time considered undesirable, so the material was not pursued [87]. It was learned since that an imide link is more thermally stable than an amide one and that polyimides can be very useful materials. Many polyimides were developed since. Aromatic structures in the polymeric backbone raise the melting temperatures and yield stiffer and tougher materials. Most sought-after polyimides, therefore, are products from aromatic tetra acids (or dianhydrides) and aromatic diamines.  Many commercial preparations of aromatic polyimides include a preliminary step of forming  polyamic acids \ufb01rst [88]:  O  O  n  O  R  O  + H2N  R'  NH2  O  O  or was cast as a \ufb01lm:  O  O  HO  R  O  O  OH  N  H  H  N  R'  n  O  O  HO  R  O  O  OH  N  H  H  N  R'  n  O  O  O  O  N  R  N R'  n  This is followed by imidation, often after the polymer has been applied to a substrate as a coating  The polyamic acids are usually prepared in solution. Suitable solvents are N,N-dimethyl- formamide, dimethyl sulfoxide, and n-methyl-2-pyrrolidone. The reactions require anhydrous like 50(cid:6)C (or lower). Some, however, need high conditions at relatively low temperatures, temperatures, as high as 175(cid:6)C [88]. The two reagents are combined in solution. The order of addition and reagent purity can in\ufb02uence the molecular weight of the products that may range from 13,000 to 55,000 [88]. Some imidation accompanies the \ufb01rst step. It is desirable that during polyamic acid formation, the degree of imidation does not exceed 50%.  The step of conversion of polyamic acids to polyimides can take place at about 300(cid:6)C in thin \ufb01lms.  With cyclizing agents, however, it can take place at much lower temperatures [88].  Lozano et al. reported on an improved method for forming high molecular weight polyimides [88]. They used in situ sililation of the diamines to carry out the reaction. Trimethylchlorosilane is added to the diamine solution prior to the addition of the electrophilic monomer.  Commercially, the most commonly used aromatic dianhydrides are pyromellitic dianhydride and benzophenone tetracarboxylic dianhydride. The common amines in industrial practices are  \f7.5 Polyimides  451  meta-phenylene diamine, methylene dianiline, and oxy-dianiline. A typical polyimide preparation can be shown as follows:  n  O  O  O  O  O  O  O  O  H  N  OH  O  O  HO  O  +  n  H2N  O  2  H  N  n  polyamic acid  O  O  N  N  O  O  O  n  The above shown polymer melts above 600(cid:6)C and is heat stable up to 500(cid:6)C in an inert atmosphere. It is sold under the trade name of Kapton. A different polyether-imide sells under the trade name of Ultem.  Another route to polyimides is through reactions of diisocyanates with dianhydrides [89, 90]:  n  O  O  O  O  O  O  O  +  N  n  O  O  O  N  O  O  N  O  O  O  n  O  O  N  O  N  O  N  O  n  The reaction is kept between 120 and 200(cid:6)C [91]. In place of isocyanates, it is also possible to use  aldimines or ketimines, as well as silylated diamines.  \f452  n  O  O  O  n  O  O  O  O  O  O  O  O  O  +  R n R'  R  R  N  N  R'  +  n  Si  Si  R  N  N  Si  Si  7 Step-Growth Polymerization and Step-Growth Polymers  N  R  n  O  O  O  O  O  N  R  n  O  O  N  O  O  N  +  R  n R'  +  2n  O  Si  Si  When silylated diamines are used, trimethylsilyl esters of polyamic acids are formed \ufb01rst and then desilylated with methanol. Due to increased solubility of silylated aromatic amines, the initial condensations and formations of polyamic acid trimethylsilyl esters can be done in various solvents, yielding high molecular weight polymers. The highest molecular weights are obtained in dimethyla- cetamide at 50(cid:6)C. Other solvents like tetrahydrofuran and chloroform can be used as well, though they appear to yield slightly lower molecular weight products [91].  The \ufb01lms of the silylated precursors of polyamic acid convert directly by heat treatment to yellow, transparent, and tough \ufb01lms of aromatic polyimides with the elimination of trimethylsilanol [91]. Other preparations of polyimides include the use of di-half esters of tetracarboxylic acids [92]:  HO  HO  O  n  O  O  O  OH  OH  +  R  n  H2N  NH2  O  O  N  O  O  N  R  n  + 2n H2O + 2n ROH  Polyimides can also be prepared by reactions of diimides with dihalides [93]:  H  N  O  O  O  O  N  H  +  Cl  Cl  O  O  N  O  N  O  n  \f7.5 Polyimides  453  Reactions of bis maleimides with compounds containing active hydrogens can also lead to  formations of polyimides [94]:  n  N  N  N  N  n  +  O  O  N  R  N  O  O  O  O  N  R  N  O  O  n  Also, unsaturated diimides can be reacted with sulfur halides to form polyimides [95]:  n  N  Ar  N  O  O  O  O  SxCl2  O  O  O  O  N  Ar N  Sx  Cl  n                  where x = 1 or 2  N  N  N  N  Cl  Diepoxides can add to pyromelitimide in the presence of a base to form polyimides with pendant  hydroxyl groups [96]:  n  H  N  O  O  O  O  N  O  O  O  n  O  N  H  +  O  O  N  O  O  O  OH  OH  O  n  Tertiary amines and quaternary ammonium halides catalyze this reaction. Acetylation of the pendant hydroxyl groups of the product yields polymers that are soluble in solvents like dioxane and dimethylformamide.  \f454  7 Step-Growth Polymerization and Step-Growth Polymers  Pyromelitimide can also add to double bonds to form polyimides [97]:  Hn  N  O  O  O  O  N  N  H  +  n  base  O  S  O  O  S  O  n  O  O  N  O  O  h\u03bd  Polyimides also form by photo additions of aliphatic or aromatic bis maleimides to benzene [98]. The reactions involve 2 + 2 cycloadditions that yield homoannular diene intermediates. Diels\u2013Alder additions follow and result in formations of the polymers:  +  N  R N  O  O  O  O  O  O  N  N  R  O  O  n  N  R N  O  O  O  O  + Head-to-head and tail-to-tail structire  Diels\u2013Alder reactions yield other polyimides, as, for instance, the following [99]:  N  O  O  O  O  N  +  O  O  O  O  O  N  O  O  N  O  n  \f7.5 Polyimides  455  Also, N,N-bis(ethoxycarbonyl) pyromelitimide condenses with diamines to yield polyimides [100]:  O  N  N  O  C2H5  C2H5  +  H2N  NH2  O  O  O  N  O  O  O  O  O  O  O  O  H  N  N  H  C2H5  O  O  O  O  n  O  +  2n  C2H5  n  O  NH2  The \ufb01rst step in the above preparation takes place in solution. After casting a \ufb01lm, the second step takes place at 240(cid:6)C under vacuum. Interesting polyimides also form from reactions of 2,20,6,60- biphenyltetracarboxylic acid anhydride [101] with aromatic diamines, like 4,40-diaminodiphenyl ether:  O  O  O  O  C2H5  O  N  O  H  N  N  H  O  O  O  O  O  O  N  O  O  + H2N  O  NH2  O  N  O  O  n  As in the previous cases, the polyamic acid forms \ufb01rst in solution at approximately 40(cid:6)C. It is  converted to the polyimide by heating in acetic anhydride at re\ufb02ux for 18 h.  Heterocyclic dianhydrides, like pyrazinetetracarboxylic dianhydride, also react with diamines to  form polyimides [102]. Such polymers are harder to form, however.  Two types of thermoset polyimides are currently prepared commercially. They are based on low molecular weight bis imides such as bis maleimides or bis-5-norbornene-2,3-dicarboximides. Due to unsaturations, the materials cross-link by free-radical mechanism into tight networks. Michael type additions of primary and secondary amines to the bis maleimides are often used to chain-extend them before cross-linking. This reduces the cross-linking density and the brittleness [115]. The materials are designated by the term PMR, for polymerizable monomeric reactants.  Ueda et al. [102] synthesized a polyimide from 3,6-bis-(4-aminophenylenesulfanyl)pyridazine.  NN  S  S  O  O  N  S  S  S  N  O  O  n  The polymer has a high refractive index, high transparency, and is aimed at optical devices.  \f456  7 Step-Growth Polymerization and Step-Growth Polymers  7.6 Polyethers  Polyethers that form by chain-growth polymerizations of carbonyl compounds and by ring opening polymerizations of cyclic ethers and acetals are discussed in Chap. 6. In this section are discussed poly(phenylene oxide)s and phenoxy resins.  7.6.1 Poly(phenylene oxide)s  These polymers are known for good thermal stability and good mechanical properties. Commercially, these aromatic polyethers are prepared by oxidative coupling of phenols [102]. To obtain linear polymers and achieve high molecular weights, 2 and 6 positions of the phenol must be protected by substituents. This causes the aromatic rings to couple in 1,4 positions. When 2,6-dimethylphenol is used, the reaction takes place at room temperature. Oxygen is bubbled through a solution of the phenol in the presence of an amine-cuprous salt catalyst:  n  OH  CuCl-pyridine  O2  O  n  Phenols with halogen substituents require higher temperatures. Large substituents can lead to
