Repository: JonathanOnorato/ChemLP

# ChemLP
A Chemistry Natural Language Processing Tool

File: Bowman/textbook_files/Principles_of_Polymer_Chemistry_by_Ravve.json (part 31 of 49)
carbon to carbon coupling instead of carbon to oxygen:  The active catalyst is believed to be a basic cupric salt that forms through oxidation of cuprous  chloride followed by complexation with two molecules of the amine [102]:  O  O  Cl  Cu  OH  NR3  NR3  This is a step-growth polymerization involving phenoxy radicals. The polymer formation can be  illustrated as follows:  Cl  Cu  OH  +  OH  Cl  Cu  O  OH + H2O  NR3  NR3  NR3  NR3  \f7.6 Polyethers  457  Dissociation leads to aryloxy radicals or to two new radicals that couple. Quinone ketals are  formed initially. They dissociate to yield the original aryloxy radicals and then couple [102]:  O  +  O  O  O  O  O  O  O  +  O  Formation of aryloxy radicals as intermediates was established with ESR spectroscopy studies that showed presence of both monomeric and polymeric radicals in the reaction mixture [103]. Coupling occurs by two paths. One of them through rearrangements and the other one through redistribution. In the redistribution process, two aryloxy radicals couple to yield an unstable quinone ketal as shown above [102]. This ketal decomposes rapidly either back into the original aryloxy radicals or into two different aryloxy radicals as follows:  O  O  O  O  O  O  +  O  O  O  O  O  O  O  O  quinnnone ketal  +  O  O  O  O  OH  \f458  7 Step-Growth Polymerization and Step-Growth Polymers  The redistribution process leads to production of polymers from low molecular weight radicals. It appears that this process is unlikely to take place with high molecular weight radicals because there are too many steps involved in the production of monomer radicals. Quinone ketals are the intermediates in the rearrangement. The carbonyl oxygen of a ketal is within bonding distance of the para position of the next succeeding benzene ring [104]. The rearrangement can, therefore, give rise to a new ketal in which the second ring carries the carbonyl oxygen. The carbonyl oxygen \ufb01nally ends up on a terminal unit [104] and is reduced to OH:  O  O  +  O  rearranegement  O  O  H  O  O  O  O  O  O  O  OH  The quinone rearranges to a phenol through enolization. The product is identical to one that is  obtained by direct head to tail coupling of two aryloxy radicals [102].  It is important to realize that both processes, redistribution and rearrangement reactions, can occur within the same polymer molecule. At any point during the rearrangement, there may be dissociation into aryloxy radicals. Also, redistribution does not have to occur by transfer of only a single unit. Rearrangement, followed by dissociation, allows any number of monomer units to be transferred in an essentially single step. 2,6-Diphenylphenol and 2,6-dimethylphenol can copolymerize by oxidative coupling [104]. If the diphenyl derivative is polymerized \ufb01rst and subsequently the dimethyl derivative is added to the reaction mixture, block copolymers form. If, however, the order is reversed or both phenols are polymerized together, a random copolymer results [104].  Poly(phenylene oxide)s can also be formed by oxidative displacement of bromides from 4-bromo- 2,6-dimethylphenol [102, 105]. Compounds, like potassium ferricyanide, lead oxide, or silver oxide, catalyze this reaction:  n  Br  OH  K2FrCNO6  KOH  O  n  Poly(phenylene oxide)s also form through photodecomposition of benzene-1,4-diazooxides [102]:  n  N2  h\u03bd  O  O  n  + N2  Oxidative coupling is the only process used commercially. Although poly(phenylene oxide) is an important commercial material, there was initially a processing problem when the material was \ufb01rst introduced. Currently, a large portion of the polymer is sold as a blend with polystyrene (probably high-impact) to make it more attractive economically and easier to process. The ratios of poly(2,6- dimethylphenylene oxide) to polystyrene range from approximately 1:1 to 1:2 and the materials are sold under the trade name of Noryl. A \ufb01re retardant grade, containing about 5% of an additive, believed to be triphenyl phosphate, is also on the market.  \f7.7 Polyacetals and Polyketals  7.6.2 Phenoxy Polymers  459  These materials are part of the technology of epoxy resins that are discussed in a separate section, further in this chapter. The polymers bridge a gap between thermosetting resins and thermoplastic polymers and are used in both forms commercially [116]. An idealized picture of phenoxy polymers can be shown as follows:  O  O  n  OH  The polymer forms through caustic catalyzed condensations of diphenols with epichlorohydrin. Any diphenol or combination of diphenols can undergo this reaction. In commercial practice, however, mainly 4,4-isopropylidinediphenol, commonly called Bisphenol A, is used.  Theoretically, the phenoxy resins should form in equimolar reactions of epichlorohydrin with the diphenol. There are, however, a number of side reactions that accompany the condensation. To get around them and to obtain high molecular weight polymers, the syntheses are carried out in two steps. In the \ufb01rst one, an excess of epichlorohydrin is used to form diepoxide:  HO  OH  + Cl 2  O  OH  O  O  In the second step, equimolar quantities of the diepoxide are reacted with the diphenol:  O  OH  n  O  O  O  O  O + HO  n  OH  O  O  n  Both reactions are conducted in solution, where methyl ethyl ketone is the choice solvent. The  commercial resins range in molecular weights from 15,000 to 200,000.  7.7 Polyacetals and Polyketals  Polyacetals and polyketals are polyethers that form (1) through condensations of glycols with carbonyl compounds, (2) by exchange reactions of acetals or ketals, and (3) by additions of diols to dialkenes [109]:  O  n  R  R  + HO n  R'  OH  R  R  R'  O  O  n  \f460  7 Step-Growth Polymerization and Step-Growth Polymers  An acid-catalyzed exchange reaction of glycols and acetals yields polyacetals as follows:  n  R  O  O  R  + HO n  R'  OH  O  O  R'  n  + 2nROH  These reactions often lead to cyclic acetals that interfere with the formation of high molecular weight products. Useful polyacetals, however, can be formed from pentaerythritol and acetals of dialdehydes:  HO  n  HO  OH  +  OH  R'O n R'O  O  O  R  OR'  OR'  H  H  R  n  O  n  O  O  O  Acetals generally exhibit poor resistance to hydrolytic attack. Some, however, are much more resistant than others, depending upon the glycol. The following formal was reported to exhibit good hydrolytic stability under both acidic and basic conditions [109]:  Pentaerythritol yields spiro polymers by this reaction. The products offer superior thermal  resistance [114]:  HO  OH  n  HO  OH  +  On  O  O  O  O  O  n  The addition of diols to dialkenes can be illustrated on addition of a glycol to a divinyl ether:  n  O  O  R  +  n  HO  OH  R'  H  R  O  O  O  R'  n  \f7.8 Poly(p-xylylene)s  461  Commercially, large volume acetals are only produced by polymerizations of formaldehyde and by ring opening polymerizations of trioxane. These reactions are discussed in chapters three and four. Two such materials are manufactured in this country. One is a homopolymer of formaldehyde, polyoxymethylene. It is sold under a trade name of Delrin. The material is end-capped to prevent depolymerization by acetylating the terminal hydroxyl groups. The other one, a copolymer of formaldehyde with small quantities of a comonomer, is sold under the trade name of Celcon. Copolymerization accomplishes the same objective as end-capping. It also makes it more resistant to attacks by bases. Polyoxymethylene is highly crystalline. This is due to easy packing of the simple, polar chains. The crystallinity is estimated to be 60\u201377%. Polyoxymethylene is a strong material with good resistance to creep, fatigue, and abrasion.  7.8 Poly(p-xylylene)s  The original preparation of p-xylylene was carried out by vacuum pyrolysis of p-xylene at 900\u2013950(cid:6)C. The intermediate, p-xylylene polymerizes spontaneously upon condensation on cooler surfaces [106]:  n  \u2206  vacuum  n  n  The process was improved by using di-p-xylylene as an intermediate [106]. This dimer converts to a polymer under milder conditions quantitatively. Both methylene bridges cleave to form p-xylylene, which is a reactive intermediate:  600 oC  vacuuma (< 1 mm Hg)  2  CH2  n  CH2  The molecular weights of these polymers were estimated to be as high as 500,000. The total process is sometimes called transport polymerization. Poly(p-xylylene) \ufb01lms are produced commer- cially. Tm of this polymer, which is crystalline, is 400(cid:6)C and it carries the trade name of Perylene. Films of poly(p-xylylene) have only fair thermal stability and are brittle, but exhibit good chemical resistance and are very good electrical insulators. Pyrolysis of xylene in steam at 950(cid:6)C yields the dimer intermediate. The yield is reported to be 15% [88].  It is possible to form substituted poly(p-xylylene)s by starting with substituted structures. Among the compounds that were reported were chlorinated and brominated compounds as well as some containing alkyl, cyano, acetyl, and carboxymethyl derivatives. When the di-p-xylylenes are unsym- metrically substituted, two homogeneous polymers form during pyrolysis because the two condense with spontaneous polymerization at two different temperatures [88].  \fn  n  Cl  Cl  n  462  7 Step-Growth Polymerization and Step-Growth Polymers  Poly(p-xylylene)s can also be prepared by other reactions. Among them is the condensation of  trimethyl(p-methylbenzyl) ammonium halide in the presence of a base [47]:  n  N  Br  NaOH  A route to a halogen-substituted polymer is through a reaction of di halo-p-xylylenes with caustic.  It results in 1,6 elimination of HCl and formation of a chlorine-substituted poly(p-xylylene) [47]:  Cln  Cl  NaOH  n  With excess caustic, however, all chlorine is removed and presumably an all-conjugated poly  (phenylene vinylene) polymer forms [47]:  n  Cl  Cl  Cl  Cl  Cl  Cl  p-Bis(trichloromethyl) benzene can be pyrolyzed over copper gauze at 300\u2013600(cid:6)C temperatures to form a,a,a0,a0-tetrabromo-p-xylylene. This monomer polymerizes at temperatures just below 140(cid:6)C [107]:  Cl  Cl  Cl  n  Cl  Cl  Cu  Cl  Cl  Cl  Cl  + CuCl2  Cl  Cl  Cl  Cl  n  p-Xylylene polymers also form electrolytically [88] in dioxane-water solution with mercury or lead cathodes and carbon rod anodes. During the reaction, a quinone dimethide intermediate probably forms [88]. Many substituted polymers also form by this reaction [88]. Following is an example of one of them:  Br  F  F  F  F  Br  F  F  F  n  F  Another interesting synthesis is through an equilibration reaction of suitably substituted styrenes to p-xylylenes that spontaneously polymerize to linear polymers [108]. A suitable substituent can be a p-cyanophenylmethyl group. Such compounds undergo complete ionization and rearrange in the presence of a strong base:  \f7.9 Sulfur-Containing Polymers  463  The p-xylylene intermediate then polymerizes:  N  N  H  N  N  H  H  n  H  N  H  N  N  N  H  +  N  There are, however, competing side reactions, such as dimerization [108]:  7.9 Sulfur-Containing Polymers  Industrially important sulfur-containing polymers are polysulfones and polysul\ufb01des. The materials differ considerably in properties and in use.  7.9.1 Polysulfones  These materials are an important group of engineering plastics. Aliphatic polysulfones were \ufb01rst synthesized at the end of the nineteenth century [109]. That synthesis was based on reactions of SO2 with ole\ufb01ns:  \f464  7 Step-Growth Polymerization and Step-Growth Polymers  R + SO2  O  S  O  n  R  Aliphatic sulfones, however, lack good thermal stability and are not commercially important. Aromatic sulfones, on the other hand, have many desirable physical properties. They are clear, rigid, tough materials, with a high Tg. Several aromatic sulfones are prepared commercially.  The original preparation of aromatic polysulfones was described in 1958 [110]. This was followed by investigations of many different structures of polysulfones. One current commercial material is a condensation product of 2,20 bis(hydroxyphenyl) propane with 4,40-bis(chlorophenyl) sulfone. It forms by a Williamson synthesis, because the reactivity of the halogens is enhanced by the sulfone groups [47]:  O  S  O  O  S  O  O  +  n  ONa  Cl  Cl  n  NaO  n  or  O  O  O  +  2n NaCl  n  The condensation takes place at 160(cid:6)C in an inert atmosphere and in some suitable solvents, like chlorobenzene. Commercially, polymers are available in molecular weight ranges from 20,000 to 40,000. Much higher molecular weight materials, however, form readily.  Aromatic polysulfones also form by the Friedel\u2013Craft reaction [111], as for instance:  Lewis  acid  Cl  O  S  O  + n HCl  O  S  O  n  Lewis acid  n  Cl  O  S  O  O  S  O  O  S Cl  + n  O  O  O  S  O  O  n  The reaction takes place at 80\u2013250(cid:6)C in a solution or in the melt. Lewis acid catalysts are used in concentrations of 0.1\u20131.0 mole percent. Cross-linking through polysubstitution does not appear to be a problem. Some chain branching, however, does occur because ortho substitution is possible:  \f7.9 Sulfur-Containing Polymers  Table 7.6 Relative Tg values of some aromatic polysulfones [121] Polymer repeat unit  O  O  O  O  S  O  O  S  O  O  S  O  O  S  O  O  O  S  O  O  O  O  S  O  O  S  O  O  O  S  O  O  O  S  O  O  O  S  O  465  Tg ((cid:6)C) 220  180  290  280  265  230  It is estimated, however, that the ortho substitution amounts to not more than 5\u201310%. Removal of the  catalyst after the reaction is tedious. Table 7.6 presents the Tg values of some aromatic polysulfones.  7.9.2 Polythiols and Polymercaptans  These polymers form from reactions of di thiols with aldehydes or ketones:  R  n  HS  SH  +  R'  (H)  n  R\"  O  R'  (H) S  S  R  n  R\"  \f466  7 Step-Growth Polymerization and Step-Growth Polymers  This reaction is used commercially to prepare an aromatic polymercaptan from p-bis  (mecaptomethyl)benzene:  n  HS  SH  +  n  O  S  S  n  The polymer melts at 150(cid:6)C and can be spun into \ufb01bers [109]. Another polymercaptan, poly(phenylene sul\ufb01de), can be prepared by several routes. This polymer forms from sodium p-bromothiophenol at 250\u2013305(cid:6)C [109]. It has good thermal resistance and melts at 287(cid:6)C.  Br  SNa  S  n  + NaBr  It also forms by a reaction of dichlorobenzene with sodium sul\ufb01de [110]. To date, the exact mechanism of this polymerization, which is carried out commercially in N-methylpyrrolidone solution, has not been fully established. Recent evidence indicates that in this solvent, an ionic, step growth SNAr mechanism predominates [110]:  Cl  Cl  +  NaS solvent  Na  NaS  Cl  Cl  S  Na  Cl  Cl  Cl  Cl  S  Na2S  Cl  S  n  The polymer possesses a broad, high melting point and a glass transition temperature of (cid:8)85(cid:6)C. An important characteristic of poly(phenylene sul\ufb01de) is its ability to undergo changes upon heating [110]. This change is complex and not completely understood. It appears to involve varying degrees of oxidation, cross-linking, and chain scission. When heated from 315 to 415(cid:6)C, the polymer melts, thickens, gels, and eventually solidi\ufb01es to a dark infusible solid. This curing phenomenon makes the polymer useful in many applications that range from coatings (powder or slurry) to molding (by injection, compression, or sintering). Poly(phenylene sul\ufb01de) also becomes highly conductive electrically when a dopant is added. Conducting polymers are discussed in Chap. 8.  Elastomers, based on poly(alkylene sul\ufb01de)s, are still another group of sulfur-containing polymers.  They can be represented by a general structural formula of:  (cid:1)\u00bd(cid:1)R(cid:1)Sx(cid:1)(cid:3)n(cid:1) where x \u00bc 2(cid:1)4  The most widely used methods of preparation are based on reactions of sodium polysul\ufb01des with  alkyl dichlorides [110]:  nCl(cid:1)R(cid:1)Cl \u00fe Na2Sx ! (cid:1)\u00bd(cid:1)R(cid:1)Sx(cid:1) (cid:3)n(cid:1) \u00fe 2nNaCl  These reactions are usually carried out in dispersions. An aqueous sodium polysul\ufb01de containing a surfactant, like alkyl aryl sulfonate, sodium hydroxide, and magnesium chloride, is heated to 80(cid:6)C.  \f7.9 Sulfur-Containing Polymers  467  The magnesium chloride forms magnesium hydroxide and acts as a nucleating agent. Bis(2- chloroethyl) formal is then added over 2 h with stirring and external cooling of the exothermic reaction to about 90(cid:6)C. After addition, this temperature and stirring are usually maintained for additional 2 h to complete the process. The product contains a distribution of polysul\ufb01de groups. The polysul\ufb01de anions can interchange continuously:  S S R  RS  SS  R   + SS  S S R S S S S +  RS  SS  R  This allows building up the molecular weights of the polymers by additions of excess polysul\ufb01de. Also, low molecular weight fractions can be washed out. By such manipulations, molecular weights of 500,000 are readily achieved. It is interesting that in this particular step-growth polymerization, in order to obtain high molecular weights, strict stoichiometry is not only not required, but one of the components is deliberately added in excess.  Several different grades of poly(alkyl sul\ufb01de)s are available commercially. One form, hydroxyl- terminated, is formed by coagulating the formed polymer from the aqueous dispersion with sulfuric acid. The terminal halogens hydrolyze in the process to hydroxyl groups. For easier processing, these elastomers are usually reacted with disul\ufb01de like benzothiazyl disul\ufb01de. This reduces the molecular weight through chain cleavage:  R S  S R  +  S  S  N  S  2  N  S  N  S  R S  S  The elastomers are then chain-extended again with metal oxides, like zinc oxide, that couple the  terminal hydroxy groups. The same thing can also be done by using diisocyanates.  Another group consists of thiol-terminated, low molecular weight polymers. They form from heating alkyl sul\ufb01des in aqueous dispersion of sodium bisulphite and sodium sul\ufb01te for about an hour at 80(cid:6)C. This results in mercaptide and thiothiol terminal groups:  S S R S S R S S R  + SH  The sul\ufb01te ion prevents the reversal of the equilibrium by splitting of the sulfur from the thiothiol:  S  S  R  S  SH+ SO3  S S R S SH  +  RS  S S R  S  S  R  SH  + S2O3  These polymers cross-link by oxidative coupling of the mercaptide groups:  SH + [O] + HS  S  S  + H2O  and by reactions with metal peroxides like lead peroxide. They also react with epoxy resins.  \f468  7 Step-Growth Polymerization and Step-Growth Polymers  Poly(alkylene sul\ufb01de)s are exceptionally oil-resistant elastomers. They also exhibit good resis- tance to solvents and to weathering. On the other hand, these elastomers lack the strength of synthetic rubbers and possess an unpleasant odor.  Aliphatic polysul\ufb01des also form from reactions of di thiols with alkyl dihalides. High molecular  weight polymers, however, are hard to form [109]:  n  NaS  R  SNa  +  n  Br  R'  Br  S  R  S  R'  n  + 2N NaBr  Similar polymers form through addition of di thiols to diole\ufb01ns [109]. The reaction can take place either by a free-radical mechanism or by an ionic one. A free-radical mechanism requires presence of peroxides to achieve counter Markownikoff additions across the double bonds:  n  HS  SH +  n  peroxide  S  S  6  6  n  It is a step-growth polymerization process. The additions to the double bonds involve a series of  hydrogen exchange reactions [108]:  R  2  HS  SH + I2  R  2 HS  S  + 2HI  2  R  HS  SH  + HS  R  S  R  S  SH  2  2  R  S  SH + HS  R  S  etc.  When additions take place by ionic mechanisms, they are catalyzed by either acids or bases. These  additions follow the Markownikoff rule:  R  S  S  n  R  n  HS  SH  +  n  7.10 Polyurethanes  The polyurethanes [126, 132] are sometimes also called \u201cisocyanate polymers.\u201d They are characterized by the urethane linkage. Other functional groups, however, may be present in the polymer as well. The urethane linkages can be produced in polymers by several different routes. Among these, the most common ones are through reactions of the isocyanate groups with compounds  \f7.10 Polyurethanes  bearing hydroxyl groups. Such compounds may be glycols, dihydroxy-terminated polyethers or polyesters, and others. Difunctional reactants will produce linear polyurethanes:  469  O  n  H  N  H  N  R'  O  R  O  O  R  OH +  HO  O  N  N  O  R'  A special method for the preparation of polyurethane polymers was reported [245]. In this new procedure, use is made of \u201clatent\u201d aminimide monomers that are stable and not reactive under normal storage conditions. An example is a monomer, an aminimide, like 1,1,1-trimethylamine 2-(4- hydroxymethylbenzoyl)-imide that undergoes self-polyaddition above 150(cid:6)C to yield the polyure- thane [245]:  HO  N  N  O  \u2206  HO  NCO  + N  O  O  N  H  n  The above monomer can be prepared by reacting methyl para-hydroxymethyl-benzoate with I,l,l- trimethylhydrazinium p-toluene sulfonate, catalyzed by sodium methoxide. At 170(cid:6)C, 90% of this monomer converts to polymer in 5 h [245].  7.10.1 Preparations of Polyfunctional Isocyanates  Polyfunctional isocyanates can be formed in many ways [122]. Commercially, the most important one is through reactions of phosgene with amines or amine salts. Other reactions, however, like that of carbon monoxide with nitro compounds are also utilized. Additions of isocyanic acid to ole\ufb01ns are also gaining prominence.  7.10.2 Commercial Polyisocyanates  Two types of diisocyanates are employed in polymer preparations, aromatic and aliphatic ones. The most commonly used aromatic diisocyanates are toluene diisocyanate and 4,40-diphenylmethane diiso- cyanate. Commercial toluene diisocyanate often comes as a mixture of 2,4 and 2,6 isomers in ratios of 80/20 or 65/35. When the reaction takes place at room temperature, the four position is 8\u201310 times more reactive than two. At elevated temperatures, however, this difference in reactivity decreases, and at 100(cid:6)C the reactivity of the isocyanate groups in both positions is approximately equal.  \f470  7 Step-Growth Polymerization and Step-Growth Polymers  Phosgenation of aniline-formaldehyde condensates yields isocyanates with a functionality that  averages 2.6\u20132.8. The structure of the product can be shown as follows:  N  O  N  O  N  O  x  where, x =2 or 3  Among other aromatic diisocyanates that are in commercial use are p-phenylene diisocyanate, m- phenylene diisocyanate, 1-chloro-2,4-phenylene diisocyanate, 3,30-dimethyl-4,40-bisphenylene diisocyanate, 4,40-bis(2-methylisocyanophenyl)-methane, and 4,40-bis(2-methoxyisocyanophenyl) methane.  The common aliphatic diisocyanates are hexamethylene diisocyanate, hydrogenated (H12) 4,40- dipenylmethane diisocyanate, isophorone diisocyanate, 2,2,4-trimethylhexamethylene diisocyanate, and 2,4,4-trimethylhexamethylene diisocyanate. Other aliphatic diisocyanates that are commercially used are lysine diisocyanate, methylcyclohexyl diisocyanate, isopropylidine bis-(4-cyclohexyl isocy- anate), and tetramethylene diisocyanate. Many additional polyfunctional isocyanates are described in the literature.  7.10.3 Chemical Reactions of the Isocyanates  These reactions can be divided into two categories. They are additions to compounds with active hydrogens and self-condensation. The reactions are well described in organic chemistry textbooks, so there is little reason to describe them here. It is noteworthy, though, that the uncatalyzed reactions of isocyanates with various active hydrogen compounds are probably broadly similar. Among them, the most investigated reactions are the ones of alcohols with isocyanates [123]:  R  N  O + R'OH  KOH  O  R'  O  R  H  N  O  H  R'  R  N  H  O  O  R'  O  R'  O  O  R'  R  R  N  H  N  H  O  + R'OH  Electron withdrawing substituents increase the positive charge on the isocyanate carbon and move  the negative charge further away from the site for the reaction:  O2N  N  O  N  O  O  N  O  This makes an attack by an electron donor easier and yields a faster reaction. Electron donating  groups, therefore, have an opposite effect.  \f7.10 Polyurethanes  Table 7.7 Relative effects of catalysts on reactivity of phenylisocyanate [126, 127, 132]  471  Relative rates of reactions with n-butyl alcohol  Catalyst None N-Methyl morpholine Triethyl amine Triethylene diamine Tributyltin acetate Dibutyltin diacetate  1.0 4.0 8.6 120.0  30,000 60,000  7.10.4 The Effect of Catalysts  Catalysts exert strong in\ufb02uence on the rates of reactions of isocyanates with active hydrogen compounds. Most widely used ones are tertiary amines and metal salts, particularly tin compounds. The mechanism of catalysis by tertiary amines is believed [124\u2013126] to proceed according to the following scheme:  R3N catalyst  + R'  N  O  N  R3  O  O  R\"  R'  N  H  R3  N  N  O  R'  O  R\"  O  R'  N  H  +  R3N  R3  R'  N  N  HOR\"  O  The catalytic activity of the tertiary amines generally parallels their base strength, except when steric hindrance is pronounced. Tin compounds exert much stronger catalytic effects on the reactions than do tertiary amines. This is illustrated in Table 7.7. The mechanism of catalysis by metal salts is believed to operate as follows [128]:  R  N  O + MX2  R  N  O  R  N  O  MX2  MX2  R  N  O  H  MX2  O  R'  R  N  O  + R'OH  MX2  OR'  MX2  O  R  N  H  OR'  MX2  O  R  H  OR'  + MX2  O  R  N  H  \f472  7 Step-Growth Polymerization and Step-Growth Polymers  Table 7.8 Tm values of some \ufb01ber-forming polyurethanes [126, 132]  Table 7.9 The effect of molar ratios on the molecular weight of the product [134\u2013136]  Diisocyanate OCN(CH2)4NCO OCN(CH2)4NCO OCN(CH2)4NCO OCN(CH2)5NCO OCN(CH2)6NCO OCN(CH2)6NCO OCN(CH2)8NCO OCN(CH2)8NCO  Glycol HO(CH2)4OH HO(CH2)6OH HO(CH2)10OH HO(CH2)4OH HO(CH2)4OH HO(CH2)5OH HO(CH2)4OH HO(CH2)6OH  Tm ((cid:6)C) 190 180 170 159 183 159 160 153  Ratio of epichlorohydrin to phenol 10.0:1 2.0:1 1.4:1 1.33:1 1.25:1 1.2:1  Molecular weight  370 451 791 802 1,133 1,420  7.10.5 Polyurethane Fibers  Originally, the main interest in polyurethanes was in preparation of \ufb01bers. They tend to resemble aliphatic polyamides, though these \ufb01bers are harder to dye, are wiry, and hard to handle. The common preparatory procedure is to add continuously the diisocyanate to the glycol while letting the temperature rise slowly to 200(cid:6)C. The reaction is exothermic and excess heat must be removed. An inert nitrogen atmosphere is maintained over the reaction mixture. Table 7.8 lists Tm values of some aliphatic polyurethanes. Today, there is much less interest in polyurethane \ufb01bers. One polyure- thane \ufb01ber that was commercialized sometime between 1960 and 1965 is a unique elastomeric material for expandable textiles. It is an alternating block copolymer of \u201csoft\u201d and \u201chard\u201d segments. The \u201csoft\u201d segments form from hydroxyl-terminated aliphatic polyethers or polyesters of molecular weight between 1,000 and 4,000. They are linked with \u201chard\u201d segments by urethane linkages. The \u201chard\u201d segments form from aromatic diisocyanates and aliphatic or aromatic diamines. Hydrazine or hydrazine derivatives are sometimes used as chain extenders in place of the diamines. A preparation can be described as follows. Macro glycols are reacted \ufb01rst with an excess of the diisocyanate:  HO  OH + OCN  R  excess  NCO  R  OCN  O  O  NCO  R  O  N  H  H  N  O  The reaction mixture is then chain-extended with a diamine:  R  OCN  O  O  NCO  + NCO  R  OCN + H2N  R\"  NH2  N  H  O  H  N  H  N  O  O  O  O  O  R  R\"  O  N  H  N  H  N  H  H  N  H  N  H  N  R  R\"  O  O  O  R  N  H  \f7.10 Polyurethanes  473  The prepolymers are spun into \ufb01bers and subsequently cross-linked, or cross-linked while they are  being spun, to obtain resilient elastomeric \ufb01bers.  7.10.6 Polyurethane Elastomers  Solid elastomers can be divided into three categories, namely cast, millable, and thermoplastic ones. The cast elastomers are formed by casting liquid reaction mixtures of low molecular weight prepolymers into heated molds where they cross-link and convert to high molecular weight materials. Slightly branched polyesters are combined \ufb01rst with diisocyanates, like toluene diisocyanate, to form the prepolymers and degassed in a vacuum at elevated temperature (about 70(cid:6)C). The reaction mixtures are then poured into molds and heated for several hours at about 110(cid:6)C to form solid elastomers. These elastomers are soft and resilient, but they lack good mechanical strength.  Elastomers with better mechanical strength form from linear, hydroxyl-terminated polyesters or polyethers. These macro glycols are also prereacted \ufb01rst with the diisocyanates, similarly to the procedure used for expandable \ufb01bers. The products, however, are mixed with low molecular weight glycols or diamines and then heated in molds at 110(cid:6)C for 24 h. Slightly less than stoichiometric amounts of glycols or diamines are used so that the polymers are terminated with isocyanate groups. These terminal isocyanate groups react in the mold with urethane hydrogens to form allophanate cross-links. Trimerization of the isocyanate groups might also take place, though this usually requires a catalyst to form at temperatures below 130(cid:6)C:  N  O  O  N  +  N  O  O  N  O  N  N  O  The concentrations of the allophanate links vary with the time of cure [129]. Also, if the cross- linking reactions are conducted in inert nitrogen atmospheres, very little scission of cross-links takes place and a network structure forms during the cure. In open air, however, the scissions of cross-links are extensive [129] and the products have poorer physical properties.  A drawback to the cast elastomers is limited shelf life and a need to store them in the absence of moisture. As a result, millable elastomers were developed. These are produced by \ufb01rst forming hydroxy- terminated linear polyurethanes through reactions of linear aliphatic polyesters or polyethers with diisocyanates. The prepolymers are rubbers or gums that can be compounded on rubber mills with other ingredients and cross-linked. Cross-linking is accomplished by adding either more diisocyanates, or sulfur, or peroxides. Diisocyanates dimers that dissociate at about 150(cid:6)C are often used:  N  N  O  O  N  O  N  O  \u2206  2  N  O  N  O  \f474  7 Step-Growth Polymerization and Step-Growth Polymers  Unsaturated prepolymers cross-link with peroxides or sulfur. This unsaturation can be present in the backbone or in the pendant groups. Vulcanization or cross-linking of elastomers with sulfur or peroxides is discussed in Chap. 8.  Thermoplastic elastomers exhibit physical properties that are similar to those of cast and millable elastomers at ambient temperatures. These materials, however, are not cross-linked and \ufb02ow at elevated temperatures. They are fabricated like other thermoplastic polymers, are high in molecular weight, and are hydroxyl-terminated. Such polymers form from linear hydroxyl-terminated polyester or polyethers that are condensed with diisocyanates and glycols. Strict stoichiometry must be maintained to achieve high molecular weights.  A structure study was carried out on a model compound of one elastomer [130] prepared with 4,40- diphenylmethane diisocyanate and butanediol hard segments. It was shown that the chains are probably linked together in stacks through C\u00bcO(cid:9)(cid:9)(cid:9)H\u2013N hydrogen bonds between the urethane groups. This bonding stabilizes the overall structure in both directions, perpendicular to the chain axis. Such an arrangement of the molecules was also proposed earlier [131].  7.10.7 Polyurethane Foams  These foams are chemically very similar to other polyurethane materials, except that gas evolutions during the reactions take place simultaneously with chain lengthening and cross-linking. This results in formation of cellular structures. The degree of cross-linking determines to a great extent the rigidity of the foam. In addition, linear or only slightly branched polymers produce \ufb02exible foams, while more highly branched polymers form rigid ones. The foaming is caused by liberation of CO2 from reactions between added water and isocyanate groups:  N  O + H2O  2  N  O  +  H2O  H  N  H  N  O  OH  O  H  N  O  O  N  H  H  + CO2  H  N  H  N  O  +  CO2  In addition, in many industrial practices, additional carbon dioxide or Freon gas (a major source of environmental pollution) may be introduced into the system as it cures. For rigid foams, a low boiling liquid may be added to form additional bubbles. Appropriate catalysts and foam stabilizers or surfactants are added to control foam formation, cell size, and cure. The catalysts are either tin compounds or tertiary amines. The surfactants that are necessary to control the cell size are usually based on siloxanes.  7.11 Epoxy Resins  These resins comprise a general class of cross-linkable, low molecular weight materials with epirane rings as the main functional group [134, 135]. It does not include polyethers formed through ring opening polymerizations of ethylene and propylene oxides.  \f7.11 Epoxy Resins  475  7.11.1 Preparation of Commercial Epoxy Resins  The earliest developed commercial epoxy resins were diglycidyl ethers of 4,40-isopropylidine- diphenol (Bisphenol A) formed by reacting epichlorohydrin with the diphenol. The reaction sequences involve formations of alkoxide ions, followed by nucleophilic additions to the least hindered carbons [134]:  HO  OH  + OH  HO  O  + H2O  OH  O  +  O  Cl  O  OH  O  O  This is followed by ring closures through internal displacement of chloride ions:  HO  O  Cl  HO  O  O  O  + Cl  As explained in the discussion on phenoxy resins, a reaction of two moles of epichlorohydrin with one mole of the diphenol yields higher molecular weight by-products and only 10% of the diether:  O  O  where x \u00bc 1\u201310  O  O  x  OH  O  O  To obtain high yields of the diether, the quantities of epichlorohydrin in the reaction mixtures must be doubled or tripled [131]. This can result in yields as high as 70%. Another advantage of a large excess of epichlorohydrin in the reaction mixtures is that it serves as a solvent [134]. A different route to the diglycidyl ethers is via Friedel\u2013Craft reactions [135]:  Cl  O  +  HO  0.1 - 0.2 % ZnCl2  OH  Cl  O  O  Cl  OH  OH  \f476  7 Step-Growth Polymerization and Step-Growth Polymers  Na2Si03  5H2O  O  O  O  O  The higher molecular weight resins that form in the presence of caustic result from reactions of  glycidyl ethers with phenoxy anions:  O  +  O  OH  O  O  The number of repeat units in the above resin is determined by the molar ratios of the reactants.  This is illustrated in Table 6.9.  7.11.2 The Cross-linking Reactions  Diglycidyl ethers of Bisphenol A cannot be cross-linked through heating alone. Chemical cross-linking agents must be added. Most commonly used compounds are tertiary amines, polyfunctional amines, and acid anhydrides. Lewis acid, phenols, and compounds like dicyandiamide, however, are also used.  The reactions between tertiary amines and epoxy groups result in formations of quaternary bases:  O  R3N +  R2N  O  The product reacts with hydroxyl compounds to form anions:  O  R3N  +  HO  R'  R3N  OH  +  O  R'  The anions in turn initiate polymerizations of the epoxy groups:  R  O  +  O  R  O  O  O  O  R  O  R  O  O  O  O  R  O  O  O  O  etc.  Because the monomer is a diepoxide, a three-dimensional lattice results. A similar three-dimensional product forms from reactions with other cross-linking materials, like boron tri\ufb02uoride-etherate, boron  \f7.11 Epoxy Resins  477  trichloride-amine complexes, and imidazole derivatives. All these compounds initiate polymerizations of the epirane ring.  Cross-linking of the epoxy resins with primary and secondary amines is somewhat different  because they react by nucleophilic addition to the epirane ring:  R  NH2  + O  R  N  H  OH  O  NR  HO  OH  A considerable amount of evidence suggests that this reaction is accelerated by proton donors.  Such donors may be water, phenols, or alcohols [136]:  O  R  NH2  +  + H2O  HO  H  H  O  NR  H  H OH  OH  NR  H  R  OH  + H2O  Epoxy resins can also be cured with the aid of ionic liquids [136]. The cross-linking reaction takes  place at elevated temperatures  Highly idealized pictures of reaction products from Bisphenol A diglycidyl ethers with diamines can be found in the literature [137]. In actuality, the products are probably more complex. They are certainly complex when reactions involve higher molecular weight epoxy resins.  Many different aliphatic and aromatic polyamines are available for cross-linking epoxy resins. Some of these are ethylenediamine, diethylene triamine, tetraethylene pentamine, and many others. Among the aromatic polyamine are p-phenylene diamine, m-phenylene diamine, 4,40-diaminodiphenyl-methane, and diaminodiphenylsulfone.  triethylene tetramine,  A special cross-linking agent for epoxy resins is dicyanodiamide, also referred to by its trade name as cyanoguanidine. It is used for high temperature cures and it is believed that the compound condenses with the epirane structures to form 2-aminooxazoline derivatives [137]:  N  H  H  N  O  O  H2N +  N  H  O  dicyanodiamide  N  N  O  N  H  \f478  7 Step-Growth Polymerization and Step-Growth Polymers  Earlier, however, it was speculated that guanidyl urea forms [140]. The curing mechanism of epoxy resins with imidazole was investigated. The following mecha-  nism was proposed [137]:  N  N  H  C2H5  H  N  N  +  C2H5  O  O  H  N  N  C2H5  Many cyclic acid anhydrides are used industrially for cross-linking epoxy resins. These are mono  and polyanhydrides. Following are some typical commercially used anhydrides:  O  H  N  N  C2H5  OH  N  N  C2H5  or  N  N  OH  O  O  OH  C2H5  N  N  C2H5  O  O  O  O  O  O  C12H23 O  O  O  O  O  O  O  CH3  pyromellitic dianhydride  phthalic anhydride  OO  O  O  O  O  maleic anhydride O Cl  Cl  Cl  Cl  O  O  methylbicyclo [2,2,1]hept-5- ene-2,3-dicarboxylic acid anhydride  O  O  dodecylsuccinic anhydride  Cl  Cl  chlorendic  anhydride  R  O  O  O photoadduct of alkylbenzene   and maleic anhydride138  \f7.11 Epoxy Resins  479  The anhydrides react with traces of moisture or with pendant hydroxyl groups \ufb01rst. This opens the  anhydride groups and frees the carboxylic acids for reactions with the epoxy rings:  1.  2.  O  O  O  O  O  O  + H2O  OH  +  COOH  COOH  COOH  O  O  O  OH  O  O  O  O  When only epoxy and hydroxyl groups are present, very little reaction takes place even at elevated temperatures, as high as 200(cid:6)C. Proton donors, however, catalyze the reaction [139]. When anhydrides are present in the reaction mixtures, diesters form as a result of termolecular transition states. Kinetic data support that [136]:  OH  O  +  +  Tertiary amines are very effective in catalyzing reactions of anhydrides with epoxies:  HO O  O  O  O  O  O  O  R3N +  O  O  O  NR3  O  O  O  O  O  O  O  NR3  O  O  O  O  O  O  O  O  OH  O  O  O  O  O  O  NR3  O  \f480  7 Step-Growth Polymerization and Step-Growth Polymers  Reactions in the presence of alcohols take a somewhat different path [142, 143]:  R3N +  R'OH  R3N  HOR'  R3N  HOR' +  O  O  O  R3N  OR'  H  O  O  O  O  O  O  O  R3N  HO  OR'  O  OR'  R3N  HO  O  where, R0OH represents both epoxide molecules with hydroxyl function and other alcohols in the system. Another similar group of epoxy resins, called epoxy novolacs, forms from reactions of epichlorohydrin with low molecular weight phenolic novolacs (phenolic novolac resins are discussed in the next section):  OH  +  Cl  n  O  O  also  +  Cl  n  OH  O  O  n  n  O  O  where, n is typically
