Repository: JonathanOnorato/ChemLP

# ChemLP
A Chemistry Natural Language Processing Tool

File: Bowman/textbook_files/Principles_of_Polymer_Chemistry_by_Ravve.json (part 32 of 49)
2.2\u20133.8 for liquid epoxy novolacs and 3\u20137 for solid resins. Epoxy resins are also prepared commercially from Bisphenol F that is a blend of ortho and para diphenol methanes:  O  O  O  O  \fEpoxy resins formed by condensations of epichlorohydrin with resorcinol-based phenolic resins  are also formed commercially:  7.11 Epoxy Resins  481  Another material is based on a condensation product of glyoxal with phenol:  O  O + 4  HO  HO  OH  4  O  Cl  O  O  OH  O  O  O  O  O  O  O  N  as well as:  O  O  OH  O  O  H  H  O  O  O  O  O  O  O  O  N  O  O  Several nitrogen-containing aromatic epoxy resins were also commercialized. These are conden-  sation products of aromatic amines with epichlorohydrin. Following are some examples [140]:  H2N  OH  + 3  Cl  N  O  O  The cross-linking reactions of tetrafunctional epoxy resins with aromatic primary diamines were investigated by spectoscopy [141]. UV-Visible and \ufb02uorescence spectroscopies of the materials, after gelation, show signi\ufb01cant amounts of amines in the \ufb01nished products. The infrared spectra also show that ether formation becomes signi\ufb01cant only late in the cure. In addition, during the cure, especially in air, some oxidations and degradations occur [141]. This results in color formation.  \f482  7 Step-Growth Polymerization and Step-Growth Polymers  7.11.3 Cycloaliphatic Epoxides  Many cycloaliphatic epoxies are products of oxidation of cyclic ole\ufb01ns with peracids, like peracetic. These materials were commercialized over the years for use as active diluents, though later some were withdrawn. One commercial group of resins is obtained from cyclopentadiene:  2  + 2HCl  2  Cl  KOH  O  O  OOH  O  O  O  bis(2,3-epoxycyclopentyl) ether  Another group of cycloaliphatic epoxy resins are prepared via Diels\u2013Alder additions, followed by a Tischenko reaction, and completed by epoxidation. A preparation, for instance, may start with butadiene and acrolein:  2  +  2  Diels-Alder  O  O  O  O  Tischenko  O  O  2  O  OOH  O  O  Examples of some other cycloaliphatic epoxy resins are:  O  O  O  O  4  O  bis(3,4-epoxy-6-mehyl-cyclohexyl)adipate  O  O  O  vinyl cyclohexyl dioxide  O  O  O  O  2-(3,4-epoxycyclohexyl)-5,5- spiro(3,4-epoxy)cyclohexane-m-dioxane  O  O  dicyclopentadiene dioxide  \f7.12 Phenol-Formaldehyde Resins  483  Acid anhydrides are more effective curing agents for cycloaliphatic epoxy resins than are the amines. In addition, the amines might also react with ester groups that are present in some of these materials and form undesirable by-products.  7.12 Phenol-Formaldehyde Resins  The phenolic resins are condensation products of phenol and formaldehyde [144\u2013146, 148]. These materials were among the earliest commercial synthetic plastics. Two different methods [144\u2013146] are used to prepare them. In the \ufb01rst one, the condensations are base catalyzed, while in the second one, they are acid-catalyzed. The products formed with basic catalysts are called resols and with acidic ones novolacs. Phenolic resins are used widely in coatings and laminates. The pure resins are too friable for use as structural materials by themselves. They become useful plastics, however, when \ufb01lled with various \ufb01llers.  7.12.1 Resols  These thermosetting resins form in reactions of phenols with formaldehyde in water in the presence of catalytic amounts of bases. Under these conditions, phenol exists as a resonance-stabilized anion:  O  O  O  O  The addition of the phenol anion to formaldehyde is a typical nucleophilic reaction:  O  O  +  O  O  protein transfer  O  OH  Both ortho and para methylolphenols form in the above reaction. Phenol is very reactive and monosubstituted phenols are hard to isolate from the reaction mixture, because di- and trisubstitution occurs rapidly. No substitutions were ever shown to take place in the meta position. The overall reaction is as follows:  \f484  7 Step-Growth Polymerization and Step-Growth Polymers  OH  OH  HO  O  O  pH > 7  O  pH > 7  O  O  OH  O  O  OH  OH  O  OH  HO  OH  O  When an aqueous reaction of phenol and formaldehyde, catalyzed by sodium hydroxide, is carried  out at 30(cid:6)C for 5 h, the products are [147]:  The remaining 3% is unreacted phenol. As the reaction continues, methylolphenols condense with  each other to form methylene bridges:  2,4,6-trimethylolphenol 2,4-dimethylolphenol 2,6-dimethylolphenol p-methylolphenol o-methylolphenol  O  2  OH  O  O  OH  O  O  37% 24% 7% 17% 12%  O  OH  OH  O  \f7.12 Phenol-Formaldehyde Resins  485  The para substituted methylolphenols, of course, react in the same manner:  2  O  O  OH  OH  O  Formation of methylene bridges take place by one of two mechanisms. One is a direct SN2  displacement:  O  O  O  O  OH  +  O  O  + OH  The other one is addition of methylolated phenols to molecules of quinone methides that form at  typical reaction conditions, particularly when the temperatures are elevated [144\u2013146]:  + H2O  O  +  OH  O  O  O  O  O  O  OH  +  O  O  O  + OH  + HOH  \f7 Step-Growth Polymerization and Step-Growth Polymers  486  O  Two methylol-substituted phenols react with each other by the same mechanism:  O  O  OH  +  OH  OH  O  O  O  O  HO  HO  HO  O  + H2O  The same can be shown for para substituted methylolphenols. As the reaction continues, it leads to  formation of trinuclear and tetra nuclear phenolic resins.  A typical liquid resole is quite low in molecular weight. It may contain no more than two or three benzene rings. Carried a little further, the condensation yields a solid resole. The pH is usually adjusted to neutral before the resoles are heated further for cross-linking. Under neutral or slightly acidic conditions, the methylol groups tend to form dibenzyl ethers:  OH  O  OH  OH +  HO  OH  OH  OH  \u2206  OH  These dibenzyl ethers are unstable at higher temperatures, such as 150(cid:6)C, and decompose to yield  methylene bridges and formaldehyde [147]:  O  HO  OH +  O  The structure of a typical resole contains both dimethylene ether and methylene bridges as well as methylol groups. Fusible and soluble resols are called A-stage resins. Further reactions cause these resins to pass through a rubbery stage where they can still be swollen by solvents. This is called B-stage. The \ufb01nally cross-linked material is called C-stage resin. The cross-linking process involves complex and competing reactions. Each may be in\ufb02uenced by reaction conditions. When cross-linking  \f7.12 Phenol-Formaldehyde Resins  487  of resoles take place at neutral or slightly acidic conditions, both methylene and ether linkages form. Upon heating, the ethers in turn split out formaldehyde, as shown above. The dibenzyl ethers [144\u2013146, 148] also break down at elevated temperatures and form quinone methides:  The quinone methides can undergo a variety of reactions including cycloadditions with other  methides to form chroman groups:  2  O  O  O  The para quinone methides can couple:  2  O  HO  OH  7.12.2 Novolacs  The phenolic resins that form in acid-catalyzed condensations of phenols with formaldehyde are different from resols. At pH below seven protonation of the carbonyl group of formaldehyde takes place \ufb01rst and is followed by electrophilic aromatic substitution at the ortho and para positions of the phenol. The initial steps of the reactions also take place in water. Here, however, a molar excess of phenol (1.25:1) must be used, because reactions on equimolar basis under acidic conditions form cross-linked resins. At a ratio of eight moles of formaldehyde to ten moles of phenol, novolacs of approximate molecular weight of 850 form [148]. When the ratio of formaldehyde to phenol is 9:10, a molecular weight of approximately 1,000 is reached. This appears to be near the limit, beyond which cross-linking results. The reaction is as follows:  O + H  OH  OH  \f488  7 Step-Growth Polymerization and Step-Growth Polymers  OH  +  OH  + H  OH  OH  H  O  OH  OH  OH  OH  OH  +  OH  OH  + H  Because the reaction is taking place at pH below 7, the above shown p- and o-methylolphenols are transitory and are present in small concentrations only. Hydrogen ions convert them to benzylic carbocations that react rapidly with free phenol. This can be illustrated as follows:  OH  OH  + H  OH  OH  +  H2O  OH2  CH2  OH  HO  CH2  +  HO  HO  OH  + H  + H  HO  The ortho substituted methylolphenols react in the same manner. Further metholylation of dihydroxy diphenyl methanes takes place until all the formaldehyde is used up. Methylol groups react with each other quickly and form methylene bridges. The para position is more reactive than ortho [144\u2013146] at pH below 3. The opposite is true, however, at pH 5\u20136, where the ortho position is more reactive. Typical novolacs formed in these reactions are not very high in molecular weight and contain no more than six to ten benzene rings. If divalent metal salts, like zinc acetate in acetic acid, are used to catalyze the reaction, then the ortho positions  \f7.12 Phenol-Formaldehyde Resins  489  become considerably more reactive [150]. As a result, ortho-methylene bridges predominate in the products:  Zn  + HO  OH  OH  Zn  O  OH  Zn  OH + H O  Zn  O  OH +  H  Zn  O  O  + H2O  OH  OH  OH  + Zn  OH  OH  Zn  OH  O  OH  OH  +  H  OH  OH  It is possible to form high molecular weight novolacs by carrying out the reactions of alkyl phenyl  ethers with formaldehyde in acetic acid in the presence of perchloric acid [149]:  CN  O  CN  O  +  O  HClO4  NaOCH3  n  OH  n  Novolacs are cross-linked by additions of more formaldehyde to the soluble, thermoplastic materials. The additional formaldehyde can be in the form of paraform, an oligomer of formaldehyde  \f490  7 Step-Growth Polymerization and Step-Growth Polymers  that decomposes to formaldehyde upon heating. It can also come from hexamethylenetetramine, a condensation product of formaldehyde with ammonia:  Hexamethylenetetramine decomposes to formaldehyde and ammonia upon heating. Some of the ammonia is picked up by the novolacs with the result that there are some benzylamine bridges in the product:  6  O + 4NH3  OH  H  N  N  N  N  N  OH  The mechanism of this reaction is discussed in the next section.  7.12.3 Ammonia-Catalyzed Phenolic Resins  These resins differ from the other resols, because there are some benzylamine bridges present in their structure. The reactions result in early losses of water and allow higher molecular weight buildups before the resins gel. Nitrogen-containing resols are darker in color than regular resols. The di benzylamine bridges form as follows [145]:  OH  OH  N  H  2  OH  + NH3 (RNH2)  The overall mechanism can be shown as a special case of a Mannich reaction:  (R)  NH  +  O  (R)  NH  OH  H  H  H  H  O  O  (R)  H  OH  N  H  (R)  H  N  H  +  H2O  O  (R)  H  N  H  OH  +  \f7.12 Phenol-Formaldehyde Resins  491  O  H  (R)  N  H  +  H O +  O  O  O  N  H  In amine or ammonia-catalyzed reactions [145], the additions and the condensations occur almost simultaneously with each other. Methylol groups are still present in the \ufb01nished resins to the extent of 15\u201330 groups per 100 phenol residues. The structures are branched and the degree of branching depends upon the amine used.  7.12.4 Typical Commercial Preparations  The resols are usually prepared in typical reaction kettles, using 1.5\u20132.0 moles of formaldehyde per mole of the phenol. The reactions are rapid and the condensations to resoles might be accomplished in 1 h. Formaldehyde is often added in the form of formalin. The quantity of the added caustic or ammonia might comprise one percent of the phenol in the reaction mixture. These reactions are carried out at water re\ufb02ux for a speci\ufb01ed time. The pH is then lowered to neutral and the water is distilled off, usually at reduced pressure. The progress of the condensation is followed by measuring the melting point, the gel time (time required for the material to become thermoset at a speci\ufb01ed temperature), solubility, or free phenol content.  Better quality novolacs and resoles are prepared in stainless steel resin kettles. For novolacs, a typical recipe might call for mole of phenol to 0.8 moles of formaldehyde (usually added as formalin, a 37% solution in water). Acid catalysts, like oxalic, hydrochloric, or others, are added in amounts of 1\u20132% by weight of the phenol. Oxalic acid is favored over hydrochloric, sulfuric, or phosphoric due to corrosion problems. In addition, vapors of hydrochloric acid tend to react with vapors of formal- dehyde and form a carcinogenic compound, 1,10-dichlorodimethyl ether. The reactions are conducted at the re\ufb02ux temperature of water for 2\u20134 h. Maleic acid is sometimes used to form high melting novolacs. In a typical preparations of novolacs, molten phenol, usually kept at 65(cid:6)C, is introduced into the reaction kettle and heated to 95(cid:6)C. The catalyst is then added. This is followed by addition of the formaldehyde solution to the kettle with stirring, at a rate that allows a gentle re\ufb02ux. After addition, heating and stirring are continued until almost all the formaldehyde is used up. At that point, the resins separate from the aqueous phase. Water is distilled off and the temperature is raised in the process to about 160(cid:6)C. The unreacted phenol is removed by vacuum distillation. The end of the reaction may be determined by the melting point of the product or by its melt viscosity.  Cresols are also often used in preparations of phenolic resins. These may be individual isomers or mixtures of all three. Cresilic acids, mixtures of all three isomers, rich in m-cresol and low in o-cresol are preferred.  Xylenols (all six isomers) are now also in common use to form alkali-resistant grades of phenolic resins. High 3,5-xylenol mixtures are preferred. Also, resorcinol, which forms very reactive phenolic resins, is used in preparations of cold-setting adhesives. Higher homologues of phenol, like Bisphenol A, are used to prepare special phenol-formaldehyde condensates.  \f492  7 Step-Growth Polymerization and Step-Growth Polymers  7.13 Amino Polymers  Currently, the bulk of the commercial polymers that would \ufb01t into this category are urea-formaldehyde and melamine-formaldehyde resins [151]. Over the years, however, many other materials that might \ufb01t into this group were prepared but not adopted for use for various reasons.  7.13.1 Urea-Formaldehyde Resins  These thermosetting resins \ufb01nd applications in coatings, adhesives, laminating, and molding compositions. The materials are formed in water at a pH above 7 at the start of the reaction, because the methylol derivatives that form condense rapidly at acidic conditions. The initial step, where urea undergoes a nucleophilic addition of formaldehyde, can be shown as follows:  2  H2N  NH2  + 3  O  H2N  OH  In the past, it was believed by some that further condensations that take place at pH below 7 include formations of cyclic intermediates. This, however, was never demonstrated [151]. NMR spectra of urea-formaldehyde resins show [152] that condensations under acidic conditions proceed via formations of methylene linkages:  H2N  OH  +  H2N  H2N  N  H  N  H  OH  Under alkaline conditions, on the other hand, dimethylene ether groups form instead [152]:  H2N  OH  +  H2N  OH  O  O  H2N  O  NH2  N  H  N  H  In addition, the more highly condensed water-soluble resins contain hemiformal groups. Further reactions may not result in formation of polymeric materials [153]. This is especially true when the ratios of formaldehyde to urea are low. Some are of the opinion that linear oligomeric  O  N  H  OH  O  O  O  O  N  H  N  H  N  H  O  O  N  H  O  N  H  \f7.13 Amino Polymers  493  condensates form instead. These urea-formaldehyde condensates separate as colloidal dispersions that are stabilized by association with excess formaldehyde [153]. The cross-linking reaction consists of agglomeration of colloidal particles with an accompanying release of formaldehyde. This opinion is supported by several observations: (1) when one plots the logarithm of solution viscosity against time during the polymerization, the plot exhibits a sharp break. Also, the plot differs from similar ones for phenol-formaldehyde condensation reactions that show continuous increases in viscosity. (2) Scanning electron micrographs of the fully cured resins show surface characteristics that resemble more the surfaces of coagulated and coalesced colloidal particles than those of high molecular weight polymers. (3) X-ray diffraction patterns and laser Raman spectra of the cross-linked resins show that there are crystalline areas in the material and absence of water. Similar patterns are obtained from hydrogen-bonded proteins with close chain packing. On the other hand, FT-IR studies [154] show that methylene and ether cross-links are present in the cured resin. There are also indications of the presence of cyclic ether units. The above information also suggests that the \ufb01nal structure of the urea- formaldehyde resin may be a function of the feed ratio and the pH at which it was formed.  Urea-formaldehyde resins for surface coatings are commonly modi\ufb01ed for solubility in organic solvents by reacting them with alcohols to form ether groups. Usually, n-butyl alcohol is used. The reaction is carried out under basic conditions, before acidi\ufb01cation:  N2N  OH  + C4H9OH  H2N  C4H9  O  + H2O  O  N  H  O  N  H  After etheri\ufb01cation, the reaction mixture is acidi\ufb01ed and the resin is further reacted to acquire the desired degree of condensation. A typical butylated urea-formaldehyde resin contains 0.5\u20131.0 moles of butyl ether groups per mole of urea.  7.13.2 Melamine-Formaldehyde Resins  These resins are quite similar to urea-formaldehyde condensates and, probably, for that reason, \ufb01nd similar applications. Melamine reacts with formaldehyde under slightly alkaline conditions to form mixtures of various methylolmelamines [155]:  NH2  N  N  +  OH  O  H2N  N  NH2  N  OH  H  N  +  N  +  H2N  N  OH  N  H  H  N  N  OH  N  H2N  N  NH2  H  N  N  H  N  OH  N  N  H  HO  N  OH  \f494  7 Step-Growth Polymerization and Step-Growth Polymers  Further heating causes condensation into resins. The rate of such resini\ufb01cations is pH-dependent. Melamine-formaldehyde resins are also etheri\ufb01ed for solvent solubility. Methanol is often used and hexamethyl ether of hexamethylolmelamine as well as higher homologues are available com- mercially. The hexamethyl ether can be shown as follows:  O  N  O  N  N  O  N  N  O  N  O  O  The ethers cleave upon acidi\ufb01cation and network structures form. For methylolated melamines that are not etheri\ufb01ed, acidi\ufb01cation is not necessary and heating alone is often adequate for network formation. Melamine-formaldehyde resins have the reputation of being harder and more moisture- resistant than the urea-formaldehyde ones.  7.14 Silicone Polymers  These semiinorganic materials are important industrially [156\u2013160]. They exhibit good thermal stability, good electrical insulating characteristics, water repellency, and can act as release coatings for some materials. In addition, these properties are maintained over a wide range of temperatures. As a result, these polymers have many diverse uses.  7.14.1 Polysiloxanes  The silicon atom is below carbon in the periodic table with a similar electronic arrangement, which in silicon is: 1s2 2s2 2p6 3s2 3p2. The larger atomic radius, however, makes the silicon\u2013silicon single bond much less energetic. Because of this, silanes (SinH2n + 2) are much less stable than alkanes. The opposite, however, is true of silicon\u2013oxygen bonds that are more energetic (about 22 kCal/mole) than the carbon oxygen bonds. Polysiloxanes, therefore, have recurring Si\u2013O linkages in the backbones. The starting materials can be prepared through hydrolyses of alkyl or arylsilicone halides [156\u2013160]. Organosilicone halides, in turn, are made commercially by heating alkyl or aryl halides with silicon at 250\u2013289(cid:6)C. Copper catalyzes this reaction:  RCl + Si  250 - 280  oC  Cu  SiCl4 + RSiCl3 + R2SiCl2 + R3SiCl  \f7.14 Silicone Polymers  495  The same materials can also be formed by the Grignard reaction:  RMgCl + RMgCl  SiCl4 + R2SiCl2  + RSiCl3 R3SiCl +  MgCl2 MgCl2  (CH3)3SiCl +  MgCl  (CH3)3Si  + MgCl2  Alkyl silanes can also be prepared by additions of trichlorosilanes to ethylene or acetylene:  Trichlorosilane reacts with aromatic compounds in the presence of boron trichloride:  HSiCl3 +  HSiCl3 +  HSiCl3 + 2  BCl3  SiCl3  SiCl3  SiCl2  2  The siloxane linkages can result from hydrolysis of the halides. The products of hydrolyses,  silanols, are unstable and condense:  Cl  Cl  HO  OH  H2O  R Si R  R Si R  R Si  R  R O Si  O  R  + H2O  The above shown reaction is one possible route to siloxane polymers. As a general method, however, this approach is not very satisfactory, because ring formations accompany the reactions. Some rings that form from hydrolyses of trichlorosilanes are structurally complex [161]. They may even possess three-dimensional structures [162, 163]. High molecular weight polymers, however, form readily by ring opening polymerizations. Such polymerizations can be applied to the simple rings that form from dihalides or complex ones from trihalides. Ring opening polymerizations, carried out on puri\ufb01ed (by distillation) cyclic intermediates, are catalyzed by either acids or bases [164], leading to linear siloxane polymers:  O  Si  Si  O  O  Si  H2SO4  Si  O n  Acid-catalyzed polymerizations yield lower molecular weight polymers that are mostly oils. The molecular weights of these oils can be controlled by additions of hexamethyldisiloxane during the polymerization reactions. When catalyzed by bases, high molecular weight elastic polymers form.  Si  O  n  O  Si  Si O  O  Si  + NaOH 2  Si  NaO  O  Na  4n  CO2  Si  HO  O  H  4n  + 2Na2CO3  \f496  7 Step-Growth Polymerization and Step-Growth Polymers  Another method of forming polydialkyldisiloxanes is by reacting difunctional oligomers with  cyclic organisilicons:  n  O  Si  Si  O  O  Si  Si  O  +  (CH3)2Cl2  Cl  Si  Si  O  4n  Cl  Si  Cl  O  Si  4n  Cl  2H2O  Si  Si  HO  O  OH  4n  Molecular weights of polydimethyl siloxanes can reach 700,000 or higher. Within the range of molecular weights between 4,000 and 25,000, the materials are \ufb02uids of various viscosities. Most common commercial liquid polydimethyl siloxanes are prepared from dimethyl dichloro siloxane. Many elastomers are also based on dimethylsiloxane. Special polymers are prepared with other substituents.  7.14.2 Silicone Elastomers  The elastomers from high molecular weight silicone polymers must be cross-linked to obtain rubber- like properties. One way this is accomplished is through hydrogen abstraction by free-radicals that are generated by decomposition of added peroxides. 2,4-Dichlorobenzoyl peroxide is often used for this purpose. It is decomposed between 110 and 150(cid:6)C. The reaction can be shown as follows:  2  Si  Si  Si  Si  O  O  O  O  + Cl 2  Cl  O  O  Cl  +  Cl  COOH  Si  Si  Si  Si  O  O  O  O  Si  Si  Si  Si  O  O  O  O  Si  Si  Si  Si  O  O  O  O  CH2  +  CH2  Si  Si  Si  Si  O  O  O  O  \f7.14 Silicone Polymers  497  The same can be accomplished by replacing a small quantity of the methyl groups with vinyl ones. This can be done by including a small amount of vinyl methyldichlorosilane into the monomer mix (about 0.1%). The product with a small quantity of pendant vinyl groups cross- links readily by free-radical mechanism. When portions of the methyl groups on the polysiloxane backbones are replaced with phenyl structures, the elastomers exhibit particularly good low temperature properties [159].  Room temperature cross-linkable polysiloxane elastomers (commonly called RTV-s) are prepared by two techniques. In the \ufb01rst one, chloro siloxanes with functionality larger than two are added to hydroxyl-terminated prepolymers. The products are subsequently cross-linked by a second addition of polyfunctional compounds like tetraalkoxysilane in the presence of tin catalysts, like stannous octoate. Cross-linking occurs at room temperature. This reaction may vary from 10 min to 24 h:  O  Si OH  HO  Si  C2H5O  Si  OC2H5  OC2H5  OC2H5  O  Si OH  HO  Si  O  Si O  O  Si  Si  O  Si O  O  Si  In the second one, polysiloxanes terminated by hydroxyl groups are either: (1) acetylated, (2) converted to ketoximes, or (3) etheri\ufb01ed. The cross-linking is activated by reaction with atmospheric moisture:  O  Si  O  (1)  + HO  Si  O  Si  Si  O  O  + CH3COOH  (2)  R  R  N  Si  O  O  + HO  Si  O  Si  Si  O  +  HON  R  R  (3)      Si  O  OR'  + HO  Si  O  Si  Si  O  + R'OH  The acetate-capped RTV-s exhibit good adhesion to substrates, but the released acetic acid can be  corrosive.  \f498  7 Step-Growth Polymerization and Step-Growth Polymers  7.14.3 Polysiloxane Coating Resins  These materials are usually prepared in two stages. In the \ufb01rst one, low molecular weight intermediates are formed. In the second one, the intermediates are reacted with other resins possessing functional groups, like alkyds, polyesters, or acrylic resins. The most common low molecular weight intermediates are:  Si  O  O x  and  R  HO  Si  O  R  Si  O  O  Si  R  O  Si  O  O  Si  R  R  O  O  Si  R  OH  where x \u00bc 3\u20136.  7.14.4 Fluorosilicone Elastomers  The elastomers are based on polysiloxanes that contain tri\ufb02uoropropyl methyl siloxane units. The materials are used as sealants, elastomers, and \ufb02uids for aerospace applications. The monomers are prepared according to the following scheme:  Cl  Cl  Cl  HF  F  F  F  The above dichloro silane is converted to a cyclic trimer:  F  F  F  H  Cl  Si Cl  F  F  F  Cl  Si  Cl  O  Si  Si  O  O  Si  F F F  F F F  Ring opening polymerizations with basic catalysts convert the trimers to polymers at elevated temperatures. Some vinyl silane is usually copolymerized with the material for subsequent cross- linking. These elastomers are reported to be capable of maintaining their original strengths at temperatures as high as 205(cid:6)C for long periods of time.  \f7.15 Polysilanes  499  7.14.5 Polyarylsiloxanes (Also See Sect. 7.17.4)  Many different polyarylsiloxanes were reported in the literature. Only a few of them are in general industrial use at present, though many exhibit interesting physical properties and might be used in the future. Preparation of one such material [164] starts with a reaction of aniline with dichlorosilane in the presence of an HCl scavenger:  2  NH2 +  Cl2  Si  R2  R2  + 2HCl  N Si 2  H  The product, dianilinosilane, is reacted with diphenols, like hydroquinone:  N  H  Si  2  + HO  \u2206  OH  Si  O  O  +  2  NH2  Polymers prepared by the above procedure have molecular weights up to 80,000 [164]. It is also possible to start with diphenoxysiloxane and catalyze the reaction with sodium or lithium metals. Reactions of cyclic silazanes with arylene disalanols yield polymers with molecular weights as high as 900,000 [164]:  n  HO  Si  Si OH  +  n  H  N  Si  Si  O  Si  O  iS  Si O  + nCH3NH2  4  n  7.15 Polysilanes  Polymers with silicon\u2013silicon single bonds in the backbone have been known for some time. It was only within the last 10\u201315 years, however, that high molecular weight materials were developed [165]. Behind the current interest in these materials is a realization that they have various potential applications. These are in ceramic \ufb01bers [166], in microlithography [165, 167], in photoconduction [168], and as nonlinear optical materials [169].  \f500  7 Step-Growth Polymerization and Step-Growth Polymers  The polymers are prepared from disubstitued dichlorosilanes by reacting them with alkali metal dispersions in a reductive coupling process. The polymerizations appear to have the characteristics of chain-growth rather than step-growth reactions [170]:  RR'SiCl2  Na  +  NaCl  R  Si  R'  The above illustrated reaction with sodium dispersions requires greater than 80(cid:6)C temperatures to proceed satisfactorily. When mixtures of different dialkylsubstituted dichlorosilanes are reacted in this manner, copolymers form [171].  Recently, an ambient temperature sonochemical reductive coupling process was developed [172]. The reaction is carried out in the presence of an ultrasound and results in relatively high (Mn \u00bc 50,000\u2013100,000) molecular weight materials with narrow molecular weight distributions. In addition, it was reported [172] that polymers can also be formed by anionic ring opening polymeri- zation of cyclotetrasilanes to yield polymers with molecular weights of 10,000\u2013100,000.  7.16 Phosphonitrile Polymers  These polymers, also called polyphosphazenes, are useful materials when they are substituted with organic compounds [173]. They are prepared from hexachloro-cyclotriphosphazenes by ring opening polymerizations:  Cl2  P  N  N  P  N  P  n  Cl2  Cl2  N P  n  Cl  Cl  Cl  P  N  It is believed that the mechanism of polymerization involves an attack by electron-rich nitrogen of one cyclic monomer upon another one. At \ufb01rst, a cation forms through ionization of a phosphorus chloride bond [173]:  Cl2  P  N  N  P  N  P  Cl2  Cl2  ionization  N  P  Cl2  Cl  N  P  Cl2  This is followed by an attack on another monomer molecule:  Cl  P  N  Cl  N  P  Cl2  Cl2  N  P  Cl2  Cl2  P  N  N  P  N  P  Cl2  N  P  N  P  Cl2  Cl2  Cl  P  N  N P  Cl2 N P 2  Cl  Cl2  N P  Cl2  N P  (3n+2)  Cl  Cl2  Cl  P  N  N  P  N  P  Cl2  Cl2  \f7.16 Phosphonitrile Polymers  501  Alkyl, aryl, alkoxy, and aminocyclotriphosphazenes fail to polymerize. This is believed to be due to an absence of easily ionizable halogen to phosphorus bonds. At the same time, materials that presumably facilitate ionization of the phosphorus to halogen bonds, such as water, carboxylic acids, and metals, accelerate the polymerization [173].  The all-inorganic polymer decomposes readily at elevated temperatures and is very sensitive to hydrolytic attack. Quantitative replacements of the halogen groups, however, are possible with alkoxy, aryloxy, alkyl, aryl, or amino groups to yield much more stable materials. The replacements are achieved by re\ufb02uxing the inorganic polymer in an ether solvent for several hours with sodium alkoxide or aryloxide, a metal alkyl, or aryl, or with a primary or a secondary amine. Of particular interest are substitutions with \ufb02uoroalkoxy groups, like the following:  Cl  Cl  PN  n  +  2n C3F7 H2O Na  THF  OCH2C3F7  PN  n  OCH2C3F7  Mixed \ufb02uoroalkoxy compounds can be used to obtain a variety of properties. The materials \ufb01nd application as elastomers, because they exhibit good chemical resistance and good thermal stability. In addition, many retain the useful elastomeric properties at low temperature. As a result, among other applications, they are attractive for use as sealants and as fuel lines in arctic environment.  Phosphonitrile polymers are self-extinguishing or \ufb01re retardant. This led to the development of \ufb02ame- and heat-resistant polyimide composites that are prepared from maleimide-substituted phosphazenes [231, 232]. The maleimide group is used for cross-linking. The substituted phosphazene can be illustrated as follows:  O  O  O  P  N  O  N  P  O  P  N  O  O  N  O  O  N  O  A deferent approach to the synthesis of polyphosphazenes was reported [179]. It is based on  condensation of suitable Si\u2013N\u2013P precursors:  Si  N  X  R  P  R'  \u2206  -(CJ3)3 SiX  N P  R  R'  where, R,R0 \u00bc alkyl, aryl; X \u00bc OCH2CF3, O\u2013Ph.  In this preparation, the desired substituents are introduced before the polymerization. The resultant polymers [179] are soluble in various solvents. Their molecular weight distributions vary from 1.4 to 3.5 and Mw from 50,000\u2013150,000.  \f502  7 Step-Growth Polymerization and Step-Growth Polymers  7.17 High-Performance Polymers  The polymers that are found in common commercial uses, such as \ufb01bers, \ufb01lms, or structural resins, fail to withstand elevated temperatures above 250(cid:6)C for long periods of time and decompose. There is a need, however, in various technologies for materials that can tolerate temperatures over 300(cid:6)C for reasonably long periods. Many such materials might be too high priced for common commercial use. They \ufb01nd application, however, in specialized areas that include space, aeronautic, or military technologies, where a higher price is justi\ufb01ed by greatly enhanced performance.  In developing tough, heat-resistant polymers the chemists pursued several goals [191]. These were:  1. To improve heat stability of the available polymers by introducing structural modi\ufb01cations. 2. To develop new macromolecules based on chemical structures capable of withstanding high  temperatures.  3. Because many inorganic molecules are more thermally stable than the organic ones, to develop  inorganic and inorganic\u2013organic polymeric materials.  Improvement of thermal stability of existing polymers has to be based on the following considerations: (1) The primary bond energy between atoms in a polymeric chain is the greatest source of thermal stability. The strength of these bonds, therefore, imposes an upper limit on the vibrational energy that a molecule may withstand without bond ruptures. In cases of cyclic repeating units, as in ladder polymers, a rupture of one bond in a ring may not lead to loss of molecular weight. In such polymers, two bonds would have to break within the same ring for the chain to rupture, and the probability of that is low. This means that ladder polymers should exhibit greater heat stability than single-stranded chains [183]. (2) Secondary bond forces or the cohesive energies contribute additional stability to the molecule. (3) Resonance energy of aromatic and heterocyclic structures contributes an additional amount of thermal stability and bond strength. (4) Polymers with high melting or softening temperatures are generally more heat-resistant.  7.17.1 Fluorine Containing Aromatic Polymers  The high strength of the carbon-\ufb02uorine bonds and the shielding effect of the highly electronegative \ufb02uorine atoms improve heat stability. One such material was synthesized by heating per\ufb02uoroalkyl amidines above their melting points. Ammonia evolves and triazine ring containing polymers form [174]:  N  N  (CF2)  x  (CF2)  x  N  N  N  N  N  N  N  N  The thermal stability of these polymers in vacuum is about equivalent to polytetra\ufb02uoroethylene [174].  \f7.17 High-Performance Polymers  503  Among other \ufb02uorine containing materials reported in the literature are a group of polyesters [175]:  O  O  1.  2  3  O  O  O  F  4  F  O  n  F  4  F  O  n  O  O  O  O  4  O  4  n  F  F  F  F  F  F  n  I  I  Cu powder  F  F  n  F  F  F  F  F  F  n  I  OK  O  n  F  F  F  F  Their heat stability and other physical properties, however, do not appear to be superior to conventional materials. The Ullmann reaction can be used to prepare polyper\ufb02uorophenylene [176]. The products, however, are low in molecular weight:  Higher molecular weight materials, like poly(per\ufb02uorophenylene ether), form from potassium  penta\ufb02uorophenoxide [177], where Mn is about 12,500:  Liu et al. reported improved process for synthesizing \ufb02uorinated polymers in supercritical carbon dioxide [177]. The improvement consisted of modifying the reaction system and designing and using sampling tubes.  Low molecular weight \ufb02uorine containing polymers form from per\ufb02uoroaromatic compounds through a loss of aromaticity when they react with bis(\ufb02uoroxy)-di\ufb02uoromethane [180]. More interesting is formation of poly(a,a,a0,a0-tetra\ufb02uoro-p-xylylene) by a polymerization technique that closely resembles the preparation of poly(p-xylylene) by vacuum pyrolysis of a dimer [181]:  F  F  CH2  CH2  F F  F F     vacuum  600 - 700 oC  CH2  CH2  F  F  F  F  CH2  CH2  n  F  F  \f504  7 Step-Growth Polymerization and Step-Growth Polymers  The resultant polymers maintain useful mechanical properties for up to 3,000 h in air at 250(cid:6)C. Fluorinated epoxy resins are another group of materials that might potentially possess improved thermal stability. This, however, has not been demonstrated. It was shown [190] though that these materials can be key intermediates in organic coating and plastics that require special properties, like hydrophobicity, oleophobicity, light stability, and low friction.  7.17.2 Polyphenylene  This polymer is completely aromatic in character [182]. Polymerization of benzene to polyphenylene was, therefore, investigated quite thoroughly [184, 185]. Benzene [186] and other aromatic structures [184, 185] polymerize by what is believed to be a radical-cationic mechanism. In this type of polymerization, benzene polymerizes under mild conditions in the presence of certain Lewis acids combined with oxidizing agents [186\u2013188]:  n  + 3n CuCl2  AlCl3  H  + 3n  CuCl2 + 2n  HCl  H n  The yield of polymers reaches a maximum value (close to quantitative) at an aluminum chloride to cupric chloride molar ratio of 2:1 [180]. Solvents, concentrations, and temperatures affect the molecular weights of the products [189]. Other Lewis acids that are effective in benzene polymerizations are MoCl5, FeCl3, and MoOCl4. The products, however, possess greater degrees of structural irregularity [183].  Theoretical considerations indicate [183] that during the polymerization the benzene rings become associated in a stacked end to end arrangement. As a result, the radical-cation becomes delocalized over the entire chain:  C6H6  C6H6  C6H6 C6H6 C6H6 C6H6  [O], (H  , -e)  n  n  The s bond formation shown above can also be accompanied by simultaneous depropagation and loss of benzene molecules. Chain buildup stops when the radical-cation on the terminal phenyl group becomes too small to promote further association.  The polymer is very stable up to 500\u2013600(cid:6)C and oxidizes very slowly. It is, however, quite insoluble with a very high melting point that makes is dif\ufb01cult to process and even to determine its molecular weight. Introduction of irregularity into the polymeric structure by copolymerizing terphenyl, biphenyl, or triphenylbenzene with benzene results in formation of soluble products. Their molecular weights, however, are low up to 3,000 [192]. They melt between 300 and 400(cid:6)C and contain phenyl branches and some fused rings. The copolymers can be cross-linked with xylylene glycol or with benzene-1,3,5-trisulfonyl chloride. Soluble alkyl substituted poly(p-phenylene)s were prepared [193] by a coupling process, using palladium catalysts:  \f7.17 High-Performance Polymers  505  R  Br  B(OH)2  R  R  R  n  Syntheses also include formations of copolymers with other aromatics compounds that lack  substituents. The polymers with hexyl or longer side chains are soluble in toluene [193].  Goodson et al. [246] reported formation of soluble derivatives of poly(p-phenylene) of high molecular weight via Suzuki coupling reactions catalyzed by palladium (0) precursors in the presence of either triphenylphosphine or tri(o-tolyl)phosphine. Use of triphenylphosphine, however, appar- ently resulted in incorporation of the phosphine [246].  Formation of poly(benzoyl-1,4-phenylene) with the aid of a nickel-catalyzed reaction was  reported [247]:  O  Cl  n  Cl  NaCl P(C5H5)3NaI HCON(CH3)2 70 oC  O  n  When sodium iodide is replaced with 2,20-bipyridine, the reaction proceeds faster. The polymers prepared with bipyridine exhibit a glass transition of 217(cid:6)C and loose only 3% of their weight at 500(cid:6)C either in air or in nitrogen [247].  Carter et al. [247] used organolithium-activated nickel catalysts to synthesize
