Repository: JonathanOnorato/ChemLP

# ChemLP
A Chemistry Natural Language Processing Tool

File: Bowman/textbook_files/Principles_of_Polymer_Chemistry_by_Ravve.json (part 33 of 49)
polyarylates  Br  t-BuLi, diphenylphosphinopropane nickel bypyridine  Br  Br  THF  Br  n  7.17.3 Diels\u2013Alder Polymers  The Diels\u2013Alder reaction has been used to form many polymeric materials. One such material, for instance, forms from a reaction of diethynylbenzene with cyclopentadienone [194\u2013196]. The products, phenylated polyphenylenes, reach molecular weights of Mn up to 40,000:  \f506  7 Step-Growth Polymerization and Step-Growth Polymers  O  O  +  x  300 oC  O  O  x  - CO  n  x  n  where x \u00bc 1,2. These polymers are amorphous and form clear \ufb01lms that are stable in air up to 550(cid:6)C. Another example is condensation of 2-vinyl-1,3-butadiene with p-benzo-quinone. The product is a  ladder structure, or a double-stranded polymer [197]:  +  O  O  O  O  O  O  O  O  O  O  \f7.17 High-Performance Polymers  507  This double-stranded polymer, shown above, is soluble only in hexa\ufb02uoroisopropyl alcohol [198] and is infusible. When, however, some of the rings are made \ufb02exible by condensing 2-vinyl-1,3- butadiene with a large ring bis fumarate, the solubility improves [198].  Some stable polymers also form in 1,3-dipole addition reactions [190]. Bis-sydnones, for instance, condense with diacetylene to form pyrazole rings in the polymer backbone. The reactions presumably proceed through Diels\u2013Alder intermediates [199]:  H  N  N  O  O  O  O  N  N  H  +  NC  CN  N  N  N  N  Similarly, bis-sydnones condense with quinone [199]:  H  N  N  O  O  O +  O  N  N  H  O  O  n  O  O  N  N  N  N  n  The resultant polymers are not high in molecular weights and only slightly soluble in solvents like dimethylformamide. Their powders decompose near 420(cid:6)C in air and near 500(cid:6)C in a nitrogen atmosphere.  1,3-Dipolar additions of bisnitrileimines (generated from tetrazoles with dienes or with di nitriles) result in formations of polypyrazoles and polytriazoles [200]. Some examples of these reactions are:  N  N  N  N  N  N  N  N  +  NC  CN  N  N  N  N  N  N  n  \f7 Step-Growth Polymerization and Step-Growth Polymers  508  and  n  N  N  N  N  N  N  N  N  F  F  N  +  n  N  N  N  N  NN  N  n  By this condensation, high molecular weight polymers can form [200]. They decompose near  500(cid:6)C in air or in nitrogen atmosphere.  Cyclopentadienone derivatives condense by the Diels\u2013Alder reaction in homopolycycloaddition. The reactions involve a series of steps consisting of initial cycloaddition, followed by loss of carbon monoxide through an expulsion of a bridge carbonyl group [201]:  +  Br  Br  C  C  O  O  AlBr3  CS2  N-bromosuccinimide  CCl4  Br  Br  KI acetone  O  O  (C6H5CH2)2CO  base  F  F  F  F  F  F  O  O  O  O  O  C  O  O  \f7.17 High-Performance Polymers  509  -CO  O  self  condensation  O  n  -H  O  n  The products are ladder polymers of varying molecular weights. They loose approximately 30%  [201] of their weight at 700(cid:6)C in a nitrogen atmosphere.  Another example is condensation of bis dienophiles with dienes [202]:  N  O  O  O  O  N  +  O  \f510  7 Step-Growth Polymerization and Step-Growth Polymers  N  O  O  O  O  N  O  N  O  O  O  O  N  \u2206  -CO  O  O  N  N  O  O  n  Only low molecular weight polymers form, however, together with some insoluble, possibly cross- linked material. Bis maleimides also condense with bisfulvene [202]. The products of these condensations depolymerize reversibly. Also, reactions of maleic anhydride with dienes, like bicycloheptene, bicyclohexene, dicyclopentenyl ether, and dicyclohexenyl ether, yield soluble, low molecular weight polymers [204]:  O  O  O  +  2  O  O  O  O  O  O  n  Photo-cycloaddition reactions also form low molecular weight polymers with heterocyclic rings in the backbone. The reactions are photoinitiated with benzophenone to obtain repeated 2p + 2p photo- cycloadditions of bismaleimides [205]:  R'  R'  R'  R'  N  R  N  O  O  O  O  path A  R'  R'  +  h\u03bd  path B  R'  R'  O  O  N  R'  N  R'  O  R  O  O  N  R  N  N  R  N  O  R' R'  O  R' R'  O  O  n  O  O  path C  R'  R'  insoluble crosslinked  polymer  where, R \u00bc (CH2)x.  These polymeric materials form transparent, \ufb02exible \ufb01lms [205].  \f7.17 High-Performance Polymers  511  Diels\u2013Alder reaction can also be used to modify the chemical structures of some aromatic polyamides. This improves their heat stability, raises their Tg value, and makes them rigid at higher temperatures [203].  7.17.4 Silicon-Containing Aromatic Polymers  These materials have the potential of being stable at high temperatures. One typical preparatory procedure consists of condensing bisphenols with suitable silicon derivatives [227]:  R2Si(OR)2  or R2SiCl2  +   HO  Ar  OH  R  R  Si  O Ar  O  n  Many of these polymers are soluble and exhibit good heat stability. An example is one such  material prepared by this procedure and shown below:  Si O  O  n  It looses only 10% of its weight at 600(cid:6)C [191]. The starting materials can also be silanols, as for instance in a synthesis of polycarbonates [227].  Preformed bis-silanols are used in this particular example:  Si  Si  n  HO  O  x  O  O  O  Si  Si  O  x  OH  O  +  n  Cl  Cl  N  Si  Si  O  x  O  O  O  Si  Si  O  x  n  where, x \u00bc 0 or 1.  rings [228]:  One publication describes syntheses of copolyesters and copolyamides that contain phenoxalin  \f512  7 Step-Growth Polymerization and Step-Growth Polymers  Cl  O  Cl  HO  +  2  O  O  2  O  O  O  O  O  Cl  OH  +  Cl  O  O  O  O  O  n  O  m  The copolymers show little degradation at temperatures up to 400(cid:6)C. In addition, the copolymers  with high phenoxailin content are soluble in several solvents [228].  There are also reports in the literature of attempts to modify polysiloxane backbones to increase heat stability. These modi\ufb01cations consist of making changes in the electronic character of the Si\u2013O bonds to prevent rearrangements at high temperatures to low molecular weight cyclic products. It is known that by making the bonds more ionic than covalent increases heat stability [191]. A metal that is more electropositive, therefore, is used to form metal-oxygen linkages and form polymers that are more ionic in character. Such metals are aluminum, titanium, tin, and boron. The results, however, so far are disappointing.  7.17.5 Direct Condensation Polymers  Many polymers with enhanced heat stability can be prepared simply by direct condensation. These aromatic polymers often contain heterocyclic unit. The materials are high melting, somewhat infusible, and usually low in solubility. Many aromatic polyimides belong here. Polyimides, as a separate class of polymers, were discussed in an earlier section, because many are common commer- cial materials. On the other hand, the materials described in this section might be considered special and, perhaps, at this points, still too high priced for common usage.  7.17.5.1 Polyimidazoles, Polybenzthiazoles, and Related Polymers  Many polybenzimidazoles are prepared by direct condensation. They are colored polymers that mostly melt above 400(cid:6)C. One such material is formed from 3,30-diaminobenzidine and diphenyl isophthalate by heating the two together at 350\u2013400(cid:6)C in an inert atmosphere [206]:  H2N  n  H2N  NH2  NH2  n  +  O  \u2206  O  O  N  N  H  O  n  N  N  H  \f7.17 High-Performance Polymers  513  Films and \ufb01bers from this material exhibit good mechanical properties up to a temperature of  300(cid:6)C. Above that temperature, however, they degrades rapidly in air [206].  Similar polymers are polybenzoxazoles [207, 208]:  n  H2N  HO  NH2  OH  Cl  +  O  n  O  n  O  N  S  O  N N  n  N  O  N  S  N  N  The same is true of polybenzthiazoles [209]:  n  H2N  HS  NH2  SH  +  n  O  O  Polyoxidiazoles also belong to this general class of materials [210]:  n  H  N  N  N  N  N  N  H  +  Cl  Cl  and polybenztriazoles [211]:  H  N  N  N  N  N  N  N  N  H +  Cl  N  C  N  C  Cl  O  Cl  N  O  O  O  n  n  h\u03bd  N  N N  n  \f514  7 Step-Growth Polymerization and Step-Growth Polymers  All of the above materials maintain useful properties up to 300(cid:6)C in air and can be formed into \ufb01bers. Some polymeric materials are completely free from hydrogens. An example is polysulfodiazole and  [212], a polyimide prepared from pyrazine-1,2,4,5-tetracarboxylic diaminothiazine [213]. This material exhibits particularly good heat stability [213]:  acid anhydride  +  H2N  NH2  N  N  S  O  O  O  N  N  S  N  N  H  N  HO  O  C  C  O  O  O  O  N  N  H  N  n  OH  O  C  C  O  -2H2O  N  N  O  S  N  O  N  N  O  N  O  n  Films from this polysulfodiazole maintain their strength and stability at 592(cid:6)C. Preparations of several other, similar polyimides was reported [219]. A polyimide, however, prepared from diaminothiazole with pyromellitic dianhydride chars at 320(cid:6)C in air. The chemistry and preparations of the principal types of polyheteroarylenes were review by Krongauz [214].  A series of thermally stable, organic solvent-soluble polyimides were synthesized by reacting 3,7-diaminophenothiazinium chloride (thionine) with four different dianhydrides [243]. These polyimides can be illustrated as follows:  N  N  S  Cl  N  O  O  O  N  O n  Many polymers that are described in this section can be prepared in either one or in two steps. In the one-step process, polyphosphoric acid is often employed as a solvent. It is a proton donor, promotes condensation, and acts as a cyclodehydrating agent, frequently yielding polymers of high molecular weights. Shaping the resulting polymers, however, can be a problem due to infusibility and insolubility. When prepared in two steps, the polymer can be shaped into \ufb01lms or \ufb01bers \ufb01rst, before much cyclization takes place, while the material is still fusible and solvent-soluble. This is followed by further heating to complete the process. Cyclization in this process occurs in solid polymers that become increasingly rigid as the reaction progresses. The products, however, prepared by this procedure are not as fully cyclized as are those formed in the one-step process in phosphoric acid solution.  7.17.6 Oligomers with Terminal Functional Groups  The above-described two-step processes yield polymers that evolve volatiles upon further heating because the condensations continue. To overcome this drawback, prepolymers were developed that undergo addition-type reactions at fairly moderate time-temperature schedules [215, 216].  \f7.17 High-Performance Polymers  515  Such prepolymers are terminated by functional groups. Following is an example of one such material, an oligomer, polyquinoxaline terminated by acetylene groups:  N  O  O  N  N  N  N  N  N  N  N  N  No volatiles can be detected by mass spectrometry [215, 216] or by thermo gravimetric analyses during the cross-linking reaction. The thermo oxidative stability of the resultant polymers is at least equivalent to polyphenylquioxalines not terminated by acetylene. The cross-linking reaction was shown on a model compound to be an intramolecular cyclization [215\u2013217]:  It is not necessary for the acetylenic groups to be on the terminal ends of the prepolymers. They  can also be located as pendant structures [216].  Aromatic polyamides with terminal acetylenic groups  [218] were formed from 2,20- diiododiphenyl-4,40-dicarbonyl chloride reacted with aromatic diamines. The phenylethynyl groups were introduced by reacting the iodine moieties with copper phenyl acetylide. Thermal treatment converted the prepolymers to 9-phenyl dibenzanthracene-based rigid-rod polymers that fail to melt below 500(cid:6)C.  High molecular weight polyquinoxaline polymers were prepared from 3,30,4,40-tetraamino- biphenyl that was reacted with aromatic bis(a-diketones) and/or ethynyl-substituted aromatic bis (a-diketones) [219]. The polymers contain 0, 5, 10, 30, and 100% pendant groups. Also, ethynyl- substituted diketones were synthesized by the following procedure:  +  2  Br  O  1. AlCl3  Cl  2. hydrolysis  O  O  O  SO2  Br  2  \fBr  2  PdCl2  O  O  516  O  O  O  O  O  O  O  N  N  7 Step-Growth Polymerization and Step-Growth Polymers  Si  2  P  3  2  K2CO3  O  Si  2  +  H2N  H2N  N  N  2  O  O  NH2  NH2  O  n  The synthesis is completed by condensation with a tetramine:  Above shown reactions yield polymers with high Tg values. The materials, however, exhibited lowered thermo oxidative stability. The same was found to be true when the ethynyl moieties were replaced by phenylethynyl groups [219].  Other functional groups that were investigated [229] are phenylethynyl, phenylbutadiynyl, phenylbutenyl, biphenylene, styryl, maleimide, nadimide (5-norbornene-2,3-dicarboximide), cyanate, and N-cyanourea [230]. The advantage of terminally capped prepolymers is that they melt at lower temperatures and can be dissolved in different solvent. Heating of these materials converts them to thermally stable polymeric networks.  A recent paper reports preparation of quinoline oligomers that were end-capped with 4- acetylbenzocyclobutene, 6-acetyl-8-phenyl-1,2-dihydro-[3, 4]cyclobuta-[1,2-b]quinone (CBQ), and 8-acetyl-6b,10b-dihydrobenzo-[j]cyclobuta-[1,2-a]-acenaphthalene(BCBAN) [230]. The structures of the two cross-linking groups are:  O  Ph  O  N  CBQ  BCBAN  It was reported [230] that the oligomer capped with BCBAN yields a cured \ufb01lm that exhibits good  \ufb02exural moduli and superior heat stability in air at 400(cid:6)C.  \f7.17 High-Performance Polymers  7.17.7 Cardo Polymers  517  These are a special group [201, 208, 220] of polymeric materials. The name cardo comes from Latin, meaning loop [201, 208]. The polymers contain cyclic structures that may be perpendicular to the aromatic backbones. An example would be a cardo polybenzimidazole:  N  N  H  O  N  N  H  n  O  O  n  O  Another example is a cardo polyester [201, 208]:  Many cardo polymers exhibit improved solubility in different solvents with little sacri\ufb01ce in properties. A survey was made of the physical properties of different cardo copolyimides with varying microstructures [220]. As might be expected, copolyimides with increasing aliphatic frag- ment content were shown to exhibit the highest impact and \ufb02exural strength.  7.17.8 Double-Stranded Polymers  Preparations of many double-stranded polymers were reported. For instance, polypyrrolones were formed from 2,3,5,6-tetraaminobenzene and various dianhydrides or tetracarboxylic acid compounds [213]. Following are two examples:  1.  O  O  O  O  O + O  H2N H2N  NH2 NH2  O  N  N  O  N  N  n  \f518  7 Step-Growth Polymerization and Step-Growth Polymers  2.  HO  HO  O  O  O  OH OH  O  +  H2N  H2N  Different ladder polyquinoxalines were prepared as well. One example is shown below [233]:  O  O  O  O  +  H2N  H2N  NH2  NH2  O  N  N  n  O  N  N  NH2  NH2  N  N  N  N  n  Some ladder polyquinoxalines were found to be stable in air at 460(cid:6)C and in nitrogen up to 683(cid:6)C. Not all attempts at formations of ladder polymers yielded completely cyclized fused ring structures. For instance, an attempt to form a polymer from tetraaminonaphthalene with naphthalene tetracarboxylic acid dianhydride failed to yield complete cyclizations [222].  An interesting polymer containing macrocyclic rings was formed from pyromellitic tetranitrile by  condensation with dianilino ether [223]:  NC  NC  CN  CN  +H2N  O  NH2  \f7.17 High-Performance Polymers  519  The description of all the double-stranded polymers that were synthesized and reported in the literature is beyond the scope of this book. This section is concluded by mentioning two more materials. One prepared by an alkali catalyzed polymerization of phenyltrichlorosilane [224]:  Cl Si Cl Cl  H2O  OH  O Si O O  SiO  O  Si  O  Si  n  The above polymer is cis-syndiotactic [225] with a cis-anti-cis arrangement of the phenyl groups.  It is stable at temperatures up to 525(cid:6)C.  The other ones are a soluble ladder conjugated polymer, composed of perylene diimides and thieno [3,2 b]thiophene was prepared recently by a synthesis via photo cyclization by irradiation with sunlight [224]. These soluble polymers, prepared for photonic applications, can be illustrated as follows:  \f520  7 Step-Growth Polymerization and Step-Growth Polymers  O  N  N  O  N  N  O  O  S  S  O  O  7.17.9 Poly(arylene ether)s and Poly(arylene ether ketone)s  High-performance polymeric material are poly(arylene ether)s and poly(arylene ether ketone)s. They can be used as structural resins because in composite fabrications they offer an attractive combination of chemical, mechanical, and physical properties.  Commercial poly(ether ketone)s that are also poly(arylene ether)s are formed from diacid chloride  by the Friedel\u2013Craft reaction [234].  O  n  +  n  Cl  O  O  O  n  O  Similar polyketones form from dicarboxylic acids rather than dicarboxylic acid chlorides, when P2O5\u2014methanesulfonic acid is used as a catalyst [235]. All these materials form a group of tough, high melting resins.  Some current preparations of poly(arylene ether)s are carried out by nucleophilic displacements of activated aromatic dihalides or dinitro groups by alkali metal bisphenates. The reactions take place in polar aprotic solvents. The glass transition temperatures, tensile strengths, and tensile moduli of these materials tend to increase when heterocyclic units are incorporated into the backbones. Poly(arylene ether)s containing imide [236], phenylquinoxaline [237\u2013239], imidazoles [240], pyrazoles [241], 1,3,4-oxadiazoles [240], benzoxazoles [240], and benzimidazoles [240] groups were prepared.  H  N  N  H  Cl  O  \f7.18 Dendrimers and Polyrotaxanes  521  The preparation of such polymeric materials can be illustrated as follows [241]:  HO  OH  + X  Y  X  N N  R  O  O  Y  n  N N  R  where R \u00bc H, Ph; X \u00bc Cl, F; Y \u00bc carbonyl, sulfone, or a diketone aryl group. The above shown medium and high molecular weight polymers exhibit good solubility in solvents like dimethyl acetamide and good thermal stability. The same is true of the other poly(arylene ether)s mentioned above. As a result, these high-performance thermoplastics have the potential of being useful in low cost composite fabrications.  One paper [242] describes preparation of poly(imidoaryl ether ketone)s and poly(imidoaryl ether  sulfone)s that exhibit particularly good heat stability. The synthesis can be illustrated as follows:  HO  OH  + F  X  F  K2CO3   solvent 160-220 oC  O  O  N  R  O  O  N  R  O  X  n  where: R \u00bc CH3; CH3(CH2)11; Phenyl; X \u00bc SO2; CO; Isophthaloyl; Based on thermogravimetric analyses, the phenyl substituted polymers lose only 10% of their weight in air and in nitrogen at 550(cid:6)C. In addition, the polymers have high glass transition temperatures and remain soluble in common solvents, like chloroform and methylene chloride. These are high molecular weights polymers that can be cast from solution to give tough, \ufb02exible \ufb01lms [242].  7.18 Dendrimers and Polyrotaxanes  One of the fascinating things about polymer chemistry is the ability of the chemists to develop new and interesting molecular structures. This can result in formation of materials with unique properties. Among such materials are dendrimers and polyrotaxanes.  \f522  7 Step-Growth Polymerization and Step-Growth Polymers  7.18.1 Dendrimers and Hyperbranched Polymers  Highly branched polymeric materials with large number of end groups can offer unique physical properties. Dendrimers (described in Chap. 1) differ from linear polymers in viscosity and thermal behavior. A variety of applications have been forecast for these highly branched globular macromolecules. One early approach to dedrimer synthesis relied upon the Michael reaction using repeated sequential additions of an amine to a,b-unsaturated ester [248]:  NH3 +  H2NCH2CH2NH2  O  O  H2NCH2CH2NHCOCH2CH2  N  CH2CH2CONHCH2CH2NH2  CH2CH2CONHCH2CH2NH2  repeat  H2N(CH2)2NC(CH)2  H2N(CH2)2NC(CH)2  N(CH2)2NC(CH2)2N H  O  H  O  H  O  H2N(CH2)2NC(CH)2N H  O  O  (CH2)2CN(CH2)2NH2 H  O  (CH2)2CN(CH2)2NH2  HO (CH2)2CN(CH2)2NH2  H  O  H  O  H2N(CH2)2NC(CH)2N H  (CH2)2CN(CH2)2NH2  In the \ufb01rst step, ammonia is added to an excess of methyl acrylate. The product is reacted with an excess of ethylenediamine to form a star molecule with three arms. The product of the second step is then reacted with an excess of methyl acrylate. This is followed by a reaction with an excess of ethylenediamine to form a molecule with six arms. The sequences are repeated to yield a star polymer. Such star polymers are sometimes referred to as starburst polymers.  A recent publication described preparation of dendrimers from functional aliphatic polyesters that are based on 2,2-bis(hydroxymethyl)propionic acid [249]. N,N0-dicyclohexylcarbodiimide was used as the coupling agent in a double-stage convergent approach that reduced the number of synthetic and liquid chromatographic steps required in the preparations and puri\ufb01cations. The hydroxyl functional dendrimers were then subjected to a variety of surface modi\ufb01cations by reactions with different acid chlorides [249].  Another publication describes formation of polyphenylene dendrimers that formed nanoparticles with 102 benzene rings [250]. In this preparation, an A\u2014B type monomer, 2,3,4,5-tetrakis(4- triisopropylsilylethynylphenyl)-cyclopenta-2,3-dienone, is condensed in a [4 + 2]cycloaddition with 3,30,5,50-tetraethynyl-biphenyl:  \f7.18 Dendrimers and Polyrotaxanes  523  (i-Pr)3Si  Si(i-Pr)3  +  (i-Pr)3Si  Si(i-Pr)3  R  R  R  R  O  R  R  R  R  R  R  The above condensation reactions were carried out at 180\u2013200(cid:6)C in aromatic solvents [250]. Preparation of dendrimers usually involves numerous synthetic steps. Some attempted to simplify the process by merely forming hyperbranched polymer. The products have less perfect structures than dendrimers, but offer the advantage of being synthesized in only one step. A recent publication describes preparation of hyperbranched poly(e-caprolactone)s [251]. Living ring opening polymerizations were carried out with the aid aluminum benzyl oxide as the initiator. The resultant polymers were then functionalized with benzylidine-protected 2,20bis(hydroxymethyl)propionic acid. After a subsequent deprotection, a-carboxylic-o-dihydroxyl functional AB2 macromonomers formed. These AB2 polyesters were then condensed into hyperbranched polymers through a room- temperature esteri\ufb01cation synthesis using dicyclohexylcarbodiimide and 4-(dimethylamino) pyridinium 4-toluenesulfonate [251].  7.18.2 Polyrotaxanes  Preparation of polymeric materials that consist of linear structures threaded through large rings (see Chap. 1) has intrigued many. The result is that various publications have appeared in the literature describing such preparations [252, 253]. In many instances, crown ethers are used to have  \f524  7 Step-Growth Polymerization and Step-Growth Polymers  polyesters, polyamides, polyurethanes, or polystyrene threaded through them [254]. One approach to the synthesis is to carry out the polymerization reaction in the presence of the macrocycles and to form the threading in one step [254]. Another approach is to stir a solution or a melt of an aliphatic crown ether and a linear polymer like a polyurethane [255]. The hydrogen bonding between the NH groups of the polymer and the ether oxygen atoms of the cyclic species is described as the driving force for the threading. The products of such preparations are described as pseudorotaxanes:  O  2  NH  m  O  N  H  The degree of threading was found to increase with increasing molar feed ratio of crown ethers to  the polymeric NH groups [255].  Polymeric rotaxanes were reviewed recently by Harada et al.  7.19 Thermodynamics of Step-Growth Polymerization  The number average degree of polymerization (cid:1)Pn for a condensation reaction of a diacid with a glycol and elimination of water is a function of the extent of the reaction. We can, therefore, write:  In such a reaction, the equilibrium being constant, the rate constant is independent of the molecular  size. It is, therefore, possible to write.  (cid:1)Pn \u00bc 1=\u00f01 (cid:1) p\u00de  K \u00bc pnH=\u00f01 (cid:1) p\u00de2:  where, nH is the concentration of water formed in the reaction, and p is the extent of the reaction. By the same token, the average degree of polymerization can be written as  (cid:1)Pn \u00bc \u00f02K=nH\u00de=\u00bd\u00f01 \u00fe 4K=nH\u00de1=2 (cid:1) 1(cid:3)  (cid:1)Pn \u00bc \u00f0K=nH\u00de1=2  if K/nH is equal to 1 then,  Therefore,  d ln (cid:1)Pn=d\u00f01=T\u00de \u00bc  \u00bdd ln K=d\u00f01=T\u00de (cid:1) d ln nH=d\u00f01=T\u00de(cid:3)  1 2  The free energy change in step growth condensation, DF \u00bc DH (cid:1) TDS \u00bc RT ln K. By plotting ln K against reciprocals of absolute temperatures, one obtains roughly a linear relationship. Sawada wrote, therefore,  where, a is a constant and DH is the enthalpy change of the reaction.  d ln (cid:1)Pn=d\u00f01=T\u00de \u00bc aDH  \f525  Review Questions  Review Questions  Section 7.1  tetramers, etc.  1. Describe the types of monomers that can undergo step-growth polymerizations. 2. Illustrate step-growth polymerization on formation of poly(butylene adipate), showing dimers,  3. Does the size of the molecule in\ufb02uence the reactivity of the functional group? Explain. 4. How would you express the rate of disappearance of one of the functional groups? 5. Assuming that the concentrations of the two reacting functional groups are stochiometrically  equal, write the rate equation.  6. Write the equation for the degree of polymerization in step-growth polymerization. 7. What is stoichiometric imbalance and how is it designated? 8. Write the expression for the molecular weight average of the product and also for the molecular  weight distribution.  9. By including the average functionality factor, write the equation for the degree of conversion.  10. Discuss ring formations that can accompany step-growth polymerizations. 11. Explain how step-growth polymers are formed in the melt and by interfacial polycondensation. Why isn\u2019t the preparatory technique applicable to preparation of aliphatic polyesters yet works well in preparation of aliphatic polyamides?  12. In trying to form a polyester from g-hydroxybutyric acid what percent conversion is required to  obtain a molecular weight of 25,000.  Section 7.2  1. Write chemical equations for eight common synthetic methods for preparing polyesters. Can you  discuss advantages and disadvantages of each synthesis?  2. Describe, giving chemical equations, catalysts, and reaction conditions for commercial  preparations of poly(ethylene terephthalate)  3. Explain, including chemical structures, how polyester elastomers are formed. 4. What are the linear unsaturated polyesters? Explain. Show by chemical reactions how they are  prepared. How are they cross-linked? Explain with the help of chemical reactions.  5. Describe network polyesters. Explain how they are prepared by two different techniques. 6. What are short, medium, and long oil alkyds? 7. There are two different techniques for forming polycarbonates. Describe each. 8. What is the synthetic route to polycarbonates with the aid of crown ethers? Explain with the help of  chemical equations.  9. What are the commercial uses for polycaprolactone?  Section 7.3  1. Discuss nylon nomenclature. 2. Discuss the chemistry of preparation of nylons 1, 3, 4, and 5 showing all the equations. 3. Discuss the common synthetic routes to caprolactam. 4. Describe conditions for the preparation of nylon 6.  \f526  7 Step-Growth Polymerization and Step-Growth Polymers  5. Describe with chemical equations the preparations of nylon 7 and 9. What are the shortcomings  of the process used in Russia? Explain.  6. Describe with chemical equations the synthetic route to nylons 8 and 12. 7. How is nylon 11 produced from methyl ricinoleate. Show all the steps. 8. Describe with chemical equations the commercial synthesis of Trogamid T? 9. What are fatty polyamides and how are they formed?  10. What is nylon 6T and how is it produced? 11. Discuss the chemistry of preparation of fully aromatic polyamides, showing chemical structures. 12. Explain with an example how the Heck reaction can be extended to form aromatic polyamides.  1. Discuss the chemistry of aromatic polyamide-imides and aromatic polyester-imides. Give examples.  1. What are the most common commercial procedures for preparations of aromatic polyimides?  Describe with illustrations.  2. What dianhydrides are most commonly used commercially in preparations of polyimides? 3. Illustrate with chemical reactions how polyimides can be formed from aromatic diisocyanates and  aromatic dianhydrides. Do the same for ketimines and N,N0-bis(trimethylsilyl) compounds.  4. How can polyimides be formed from reactions of diimides with dihalides? Show the chemical  5. Show reactions for formation of polyimides from reactions of sulfur halides with unsaturated  diimides and from diepoxides with diimides.  6. Illustrate and explain the photochemical reactions of bis maleimides with benzene to form  7. Illustrate how polyimides can form by Diels\u2013Alder reactions.  1. Discuss and illustrate with chemical equations the formation of poly(phenylene oxide) by oxida-  tive coupling reaction of 2,6-disubstituted phenols. 2. What is the commercial material called Noryl. Explain. 3. What are phenoxy resins. Describe how they are prepared and explain how they are used.  Section 7.4  Section 7.5  reactions.  polyimides.  Section 7.6  Section 7.7  1. Discuss polyacetals and describe the polyacetals available commercially today.  \fReview Questions  Section 7.8  Section 7.9  Section 7.10  Section 7.11  Section 7.12  527  1. Describe how poly(p-xylylene) was originally prepared. 2. Discuss transport polymerization and explain how it is currently practiced commercially. 3. Describe the other routes to polyxylylenes. What are the properties of polyxylylenes?  1. What are the important industrial sulfur-containing polymers? 2. Show the synthetic routes by which aromatic sulfones can be prepared. 3. Describe the preparation of poly(phenylene sul\ufb01de), properties, and uses. 4. How are poly(alkylene sul\ufb01de) prepared and used commercially?  1. Illustrate with chemical equations the routes to forming polyisocyanates. 2. What are the mechanisms of reactions of isocyanates with hydrogen donors? How are these  reactions catalyzed? Discuss the mechanism.  3. Discuss polyurethane \ufb01bers. How are they made? What are their properties? 4. Discuss polyurethane elastomers, including properties and preparation. 5. Discuss polyurethane foams. How are they prepared?  1. Discuss the chemistry of epoxy resins based on diglycidyl ethers of Bisphenol A, their preparations,  and cross-linking reactions with amines, dianhydrides, and dicyanodiamide.  2. What are epoxy novolacs and what are some new epoxy resins containing nitrogen? 3. Discuss the chemistry of cycloaliphatic epoxides.  1. Discuss the chemistry of resoles, showing by chemical reactions how they form. What are quinone  methides, and what is meant by stages A, B, and C resins?  2. Describe the chemistry of novolacs, how they are formed and cross-linked? 3. Explain what the products are in an ammonia or amine-catalyzed condensation of phenol with  formaldehyde.  4. Describe typical commercial preparations of resols and novolacs.  \f7 Step-Growth Polymerization and Step-Growth Polymers  1. Discuss the chemistry of urea-formaldehyde resins, their preparation, and uses. 2. Do the same as question one for melamine-formaldehyde resins.  1. How do silicon compounds differ from carbon compounds? 2. How can the starting materials be prepared for the silicone resins? 3. How are high molecular weight silicone resins formed by ring opening polymerization? What are  the products from acid catalysis and basic catalysis?  4. Describe silicone elastomers. What are RTV-s, explain and show the way they are cross-linked. 5. Discuss \ufb02uorosilicone elastomers. 6. Discuss polyarylsiloxanes.  1. Why is there an interest in polysilanes? Show by chemical reactions how are they formed.  1. What are polyphosphazines, how are they formed and used?  528  Section 7.13  Section 7.14  Section 7.15  Section 7.16  Section 7.17  materials?  1. What chemical options are available to improve heat stability and toughness of polymeric  2. Discuss \ufb02uorine containing aromatic polymers. 3. Discuss the chemistry of preparation of polyphenylene. 4. Discuss Diels\u2013Alder polymers giving at least four examples and showing all the structures of the  starting materials and the products.  5. Discuss silicon-containing aromatic polymers. 6. What are direct condensation polymers? How are polybenzimidazoles, polybezoxazoles, polybenzthiazoles, polyoxidiazoles, polybenzotriazoles, and polysulfodiazoles prepared? Illustrate with chemical equations.  7. Discuss the chemistry of oligomers that are terminated by functional groups to form thermoset,  high heat-resistant materials.  8. What are cardo polymers, what are their advantages, and how are they prepared? 9. Discuss double-stranded polymers and how they are prepared.  10. Discuss the chemistry of poly(arylene ether)s and poly(arylene ketone)s.  \f529  1. Describe dendrimers and polyrotaxanes  References  Section 7.18  Further Reading  References  M.E. Rodgers and T.E. Long, eds. Synthetic Methods of Step-Growth Polymers, Wiley, New York, 2003  1. P.J. Flory Principles of Polymer Chemistry, chapters: 2,3,8, and 9, Cornell University Press, Ithaca, New York, 1953; P.E.M. Allan and C.R. Patrick, Kinetics and Mechanism of Polymerization Reactions, chap. 5, Wiley - Interscience, New York, 1974;  2. I. Vansco-Szmercsanyi and E. Makay-Bodi, Eur. Polym. J., 1969, 5, 145, 155 3. P.J. Flory, Chem. Rev., 1946, 39, 137 4. D.H. Solomon (ed.), Step - Growth Polymerization, Dekker, New York 5. G. Odian, Principles of Polymerization, Wiley, 3nd ed., New York, 1991 6. W.H. Carothers, J. Am. Chem. Soc., 1929, 51, 2548 ; W.H. Carothers and J.A. Arvin, J. Am. Chem. Soc., 1929, 51,  2560; W.H. Carothers and J.W. Hill, J. Am. Chem. Soc., 1932, 54, 1559, 1577  7. W.H. Stockmayer, J. Polymer Sci., 1952, 9, 69 ; ibid, 1953, 11, 424 8. E. Heisenberg and A.J. Watzl, Can. Pat., # 570,148 (1959) 9. J.T. Dickson, H.P.W. Huggill, and J.C. Welch, Brit. Pat., # 590,451 (1947) 10. J.R. Whin\ufb01eld, Nature, 1946, 158, 930 11. J.G.N. Drewitt and J. Lincoln, U.S. Pat., # 2,799,667 (1957) 12. J.G. Cook, Brit. Pat. # 590,417 (1947) 13. F. Reeder and E.R. Wallsgrove, Brit. Pat., # 651,762 (1951) 14. R.F. Fischer, J. Polymer Sci., 1960, 44, 155 15. R.F. Wilfong, J. Polymer Sci., 1961, 54, 385 16. H. Ludwig, Ed., Polyester Fibers, Chemistry and Technology, Wiley - Interscience, New York, 1971 17. R.W. Stevenson and H.R. Nettleton, J. Polymer Sci. 1968, A-1,6, 889 18. R.W. Stevenson, J. Polymer Sci. 1969, A-1,7, 395 19. D.M. Chay, C.C. Cumbo, M.J. Randolph, and P.C. Yates, U.S. Pat., # 3,676,477 (July 11, 1972) 20. S.B. Maerov, J. Polymer Sci., Polymer Chem. Ed., 1979, 17, 4033 21. S.G. Hovenkamp, J. Polymer Sci., 1971, A-1,9, 3617 22. C. M. Fontana, J. Polymer Sci. 1968, A-1,6, 2343 ; K. Ravindranath and R.A. Mashelkar, J. Appl. Polymer Sci.,  1981, 26, 3179  23. S.D. Hamann, D.H. Solomon, and J. Swift, J. Macromol. Sci. -Chem. 1968, A2(1), 153; I. Goodman and B.F. Nesbitt, Polymer, 1960, 1, 384 ; J. Polymer Sci., 48, 423 (1960);L.H. Peebles, Jr., M.W. Huffman, and C.T. Ablett, J. Polymer Sci. 1969, A-1,7, 479 ; E. Ito and S. Okamura, Polymer Letters, 1969 7, 483  24. Chem. Eng. News, 2002, May 20, p.14 25. H. Tanaka, Y. Iwanaga, G. Wu, K. Sanui, N. Ogata, Polymer J., 1982, 14, 648 ; F. Higashi, A. Hoshio, Y. Yamada, and M. Ozawa, J. Polymer Sci., Polymer Chem. Ed., 1985, 23, 69 ; F. Higashi, N. Akiyama, I. Takahashi, and T. Koyama, J. Polymer Sci, Polymer Chem. Ed,, 1984, 22, 1653  26. V.V. Korshak, S.V. Rogozin, and V.I. Volkov, Vysokomol. Soed., 1959, 1, 804 27. K. Harashi, Macomololecules, 1970, 3, 5 28. P.W. Morgan, Condensation Polymers: By Interfacial and Solution Methods, Wiley - Interscience, New York, 1965;P.W. Morgan, J. Macrom. Sci., 1981, A-15, 683 ; F. Millich and C.E. Carraher Jr., eds. Interfacial Sunthesis, Dekker, New York, 1975 and 1977  29. N.G. Gaylord, Polyethers, Part I, Wiley-Interscience, New York, 1963 30. C.G. Gebelein, J. Polymer Sci. 1972,, A-1,10, 1763 31. T. Nagata, J. Appl. Polymer Sci., 1969, 13, 2601 32. E.N. Zilberman, A.E. Kulikova, and N. M. Teplyakov, J. Polymer Sci., 1962, 56, 417  \f530  7 Step-Growth Polymerization and Step-Growth Polymers  33. W.F. Christopher and D.W. Fox, Polycarbonates, Reinhold, New York, 1962; H. Schnell, Chemistry and Physics of Polycarbonates, Wiley-Interscience, New York, 1964; H. Vernaleken in Interfacial Syntheses, E.F.Millich and C.E. Carreher Jr. ed., Dekker, New York, 1975  34. S. Ohsawa, K. Morino, A. Sudo, and T. Endo, Macromolecules, 2011, 44 (7), 1814 35. C.J. Pedersen and H.K. Frensdorff, Angew. Chem., Int. Ed., 1972, 11, 16 36. K. Saga, Y. Toshida, S. Hosoda, and S. Ikeda, Makromol. Chem., 1977, 178, 2747; K. Saga, S. Hosoda, and S. Ikeda, J. Polymer Sci., Polymer Letters, 1977, 15, 611 ; J. Polymer Sci., Polymer. Chem. Ed., 1979 17, 517; K.-I. Okuyama, J.-I. Sugiyama, R. Nagahata, M. Asai, M. Ueda, and K.Takeuchi, Macromolecules 2003, 36(19), 6953  37. R. Rokicki, W.Kuran, and J. Kielkiewicz, J. Polymer Sci., Polymer Chem. Ed., 1982, 20, 967 38. Y. Liu, S. R. Turner and G. WlIkes, Macronrolecuies, 2011, 44(11). 4049; F. Higashi, N. Kokubo, and M. Goto,  J. Polymer Sci., Polymer Chem. Ed., 1980, 18, 2879  39. H.J. Sanders, Chem. Eng. News, 1985, 63(13), 30 40. K.S. Devi and P. Vasudevan J. Macromol. Sci., Rev. Macromol Chem. Phys., 1985,C25, 325 41. C.E. Lowe, U.S. Pat. # 2,688,162 (1954) 42. C.E.N. Bawn and A. Ledwith, Chem. and Ind. (London), 1957, 1180 43. F. Higashi, K. Kubota, M. Sekizuka, and M. Higashi, J. Polymer Sci., Polymer Chem. Ed. 1981 19, 2681 44. F.W. Billmaeyer Jr. and A.D. Eckard, Macromolecules, 1969, 2, 103 (1969) 45. U.H. So, A.C.S. Polymer Preprints, 32(1), 369 (1991) 46. N. Ogata, Bull. Chem. Soc. Japan, 33, 906 (1960) 47. W.R. Sorensen and T.W. Campbell \u201cPreparative Methods of Polymer Chemistry\u201d, 2-nd ed., Wiley - Interscience,  New York, 1968; G.C. East and S. Hassell, J. Chem. Ed., 60, 69 (1983) 48. D.S. Breslow, G.A. Hulsa, and A.S. Metlack, J. Am. Chem. Soc., 79, 3760 49. J.S. Moore and S.I. Stupp, Macromolecules, 1990, 23, 65 50. H. Bestian, Angew. Chem., Int. Ed., 1968, 7, 278 51. R. Graf, Liebig Ann. Chem., 1963, 661, 111 52. J. Masamoto, K. Sasaguri, C. Ohizumi, K. Yamaguchi, and H. Kabayashi, J. Appl. Polymer Sci., 1970, 14, 667 53. H.K. Hall Jr., J. Am. Chem. Soc., 1958, 80, 6404 54. S.G. Havenkamp and J.P. Munting, J. Polymer Sci., Polymer Chem. Ed., 1970, 8, 679; M. Drocher, J. Appl.  Polymer Sci., 1981, 36, 217  55. H. Tani and T. Konomi, J. Polymer Sci. 1968,, A-1,6, 2295 56. S. Tsuda, Chm. Econ. Eng. Rev. 1970,, 39 57. E. Muller, Angew. Chem., 1959, 71, 229 58. H.K. Reinschuessel, Macromol. Rev., 1977, 12, 65 59. Brit. Pat. #1,391,135 (1975) (From Ref. 58) 60. P.H. Hermans, Recueil Trav. Chim., 1953, 72, 798 61. I. Rothe and M. Rothe, Chem. Ber. 1955, 88, 284 62. M. Rothe, J. Polymer Sci., 1958, 30, 227 63. M. Rothe, Makromol. Chem., 1960, 35, 183 64. A. Reiche nad W. Schon, Chem. Ber., 1967, 99, 3238 ; Kunststoffe, 1967, 57, 49 65. I. Kohan, Nylon Plastics, Wiley, New York, 1973 66. A.N. Nesmeyanov and R.K, Freundlina, Tetrahedron, 1962,17, 65 67. W.L. Kohlhase, E.H. Pryde, and J.C. Cowan, J. Am. Oil Chem. Soc., 1970, 47, 183 68. W.R. Miller, E.H. Pryde, R.A. Awl, W.L. Kohlhase, and D.J. Moore, Ind. Eng. Chem. Prod. Res. Dev., 1971, 10,  442  69. U.S. Pat. # 3,476,820 (1968) 70. D.D. Coffman, G.J. Berchet, W.R. Peterson, and E.W.
