Repository: JonathanOnorato/ChemLP

# ChemLP
A Chemistry Natural Language Processing Tool

File: Bowman/textbook_files/Principles_of_Polymer_Chemistry_by_Ravve.json (part 34 of 49)
Spangel, J. Polymer Sci., 2, 306 (1947) 71. U.S. Pat. ## 3,145,193; 3,150,113; 3,150,117 (1964); # 3,198,771 (1965); # 3,294,758 (1966) 72. R. Hill and E.E. Walker, J. Polymer Sci., 3, 609 (1948) 73. C.W, Bunn and E.V. Garner, Proc. Roy. Soc.(London), A189, 39 (1947) 74. J. Preston and W.B. Black, J. Polymer Sci., Polymer Letters, 3, 845 (1965) 75. J. Preson and W.B. Black, J. Polymer Sci., C - 23, 441 (1968) 76. B.F. Malichenko, V.V. Senkova, et al, Vysokomol. Soyedin Ser. B, 14(6), 423 (1972) 77. W.H. Daly and W. Kern, Makromol. Chem., 108, 1 (1967); J.T. Chapin, B.K. Onder, and W.J. Farrissey, Am.  Chem.Soc. Polymer Preprints, 21(2), 130 (180);  78. N. Ogata, K, Sanui, and M. Harada, J. Polymer Sci., Polymer Chem. Ed., 17, 2401 (1979) 79. Y.P. Khanna, E.M. Pearce, B.D. Forman, and D.A. Bini, J. Polymer Sci., Polymer Chem. Ed., 19, 2799 (1981) 80. Y.P. Khanna, E,M. Pearce, J.S. Smith, D.T. Burkitt, H. Njuguna, D.M. Hinderlang, and B.D. Forman, J. Polymer  Sci., Polymer Chem. Ed., 19, 2817 (1981)  81. M. Ueda, S. Aoyama, M. Konno, and Y. Imai, Makromol. Chem., 179, 2089 (1978)  \fReferences  531  82. F. Higashi, M. Goto, and H. Kakinoki, J. Polymer Sci., Polymer Chem. Ed., 18, 1711 (1980); N. Yamazaki, M. Matsumoto, and F. Higashi, J. Polymer Sci., Polymer Chem. Ed., 13, 1373 (1975); F. Higashi and Y. Tagushi, J. Polymer Sci., Polymer Chem. Ed., 18, 2875 (1980); F. Higashi, N. Akiyama, and S.I. Ogata, J. Polymer Sci., Polymer Chem. Ed., 21, 1025 (1983) 83. C.J. Frosch, U.S. Pat. # 2,421,024 (1947) 84. K. Yaniguchi, G. Ricicki, W. Kawanobe, S. Nakahama, and N. Yamazaki, J. Polymer Sci., Polymer Chem. Ed., 20,  118, (1982); Z. Zhang, K. Huang, and Z. Liu, Macromolecules, 2011, 44 (4), 820  85. D.F. Loncrini, U.S. Pat. # 3,182,073 (1965) 86. J.L. Nieto, Makromol. Chem., 183, 557 (1982) 87. M.T. Bogert and R.R. Renshaw, J. Am. Chem. Soc., 30, 1135 (1908) 88. H. Lee, D. Stoffey, K. Neville, New Linear Polymers, McGraw-Hill, New York, 1967; K.L. Mittal (ed.), Polyimides, Vol. 1 and 2, Plenum-Press, New York, 1984; M.I. Beesonov, M.M. Koton,V.V.Kudriavtsev, and L.A. Laius, Polyimides, Thermally Stable Polymers, Plenum-Press, New York, 1987; M.W. Ranney, Polyimide Manufacture, Noyes Data Corp, Park Ridge, N.J., 1971; C. Feger, M.K. Kojastech, and J.E. McGrath, (ed.-s), Polyimides:Chemistry, Characterization and Materials, Elsevier, 1989; D. Wilson, P. Hergenrother, and H. Stenzenberger (eds.), Polyimides, Chapman and Hall, 1990. D. M. Munoz, M. Celle, .J.G. de la Campa,, J. de Abajo and A. E. Lozano, Macromolecules, 2009, 42 (15), 5892  89. R.A. Meyers, J. Polymer Sci., A-1,7, 2757 (1969); W.J. Farissey Jr., J.S. Rose, and P.S. Carleton, J. Appl. Polymer Sci., 14, 1093 (1970); P.S. Carleton, W.J. Farissey Jr., and J.S. Rose, J. Appl. Polymer Sci., 16, 2983 (1972) 90. W.M. Alvino and L.E. Edelman, J. Appl. Polymer Sci., 19, 2961 (1975); N.D. Ghatge and U.P. Mulik, J. Polymer  91. R. Merten, Angew. Chem., Int. Ed., 10, 294 (1971); b: Y. Oishi, M. Kakimoto, and Y. Imai, Macromolecules, 24,  Sci., Polymer Chem. Ed., 18, 1905 (1980)  3475 (1991)  92. V.L. Bell, J. Polymer Sci., Polymer Letter, 5, 941 (1966) 93. S. Nishizaki and A. Fukami, Kogyo Kogaku Zasshi, 68, 383 (1965); from Chem. Abstr., 63, 3057 (1965) 94. A.A. Berlin, T.V. Zelenetskaya, and R.M. Aseeva, Zh. Vseh Khim. Obschest., 15, 591 (1966) 95. R.A. Meyers and E.R. Wilson, J. Polymer Sci., Polymer Letters, 6, 531 (1968) 96. Y. Iwakura and F. Hayano, J. Polymer Sci., A-1,7, 597 (1969) 97. M. Russo and L. Mortillaro, J. Polymer Sci., A-1,7, 3337 (1969) 98. Y. Musa and M. P. Stevens, J. Polymer Sci., A-1,10, 319 (1972) 99. F. W. Harris and J. K. Stille, Macromolecules, 1, 463 (1968) 100. Y. Imai, J. Polymer Sci., Polymer Letters, 8, 555 (1970) 101. O.K. Goins and R.L. Van Deusen, J. Polymr Sci., Polymer Letters, 6, 821 (1968) 102. A.S. Hay, Adv. Polymer Sci., 4, 496 (1967); R.O. Johnson and H.S. Burlhis, J. Polymer Sci., Polymer Symp., 70, 129 (1983); N.-H. You, Y. Nakamura, T. Higashihara, S. Ando, and M. Ueda, Am. Chem. Soc. Polymer Preprints, 2009, 50 (1), 493  103. W.G.B. Huysmans and W.A. Waters, J. Am. Chem. Soc., (B), 1163 (1967) 104. G.D. Cooper and A. Katchman, Chapt. 43 in \u201cAddition and Condensation Polymerization Processes\u201d, A.C.S. Publication, Advances in Chemistry Series # 91, 1969; J.G. Bennet Jr. and G.D. Cooper, Macromolecules, 3, 101 (1970)  105. C.J. Kurian and C.C. Price, J. Polymer Sci.. 49, 267 (1961) 106. L.A. Errede and M. Szwarc, Quart. Rev. (London), 12, 301 (1958); L.A. Errede and S. Gregorian, J. Polymer Sci., 60, 21 (1962); L.A. Errede and N. Knoll, J. Polymer Sci., 60, 33 (1962); L.A. Errede, Brit. Pat. #920,515 (1963)  107. H. Gilch, Angew. Chem., Intern. Ed., 4, 598 (1965); J. Polymer Sci., A-1,4, 43 (1966) 108. Kluiber, J. Org. Chem., 6, 2037 (1965) 109. R.B. Akin, Acetal Resins, Reinhold, New York, 1962; N.G. Gaylord. ed., Polyethers, part III, Wiley - Interscience,  New York, 1962  110. R.B. Seymour and G.S. Kirshenbaum (eds.), High Performance Materials: Their Origin and Development, Elsevier, New York, 1986; D.G. Brady, J. Appl. Polymer Sci., Symposia, 36, 231, 1981; D.F. Fahey and C.E. Ash, Macromolecules, 24, 4242 (1991)  111. H. A. Vogel, J. Polymer Sci., A-1,8, 2035 (1970) 112. M. Yoneyama, M. Kakimoto, and Y. Imai, Macromolecules, 21, 109, (1988); M. Yoneyama, M. Kakimoto, and Y. Imai, J. Polymer Sci., Polymer Chem. Ed., 27, 1985 (1989); M. Yoneyama, T. Konishi, N. Kakimoto, and Y. Imai, Makromol. Chem., Rapid Commun., 11, 381 (1990); Y. Imai, Am. Chem. Soc. Polymer Preprints, 32(1), 331 (1991)  113. J.F. Klebe, Adv. Org. Chem., 8, 97 (1972); Z. Cenyao, H. Tomoya, and U. Mitsuru, Am. Chem. Soc. Polymer  114. Y. Oshi, M. Kakimoto, and Y. Imai, Macromolecules, 20, 703 (1987); Ibid., 21, 547 (1988); Y. Imai, Am.Chem.  Preprints, 2010, 51(2), 506  Soc. Polymer Preprints, 32(1), 397 (1991)  \f532  7 Step-Growth Polymerization and Step-Growth Polymers  115. H.D. Stenzenberger, M. Herzog, W. Romer, R. Scheiblich, and N.J. Reeves, Br. Polym. J., 15, 2 (1983);  I.K. Varma and S. Sharma, Eur. Polym. J., 20, 1101 (1984)  116. C.A. May (ed), \u201cEpoxy Resins: Chemistry and Technology\u201d, 2nd ed., Dekker, New York, 1988; B. Sedlacek and J. Kahovek (eds.) Crosslinked Epoxies, de Gruyler, New York, 1986; R.S. Bauer (ed.), \u201cEpoxy Resin Chemistry\u201d, 2 vols. Am. Chem. Soc. Symp. Ser. 114 and 221, Amer. Chem. So., Washington D.C., 1979 and 1983  117. W.J. Bailey and A.A.Volpe, J. Polymer Sci., A-1,8, 2109 (1970) 118. R.N. Johnson, A.G. Faruham, R.A. Glendenning, W.F. Hall, and C.N. Merriam, J. Polymer Sci., A-1,5, 2375  (1967)  119. J.B. Rose, Polymer, 15, 456 (1974) 120. T.E. Attwood, A.B. Newton, and J.B. Rose, Brit. Polym. J., 4, 391 (1972) 121. A.B. Newton and J.B. Rose, Polymer, 13, 465 (1972) 122. S. Ozaki, Chem. Rev., 72, 457 (1972) 123. K.C. Frisch and L.P. Rumao, J. Macromol. Sci., Rev. Marcomol. Chem., C-5, 103 (1970) 124. J.W. Baker and J.B. Haldsworth, J. Chem. Soc., 1974, 713 125. J.W. Baker and J. Gaunt, J. Chem. Soc., 1949, 9,19, 24,27 126. K.N. Edwards (ed.), Urethane Chemistry and Applications, Am. Chem. Soc. Symposium, Ser. 172, Am. Chem.  Soc., Washington, D.C., 1981  127. F. Hostettler and E.F. Cox, Ind. Eng. Chem.,52, 609 (1960) 128. J.W. Britain and P.G. Gemeinhardt, J. Appl. Polymer Sci., 4, 207 (1960) 129. M. Furukawa and T. Yokoyama, Makromol. Chem., 182, 2201 (1981) 130. J. Blackwell and K.H. Gardner, Polymer, 20, 13 (1979) 131. R. Bonart, Angew. Makromol. Chem., 58/59, 259 (1977) 132. B.O. Dombrow, \u201cPolyurethanes\u201d, Reinhold, N.Y. 1957 133. Castan, U.S. Pat. # 2,444,333 (1948) 134. W.G Potter, Epoxy Resins, Springer-Verlag, New York, 1970; C.A. May (ed.), \u201cEpoxy Resins: Chemistry and  Technology\u201d, 2-nd. ed., Dekker, New York, 1988  135. P.F. Bruins, Epoxy Resin Technology, Wiley-Interscience, New York, 1968; B. Sedlacek and J. Kahovek (eds.), Crosslinked Epoxies, de Gruyler, New York, 1986; R.S. Bauer (ed.), Epoxy Resin Chemistry, 2 vols., A.C.S. Sympos. Series, Am. Chem. Soc., Washington, D.C., 1979 and 1983  136. Y. Tanaka and H. Kakuichi, J. Appl. Polymer Sci., 7, 1063, 2951 (1963); M A. M Rahmathullah, A. Jeyarajasingam, B. Merritt, M. Van Landingham, S. H. McKnight and G. R Palmese, Macromolecules, 2009, 42 (9), 3219  137. M. Fischer, F. Lohse, and R. Schmid, Makromol. Chem., 181, 1251, (1980); F. Riccardi, M.M. Joullied,  W.A. Ramanchick, and A.A. Giscavage, J. Polymer Sci., Polymer Letters, 21, 127 (1982)  138. J.S. Bradshaw and M.P. Stevens, J. Appl. Polymer Sci., 10, 1809 (1966) 139. L. Shechter and J. Wynstra, Ind. Eng. Chem., 48, 86 (1956) 140. T.F. Saunders, M.F. Levy, and J.F. Serino, J. Polymer Sci., A-1,5, 1609 (1967) 141. E. Pyun and C.S.P. Sung, Macromolecules, 24, 855 (1991) 142. M. DiBenedetto, J. Coat. Tech., 52, 65 (1980) 143. M.K. Autoon and J.L. Koenig., J. Polymer Sci., Polymer Chem. Ed., 19, 549 (1981) 144. D.F. Gould, Phenolic Resins, Reinhold, New York, 1959 145. N.J.L. Megson, Phenolic Resin Chemistry, Academic Press, New York, 1958; A. Knop and L.A. Plato, Phenolic  Resins, Springer-Verlag, New York, 1979  146. R.W. Martin, The Chemistry of Phenolic Resins, Wiley - Interscience, New York, 1956 147. A. Zinke and St. Pucher, Monatsh, 79, 26 (1948) 148. T.S. Carswell, \u201cPhenoplasts\u201d, Wiley - Interscience, New York, 1947 149. A.L. Cupples, H. Lee, and D.G. Stoffey, Chapt. 15 in \u201cAdvances in Chemistry Series\u201d, # 92, R.F. Gould, ed.,  150. A Ninagawa and H. Matsuda, Makromol. Chem., Rapid Commun., 2, 449 (1981); A. Ninagawa, Y. Ohnishi,  H. Takeuchi, and H. Matsuda, Macromol. Chem., Rapid. Commun., 6, 793 (1985)  151. C.P. Vale, Aminoplastics, Cleaver - Hume Press, London, 1950; C.P. Vale and W.G.K. Taylor, Aminoplastics,  Am. Chem. Soc., 1970  Iliffe, London, 1964  152. S.M. Kambanis and R.C. Vasishth, J. Appl. Polymer Sci., 15, 1911 (1971) 153. A.K. Dunker, W.E. Johns, R. Rammon, and W.L. Plagemann, J. Adhesion, 17, 275 (1985); A.K. Dunker,  W.E. Johns, R. Rammon, B. Farmer, and S.J. Johns, J. Adhesion, 19, 153 (1986)  154. S.S. Jada, J. Appl. Polym. Sci., 35, 1573 (1988) 155. K. Koeda, J. Chem. Soc. Japan, Pure Chem. Soc., 75, 571 (1954) 156. E.G. Rochow, \u201cAn Introduction to the Chemistry of Silicones\u201d, 2nd ed.,Wiley - Interscience, New York, 1951 157. R.R. McGregor, Silicones and Their Uses, McGraw - Hill, New York, 1954  \fReferences  533  158. R.N. Meals and F.M. Lewis, Silicones, Reinhold, New York, 1959 159. W. Noll, Chemistry and Technology of Silicones, Academic Press, New York, 1968 160. G.G. Freeman, Silicones, An Introduction to their Chemistry and Applications, Iliffe, London 1962 161. K.A. Andrianov and Zhdanov, Izvest. Akad. Nauk S.S.S.R., Otdel Khim. Nauk, 1033 (1954) 162. M.M.Sprung and G.Guenther, J. Am. Chem. Soc., 77, 6045 (1955); ibid, 77, 3996 (1955) 163. E.E. Bostick, Chept. 8, Ring Opening Polymerizations, K.C. Frisch and S.L. Reegen, eds., Dekker, New York,  164. K.A. Andrianov, Methods of Synthesis of Organometalloid Polymers,Intern.Symp. on Inorg. Polymers,  1969  Nottingham, England, 1961.  165. R.D. Miller, Adv. Chem. Ser., 224, 413 (1990) 166. S. Yajima, J. Hayashi,and M. Omori, Chem. Lett., 1975, 931 167. R.D. Miller and J. Michi, Chem. Rev., 89, 1359 (1989) 168. R. West J. Organomet. Che., 300, 327 (1986) 169. M.A. Abkowitz, M. Stolka, R.J. Weagley, K.M. McGrane and F.E. Knier, Adv. Chem. Ser., 224, 467, (1990) 170. K. Matyjaszewski, Am. Chem. Soc. Polymer Preprints, 31(2), 224 (1990) 171. A.R. Wolf, I. Nozue, J. Maxka, and R. West, J. Polymer Sci., Polymer Chem. Ed., 26, 701 (1988) 172. K. Metyjaszewski and Y.L. Chen, J. Organomet. Chem., 340, 7, (1988) 173. H.R. Allcock, Chem. Rev., 72, 315 (1972); H.R. Allcock, Angew. Chem. Int. Ed., 16, 124 (1977); Science, 193, 1214 (1976); Polymer, 21, 673 (1980); T. L Evans and H.R. Allcock, J. Macromol. Sci.- Chem., A16, 409 (1981); H.R. Allcock, J. Polymer Sci., Polym. Symp., 70, 71 (1983)  174. H.C. Brown, J. Polymer Sci., 44, 9 (1960) 175. J. M. Cox, B.A. Wright, and W.W. Wright, J. Appl. Polymer Sci., 8, 2935 (1964) 176. M. Hellman, A.J. Bilbo, and W.J. Plummer, J. Am. Chem. Soc., 77, 3650 (1955) 177. W.J. Plummer and L.A. Well, 145th A.C.S. Meeting, 1963; .Z.-T. Liu, J.-G. Chen, Z.-W. Liu, and J. Lu,  Macromolecules, 2008, ASAP Article, 10.1021/ma800193v 178. G.A. Edwards and G. Gold\ufb01nger, J. Polymer Sci., 36, 589 (1955) 179. R.H. Neilson, P. Wisian-Neilson, Chem Rev., 88, 541 (1988); R.H. Neilson, P. Wisian-Neilson, J.J. Meister, A.K Roy, and G.L. Hagnauer, Macromolecules, 20, 910 (1987); R.H. Neilson, D.J. Jinkerson, S. Karthikeyan, R. Samuel, and C.E. Wood, Am. Chem. Soc. Polymer Preprints, 32(3), 483 (1991)  180. I.J. Hotchkiss, R. Tephens and J.C. Tatlow, J. Fluorine Chem., 10, 541 (1977) 181. S.W. Chow, W.E. Loeb, and C.E. White, J. Appl. Polymer Chem., 13, 2325 (1969) 182. C.S. Marvel, Appl. Polymer Symp., No. 22, 47 (1973) 183. J.G. Speight, P. Kovacic, and F.W. Koch, J. Macromol Sci., - Revs. Chem., C 5, 295 (1971); S.A. Milosevich,  K. Saichek, L. Hunchey, W.B. England, and P. Kovacic, J. Am. Chem. Soc., 105, 1088 (1983)  184. M.B. Jones, P. Kovacic, and D. Lanska, J. Polymer Sci., Polymer Chem. Ed., 19, 89 (1981); M.B. Jones, P.Kovacic, and R.F. Howe, J. Polymer Sci,. Polymer Chem. Ed., 19, 235 (1981) C.F.Hsing, M.B. Jones, and P.Kovacic, J. Polymer Sci.,Polymer Chem. Ed., 19, 973 (1981); B.S. Lamb and P. Kovacic, J. Polymer Sci., Polymer Chem. Ed., 18, 2423 (1980);  185. I. Khoury and P. Kovacic, J. Polymer Sci., Polymer Letters, 19, 395 (1981) 186. P. Kovacic and C. Wu, J. Polymer Sci., 47, 45 (1960): P.Kovacic and A. Kyriakis, Tetrahedron Letters, p.467  (1962); P. Kovacic and A. Hyriakis, J. Am. Chem. Soc., 75, 454 (1963)  187. P. Kovacic and R.J. Hopper, J. Polymer Sci., 4, 1445 (1966); P. Kovacic and J. Ozionick, J. Org. Chem., 29, 100  (1964)  188. P. Kovacic and L.C. Hsu, J. Polymer Sci., 4, 5 (1966) 189. G.G. Emgstrom and P. Kovacic, J. Polymer Sci., Polymer Chem. Ed., 15, 2453 (1977) 190. J.R. Grif\ufb01th and R.F. Brady, Jr., Chemtech, 19(6), 370 (1989); H. S-W. Hu amd J.R. Grif\ufb01th, Am. Chem. Soc.  Polymer Preprints, 32(3), 216 (1991)  191. P.E. Cassidy, Thermally Stable Polymers, Dekker, New York, 1980; J.P. Critchy, G.J. Knight, and W.W. Wright, Heat Resistant Polymers, Plenum Press, New York, 1983; A.H. Frazer, High Temperature Resistant Polymers, Wiley-Interscience, New York, 1968  192. N. Bilow and L.J. Miller, J. Macromol. Sci., Chem., A1, 183 (1967); ibid, A3, 501 (1969) 193. M. Rahahn, A.D. Schluter and G. Wegner, Makromol. Chem., 191, 1991 (1990) 194. H. Mukamal, F.W. Harris, and J.K. Stille, J. Polymer Sci., A-1,5, 2721 (1967) 195. J.K. Stille and G.K. Noren, J. Polymer Sci., Polymer Letters, 7, 525 (1969) 196. C.L. Schilling Jr., J.A. Reed, and J.K. Stille, Macromolecules, 2, 85 (1969) 197. W.J. Bailey, J. Economy, and M.E. Hermes, J. Org. Chem., 27, 3259 (1962) 198. W.J. Bailey and A.A. Volpe, J. Polymer Sci., A-1,8, 2109 (1970) 199. J.K. Stille and M.A. Bedford, J. Polymer Sci., A-1,6, 2331 (1968); J.K. Stille, J. Macromol. Sci., A3, 1043 (1969) 200. J.K. Stille and L.D. Gotter, J. Polymer Sci., A-1,7, 2493 (1969)  \f534  7 Step-Growth Polymerization and Step-Growth Polymers  201. J.K. Stille, G.K. Noren, and L. Green, J. Polymer Sci., A-1,8, 2245 (1970); J.K. Stille, R.M. Harris, and  S.M. Podaki, Macromolecules, 14, 486 (1981)  202. E.A. Kraiman, U.S. Pat. ## 2,890,206 (1959); 2,890,207 (1959); 3.074,915 (1963) 203. V. Saukaran and C.S. Marvel, J. Polymer Sci., Polymer Chem. Ed., 18, 1835 (1980) 204. K. Meyersen and J.Y.C. Wang, J. Polymer Sci., A-1,5, 1845 (1967) 205. F.C. De Schryver, W.J. Feast, and G. Smets, J. Polymer Sci., A-1.8, 1939 (1970) 206. H. Vogel and C.S. Marvel, J. Polymer Sci., 50, 511 (1961) 207. C.J. Abshire and C.S. Marvel, Makromol. Chem., 44\u201346, 388 (1961) 208. V.V. Korshak, E.S. Krongauz, and A.L. Rusanov, J. Polymer Sci., C,16, 2635 (1967); V.V. Korshak,  S.V. Vinogradova, Y.S. Vygodskii, Rev. Makromol. Chem., 12, 45 (1974-1975)  209. P.M. Hergenrother, W. Wrasidlo, and H.H. Levine, J. Polymer Sci., A-1,3, 1665 (1965) 210. T. Kubota and R. Nakanishi, J. Polymer Sci., Polymer Letters, 2, 655 (1964) 211. M.R. Lilyquist and J.R. Holsten, J. Polymer Sci., C,19, 77 (1967) 212. A.H. Frazer and W.P. Fitzgerald Jr., J. Polymer Sci., C,19, 95 (1967) 213. S.S. Hersch, J. Polymer Sci., A-1,7, 15 (1969) 214. E.S. Krongauz, Uspekhi Khim., 42, 857 (1973) 215. R.F. Kovar, G.F.L. Ehlers, and F.E. Arnold, Am. Chem. Soc. Polymer Preprints, 16(2), 246 (1975) 216. F.L. Heldberg and F.E. Arnold, Am. Chem. Soc. Polymer Preprints, 16(1), 677 (1975) 217. C. Arnold Jr., J. Polymer Sci., Macromol. Rev., 14, 265 (1979) 218. V. Saukaran, S.C. Lin, and C.S. Marvel, J. Polymer Sci., Polymer Chem. Ed., 18, 495 (1980) 219. P.M. Hergenrother, Macromolecules, 14, 891, 898 (1981) 220. S.V. Vinogradova and J.S. Visodskii, Uspekhi Khim., 42, 1225 (1973); V.V. Korshak, S.V. Alekseeva,  I.Y. Slonium, Makromol. Chem., 184, 235 (1983)  221. G.B. Vaughan,J.C. Rose, and G.P. Brown, J. Polymer Sci., A-1,9, 1117 (1971) 222. F.E. Arnold and R.L. Van Deusen, J. Polymer Sci., Polymer Letters, 6, 815 (1968) 223. R.J. Gaymans, K.A. Hodd, and W.A. Holmes-Walker, Polymer, 12, 400 (1971) 224. K.A. Andrianov, Metalorganic Polymers, Wiley-Interscience, New York, 1965 ; Z. Yuan, Y. Xiao, Y. Yang, arid  T. Xiong, Macromolecules, 2011, 44(7), 1788  225. J.F. Brown, J. Polymer Sci.,C,1, 83 (1963) 226. H.R. Allcock, Chem. Rev., 72, 315 (1972) 227. H. Rosenberg, T.T. Tsai, and N.K. Ngo, J. Polymer Sci., Polymer Chem. Ed., 20, 1 (1982) 228. H. Kondo, M. Sato. and M. Yokoyama, Eu. Polym. J., 18, 679 (1982) 229. F.W. Harris and H.J. Spinelli, Reactive Oligomers, A.C.S. Symp., Ser.282, Amer. Chem. Soc., Washington, D.C.,  1985  230. T.A. Upshaw, J.K. Stille, and J.P. Droske, Macromolecules, 24, 2143 (1991) 231. D. Kumar, J. Polymer Sci., Polymer Chem. Ed., 23, 1661 (1985) 232. D. Kumar, G.M. Fohlen, and J. A. Parker, J. Polymer Sci., Polymer Chem. Ed., 22, 927, 1141 (1984) 233. J.K. Stille and M.E. Feeburger, J. Polymer Sci., Polymer Letters, 5, 989 (1967) 234. K. Niume, F. Toda, K. Uno, Y. Iwakara, J. Polymer Sci., Polymer Letter, 15, 283 (1977) 235. M. Ueda, T. Kano. T. Waragai, and H. Sugito, Makromol Chem., Rapid. Commun., 6, 847 (1985) 236. D.M. White, T. Takekoshi, F.J. Williams, H.M. Relees, P.E. Donohue, H.J. Klopfer, G.R. Toncks, J.S. Manello,  T.O.Mathews, and R.W. Schlueny, J. Polymer. Sci., Polymer Chem. Ed., 19, 1635 (1981)  237. J.L. Hedrick, and J.W. Labadie, Macromolecules, 21, 1883 (1988) 238. J.W. Connell and P.M. Hergenrother, Am. Chem. Soc. Polymer Preprints. 29(1), 172 (1988) 239. F.W. Harris and J.E. Korleski, Polym. Matl. Sci. and Eng. Proc., 61, 870 (1989) 240. J.G. Smith, Jr., J.W. Connell, and P.M. Hergenrother, Am. Chem. Soc. Polymer Preprints, 32(3), 193 (1991) 241. R.G. Bass and K.R. Srinivasan, Am. Chem. Soc. Polymer Preprints, 32(1), 619 (1991) 242. M. Strukelj and A.S. Hay, Macromolecules, 24. 6870 (1991) 243. H.M. Gajiwala and R. Zand, Macromolecules, 26, 5976 (1993) 244. A.P. Cha\ufb01n et al., Macromolecules, 30, 1515 (1997) 245. S-D. Lee, F. Sanda, and T. Endo, J. Polymer Sci. Polym Chem.Ed., 35, 1333 (1997) 246. P.E. Doodson, T.L. Wallow, and B.M. Novak, Macromolecules, 31, 2047 (1998) 247. Y. Wang and R.P. Quirck, Macromolecules, 28, 3495 (1995) ; S. B. Jhaveri, J. J Peterson and K. R Carter,  Macromolecules, 2008, 41(23), 8977  248. D.A. Tomalia, H. Baker, J. Dewald, M. Hall, G. kallos, S. Martin, J. Roeck, J. Ryder, and P. Smith, Polymer J. 17,  117 (1985); ibid., Macromolecules, 19, 22466 (1986)  249. H.Ihre, A. Hult, J.M.J. Frechet, and I. Gitsov, Macromolecules, 31, 4061 (1998) 250. K. Mullen, et al., Chem Commun., 10, 1139 (1998) 251. M. Tollsas, B. Atthoff, H. Claesson, and J.L. Hedrick, Macromolecules, 31, 3439 (1998)  \fReferences  535  252. H.W. Gibson, M.S. Bheda, and P.T. Engen, Prog. Polym. Sci., 19, 843 (1994) 253. D.B. Ambalino and J.F. Stoddart, Chem. Revs. 95, 2725 (1995) 254. H.W. Gibson, S. Liu, C.Gong, Q. Ji, and E. Josephs, Macromolecules, 30, 3711 (1997) 255. C. Gong, Q. Ji, C. Subramaninam, and H.W. Gibson, Macromolecules, 31, 1814 (1998) 256. A. Harada, A. Hashidzume, H. Yamaguchi and Y. Takashima, Chem.Rev., 2009, 109, 5974  \fChapter 8 Naturally Occurring Polymers  8.1 Naturally Occurring Polymers  There are many naturally occurring polymeric materials. Many are quite complex. It is possible, however, to apply an arbitrary classi\ufb01cation and to divide them into six main categories. These are:  1. Polysaccharides. This category includes starch, cellulose, chitin, pectin, alginic acid, natural gums,  and others.  2. Proteins or naturally occurring polyamides found in animal and vegetable sources. 3. Polyisoprenes or natural rubbers and similar materials that are isolated from saps of plants. 4. Polynucleotides include all the deoxyribonucleic acid (DNAs) and all the ribonucleic acids  (RNAs) found in all living organisms.  5. Lignin or polymeric materials of coniferyl alcohol and related substances. 6. Naturally occurring miscellaneous polymers, like, for instance, shellac, a resin secreted by the Lac insect. This is a complex cross-linked polyester of 9,10,16-trihydroxy-exadecanoic acid (aleuritic acid). The structure also includes some unsaturated long-chain aliphatic acids together with other compounds [1].  8.2 Polysaccharides  Fischer [2] carried out some of the original investigations of the monomeric species of many polysaccharides during the last century. He was able to demonstrate the con\ufb01gurational relationships within some monosaccharides.  The monomers in these naturally occurring polymers are \ufb01ve- or six-carbon sugars. There is considerable variety among the polysaccharides and the polymers generally tend to be polydisperse, depending upon the source.  8.2.1 Hemicelluloses  Hydrolyses of hemicelluloses yield mixtures of glucose, glucuronic acid, xylose, arabinose, galactose, galacturonic acid, mannose, and rhamnose. Some common polymers of pentoses, also known as pentosans, are xylan, galactan, araban, and others. Pentosans are found in large amounts (20\u201340%)  A. Ravve, Principles of Polymer Chemistry, DOI 10.1007/978-1-4614-2212-9_8, 1st and 2nd editions: # Kluwer Academic/Plenum Publishers 1995, 2000, 3rd edition: # Springer Science+Business Media, LLC 2012  537  \f538  8 Naturally Occurring Polymers  in cereal straws and in brans. Large-scale industrial preparations of furfural, for instance, are based on these materials.  Xylan, one of the better-known hemicelluloses, is a component of plant cell membranes. This pentosan occurs in association with cellulose. The structure of xylan was shown to be 1,4-polyxylose [3]:  H  O  HO  O  HO O  OH  H  OH  O  O  Another hemicellulose, Galactan, is a minor component of some coniferous and deciduous woods.  Larch wood was shown to contain about 8% of this polymer [4].  Araban, or polyarabinose is found in plant saps. All pectins also belong to the family of hemicelluloses. These are gelatinizing substances that are found in many plants, particularly in fruit juices. Crude pectins contain pentosans, galactosans, and similar materials. Puri\ufb01ed pectins yield on hydrolysis galacturonic acid and methanol. These high molecular weight polymers are believed to consists to a good extent of poly (galacturonic acid), partially esteri\ufb01ed with methyl alcohol. In addition, the polymers contain galactose and arabinose molecules. The polymer is probably linear [5\u201310] with a 1,4-glucosidal linkage between monomers. The relative amount of various components depends upon the source of the pectin. Citrus pectin, for instance, is rich in galacturonic acid but poor in galactose and arabinose.  Plant gums and mucilages are high molecular weight polysaccharides composed of hexoses and pentoses. They also contain some uronic acid units. Among the gums there is gum arabic, gum tragacanth, and many others.  8.2.2 Starch  This is the most widely distributed substance in the vegetable kingdom and is the chief reserve carbohydrate of plants. Starch consists of single repeat units of D-glucose linked together through 1 and 4 carbons by a-linkages (cis) [10]. There are two types of starch molecules, amylose and amylopectin. The \ufb01rst one is mainly a linear polymer. Its molecular weight can range from 30,000 to 1,000,000, though it is mostly 200,000\u2013300,000. Amylose is often pictured in a spiral form due to the conformation of the a-glucoside bonds:  CH2OH  O  O  HO  OH HO  O  HO  HO  O  O  HO  O  CH2OH  CH2OH  \f8.2 Polysaccharides  539  Amylopectin, on the other hand, is branched through carbon 6:  CH2OH  O  HO  CH2OH  O  OH  O  m  HO  OH  O  O  HO  OH  O  n  The ratios of amylopectin to amylose in many natural starches are about 3:1. The main commercial source of starch in this country is corn. Lesser amounts of industrial starch are obtained from potatoes, wheat, and tapioca (not necessarily in that order). The extraction of starch from plant material is done by grinding the plant tissues in water. The slurry is then \ufb01ltered to obtain a suspension of starch granules. These granules are then collected with the aid of a centrifuge and dried.  When a water suspension of starch granules is heated to 60\u201380(cid:1)C, the granules swell and rupture. This results in formation a viscous colloidal dispersion containing some dissolved starch molecules. Cooling this dispersion results in formation of a gel, due to aggregation of the amylose molecules. It is essentially a crystallization phenomenon, known as retrogration. By comparison, amylopectin molecules cannot associate so readily due to branching and will not gel under these conditions.  Starches are modi\ufb01ed chemically in various ways. Some acetate and phosphate esters are produced commercially, as well as hydroxyalkyl and tertiary aminoalkyl ethers. Both unmodi\ufb01ed and modi\ufb01ed starches are used principally in papermaking, paper coating, paper adhesives, textile sizes, and as food thickeners. There are many reports in the literature on graft copolymers of starch. The work is often done in search of biodegradable materials for packaging and agricultural mulches. Most chemical modi\ufb01cations of starch parallel those of cellulose.  8.2.3 Cellulose  This polysaccharide is found widely in nature. It is a major constituent of plant tissues (50\u201370%, depending upon the wood), \ufb01bers, and leaf stalks. Chemically cellulose is 1,4-b-poly-anhydroglucose [12] (trans):  CH2OH  HO  O  O  OH  n  \f540  8 Naturally Occurring Polymers  where n represents several thousand units. Hydrolysis of cellulose yields 95\u201396% D-glucose. This establishes its structure. Acetolysis of cellulose, however, yields cellobiose, a disaccharide, 4-O-b-D-glucopyranosyl-D-glucopyranose:  HO  HO  OH  O  O  HO HO  CH2OH  O  OH  CH2OH  The structure of cellulose is, therefore, of\ufb01cially based on cellobiose units. Careful molecular weight measurements by many [12] established that the DP of cellulose ranges from 2,000 to 6,700, depending upon the source. The polymer is highly crystalline and is characterized by a very high degree of intermolecular and intramolecular hydrogen bonding. This prevents it from being thermo- plastic as it decomposes upon heating without melting.  8.2.3.1 Regenerated Cellulose  Cellulose is used in many forms. Often it is modi\ufb01ed chemically to render it soluble in organic solvents. In other modi\ufb01cations, it is treated in a manner that allows forming it into desired shapes, like \ufb01lms or \ufb01bers, followed by restoration of its chemically insoluble form. The material is then called regenerated cellulose.  Several processes evolved for preparation of regenerated cellulose. One, developed as far back as 1884, converts it \ufb01rst to a nitrate ester. The nitrated material is dissolved in a mixture of ethyl alcohol and diethyl ether and extruded into \ufb01bers. The \ufb01bers are then denitrated by treatment with ammonium hydrogen sul\ufb01de at about 40(cid:1)C. The product is called Chardonnet silk. It appears that this process is no longer practiced anywhere.  In another process cellulose is dissolved in ammoniacal cupric hydroxide (Cu(NH3)4(OH)2). The solution is then spun as a \ufb01ber into a dilute sulfuric acid solution to regenerate the cellulose. The product is called Cuprammonium rayon. The material may still be manufactured on a limited scale. The third, probably major commercial process used today, forms a material that is known as Viscose rayon. The regenerated cellulose is prepared and sold as a \ufb01ber as well as a \ufb01lm, known as cellophane. The viscose, or more properly referred to as the xanthate process, consists of forming cellulose xanthate by reacting alkali cellulose with carbon disul\ufb01de:  OH  HO  O CH2OH  O  NaOH  HO  CS2  HO  OH  O CH2ONa  O  OH  O  O  S  S Na  CH2  O  In a typical procedure, cellulose is steeped in an approximately 20% aqueous sodium hydroxide solution at room temperature for anywhere from 20 min to a whole hour. It is believed that this treatment results in formation of sodium alcoholate at every hydroxymethyl group. The resultant material is pressed out to remove excess liquid, shredded, and aged for 2\u20133 days. The aging is known to cause some molecular weight reduction. After aging, the alkali cellulose is treated with carbon disul\ufb01de for 2\u20134 h to form cellulose xanthate. The amount of xanthate groups in the product average out to one per every two glucose units. The material is dissolved in a dilute sodium hydroxide solution  \f8.2 Polysaccharides  541  and again aged for 2\u20135 days. During the aging period, some xanthate groups decompose. The solution is then spun into dilute sulfuric acid to regenerate the cellulose and form \ufb01bers:  10 - 15% H2SO4  10 - 20% Na2SO4  n  OH  HO  O  O  n  OH  OH  HO  O  O  O  S  S  Na  The rayon \ufb01bers are washed, bleached, and submitted to other various treatments, like dyeing, etc.,  depending upon intended use.  When cellulose xanthate is extruded through narrow slits into acid baths, cellophane \ufb01lms form.  These \ufb01lms are usually plasticized by washing in baths containing some glycerin.  8.2.3.2 Derivatives of Cellulose  Many derivatives o f cellulose have been synthesized over the years [12\u201314]. These include esters of both organic and inorganic acids, ethers, and various graft copolymers. Only some of them, however, achieved commercial importance.  One of the earliest commercial esters of cellulose was cellulose nitrate. It was originally prepared as an explosive (guncotton) in the middle of the nineteenth century, and later as a medical aid (collodion, for covering wounds). Later \ufb01lms from cellulose nitrate were used in photography, called celluloid. Nitrocellulose was also probably the \ufb01rst successful commercial plastic, used to form many articles. Today it is generally displaced by other materials. Cellulose nitrate, however, is still being used in some surface \ufb01nishes, though here too it is gradually being displaced.  Cellulose is nitrated by mixtures of nitric and sulfuric acids. The type of acid mixture used depends on the intended products. For the preparation of plastic grade materials, 25% of nitric acid is combined with 55% of sulfuric acid and 20% water. The dried cellulose is soaked for 20\u201360 min at 30\u201340(cid:1)C. There is little change in appearance as the structure of the cellulose is maintained. The bulk of the acid is then removed, usually by spinning in a centrifuge and the remaining acid washed out with copious amounts of water. The product is often bleached with sodium hypochlorite and washed. The degree of nitration is controlled by reaction conditions and particularly by the amount of water in the nitrating bath. Products with 1.9\u20132.0 nitrate groups per each glucose unit are used in plastics and lacquers. Some materials, however, with a nitrate content as high as 2.0\u20132.4 groups per each glucose have been used in some lacquers. The higher nitrate content of 2.4\u20132.8 groups per each glucose is in materials intended for use as explosives. The esteri\ufb01cation reaction can be illustrated as follows:  OH  HO  O  O  n  CH2OH  HNO3/H2SO4  HO  ONO2  O  O  n  CH2ONO2  \f542  8 Naturally Occurring Polymers  The molecular weight of cellulose nitrates used in plastics and lacquers is usually reduced. This is done by heating the slurry of the polymer in water at about 130\u2013160(cid:1)C for up to 30 min under pressure.  Cellulose acetate was also prepared originally in the nineteenth century. Commercial develop- ment, however, started early in twentieth century. In the 1920s acetate rayon and acetate \ufb01bers were developed and cellulose acetate became an important molding material. At about the same time cellulose lacquers were also developed. Today, however, many of these materials have been replaced by other polymers.  The acetylation reaction of cellulose is often prepared by forming a solution in a mixture of acetic anhydride and sulfuric acid. This results in formation of a triacetate. When a lower degree of esteri\ufb01cation is desired, the triacetate is partially hydrolyzed. A two-step procedure is needed because it is not possible to control the degree of esteri\ufb01cation in the reaction with acetic anhydride and sulfuric acid. In a typical process, dry cellulose is pretreated with 300 parts acetic anhydride, 1 part sulfuric acid, and 400 parts methylene chloride. The reaction mixture is agitated while the tempera- ture is maintained at 25\u201335(cid:1)C for 5\u20138 h. By the end of that period, all the cellulose is dissolved and the cellulose triacetate has formed in the solution.  Partial hydrolysis is accomplished by adding to the methylene chloride solution aqueous acetic acid (50%). The solution is then allowed to stand to reach the desired degree of hydrolysis. This usually takes about 72 h at room temperature. Sulfuric acid, still present from acetylation, is then neutralized by addition of sodium acetate and most of the methylene chloride is distilled off. The partially hydrolyzed cellulose acetate is then precipitated by addition of water and washed thoroughly. The washing also includes a 2-h wash with very dilute sulfuric acid to remove hydrogen sulfate esters that cause polymer instability. The process can be illustrated as follows:  HO  OH  O  O  CH2OH  (CH3CO2)O  n  H2SO4  O  O  O  O  O  O  n  O  O  O  O  O  n  H  O  O  O  O  H2O  H  Cellulose triacetate is also prepared by a heterogeneous process in the presence of benzene, a non-solvent. The triacetate that forms in both processes is hard to mold, but it can be used in \ufb01lms and \ufb01bers. The diacetate is more suited for plasticization and molding.  \f8.2 Polysaccharides  543  Many other esters of cellulose were prepared at various times, including some mixed esters. Various cellulose acetate-butyrates are manufactured today and are perhaps the best known of the mixed esters. They are synthesized in the same manner as cellulose acetate. Mixed anhydrides are used in esteri\ufb01cation reactions catalyzed by sulfuric acid. The products are then slightly hydrolyzed. The butyric groups enhance \ufb02exibility and moisture resistance. The materials have the reputation of being tough plastics and are used in such applications as tool handles. Lower molecular weight grades are also used in surface \ufb01nishes.  Several cellulose ethers are also prepared commercially. The original patents for preparation of cellulose ethers date from 1912. In spite of that, cellulose ethers never attained the industrial importance of cellulose esters. The ethers are prepared by reacting alkali cellulose with an alkyl halide or with an epoxide:  HO  NaOH  HO  OH  O  O  OH  n  OH  O  O  C2H5Cl  n  HO  OH  Na  O  O  n  OC2H5  HO  OH  OH  O  O  O  O  O  O  O  OH  OH  HO  O  HO  O  O  n  ONa  O  CH2OH  Typical commercial ethers are methyl, ethyl, hydroxyethyl, hydroxypropyl, carboxy-methyl,  aminoethyl, and benzyl.  Ethyl cellulose is used industrially as a plastic similarly to cellulose acetate. The water-soluble ethers, like methyl, carboxymethyl, and hydroxyethyl, are used as thickeners in foods and in paper manufacturing.  Cellulose can be reacted with acrylonitrile to form a cyanoethylether. The Michael condensation  takes place with alkali cellulose:  ONa  HO  O  O  n  ONa  N  O  HO  N  O  O  n  O  N  \f544  8 Naturally Occurring Polymers  Cyanoethylated cellulose does not appear to be used commercially in any quantity. Very stable silyl ethers form when cellulose is treated with trimethyl chloro-silane or with bis  (trimethylsilyl)-acetamide [15]:  OH  HO  O  O  CH2OH  n  Si  Cl  HO  Si(CH3)3  N  Si(CH3)3  O  O  O  Si(CH3)3  O  n  O  Si(CH3)3  Some interesting approaches to cellulose modi\ufb01cation are possible via formations of double bonds in the glucopyranosine unit at the 5,6 positions [16]. This is accomplished by dehydro-halogenating a previously formed 6-iodocellulose:  OH  HO  O  O  n  I  OH  HO  O  O  n  The resultant unsaturated compound can be converted into a number of derivatives. Examples of  some of them are:  HO  OH  O  O  HCCl3  HO  HO  OH  O  O  HSiCl3  HO  n  n  OH  CCl3  O  O  OH  O  O  SiCl3  n  n  Other compounds that can be added across the double bonds are carbon tetrachloride, phosphorus trichloride, and methyl alcohol. Many graft copolymers of cellulose were reported. Some are described in Chap. 9.  In wood, cellulose is present with lignin, a natural phenolic polymer, described in Sect. 8.3. Kobayshi and coworkers [16] grafted phenolic resins onto cellulose to form an arti\ufb01cial wood polymer.  \f8.2 Polysaccharides  HO  O  O  O  HO  O  n  OH  +  OH  R  Fe-salen, H2O2  pyridine  Hybrid polymer  545  O  R  n  The reaction was catalyzed by a complex of iron with N,N0-ethylene bis(sallicylidene amine) as well as a horseradish peroxidase enzyme to carry out oxidative coupling of phenols using hydrogen peroxide as an oxidizing agent. The product is a new type of plastic.  8.2.4 Miscellaneous Polysaccharides  Other polysaccharides found in nature include alginic acid that is isolated from certain brown seaweeds [17]. The monomers of this polymer, similar to cellulose, are linked trans or b to each other, through the 1,4 positions:  A sulfate group bearing polysaccharide is isolated from another seaweed that is red in color. This polymer is called carrageenan. It consists of two fractions [17]. The \ufb01rst one has the galactose units linked though 1 and 3 or 1 and 4 carbons. A sulfate group is found at carbon 2 on some units:  OH  O  O  HO  O  OH  SO3  O  O O  n  HO  CH2  OH  \f546  8 Naturally Occurring Polymers  The second fraction has the some galactose units linked 1 and 4 and others have ether group  linking carbons 3 and 6:  CH2OH  O  OH  and  n  HO  n  O  O  OH  A similar polysaccharide is also obtained from seaweeds that is called agar. It is similar in  structure, but has less sulfate groups per chain.  Crab and shrimp shell wastes are an abundant source of chitin, a nitrogen atom-containing  polysaccharide:  CH2OH  O  n  H  N  O  The polymer can be deacetylated to yield an amine group bearing polysaccharide.  8.3 Lignin  These polymers are also constituents of wood (about 25\u201330%) [18, 19]. It is uncertain what the molecular weights of the polymers are as the materials are quite complex in structure. The extraction processes of lignin result in considerable loss of molecular weights. The structures of lignin vary, depending upon the source. Generally, they are considered to be polymers of coniferyl alcohol:  HO  OH  O  An idealized picture of lignin that formed from coniferyl alcohol was published by Freudenberg [20]. It appears reasonable,
