Repository: JonathanOnorato/ChemLP

# ChemLP
A Chemistry Natural Language Processing Tool

File: Bowman/textbook_files/Principles_of_Polymer_Chemistry_by_Ravve.json (part 35 of 49)
however, that some lignins might, perhaps, also form in different trees, from other compounds not coniferyl alcohol, but related to it and also found in woods. Also it appears plausible that several of such compounds, including coniferyl alcohol, actually participate together in lignin formation, depending upon the species of wood. Figure 8.1 shows the chemical structures of some of these compounds.  Many attempts were made to convert lignin to a useful material for coatings and adhesives. Only very limited success, however, has been achieved. A reaction product with formaldehyde can be used as a wood adhesive. In addition, lignin obtained from wood pulping by the sulfate process (as a sulfonate) has been utilized to a limited extent as an asphalt extender and as an oil-well drilling mud additive.  \f8.5 Proteins  Fig. 8.1 Compounds that occur in various woods and might, perhaps, participate in formation of lignin  O  OH  OH  O  O  O  547  O  O  Charidol  Coniferyl alcohol  Safrole  Isosafrole  OH  8.4 Polyisoprene  Natural rubber is polyisoprene [21]. It is produced commercially from the sap of trees called Hevea brasilensis and sometimes referred to as Hevea rubber. These trees yield a latex containing approximately 35% rubber hydrocarbon and 5% nonrubber solids, like proteins, lipids, and inorganic salts. The remaining 60% of the latex is water. The hydrocarbon polymer consists of 97% cis-1,4 units, 1% trans-1,4 units, and 2% 3,4 units, in a head to tail structure. Molecular weights of naturally occurring polyisoprene range from 200,000 to 500,000. A verity of shrubs and small plants, including some weeds, like dandelion and milkweed also contain polyisoprene in their sap. The guayule shrub, which grows in Mexico and in southern United States, is a good potential source of natural rubber. Work is now going on in various places to cultivate this shrub for potential rubber production.  An almost all trans-1,4 polymer called gutta-percha is found in the exudations of various trees of the genus Palaquium, Sapotaceae, and Habit. The molecular weights of these polymers range from 42,000 to 100,000. Balata and chicle, also mainly trans-1,4-polyisoprenes, are found in saps of some plants in West Indies, Mexico, and South America.  Chapter 9 deals with various reactions of polymers including those of natural and synthetic rubber. That includes vulcanization of rubber. While there are very many commercial applications of the cis isomer, gutta-percha utilization is limited to wire coatings, impregnation of textile belting, and as a component of some varnishes. Its use is limited, because it is considerably harder than natural rubber.  8.5 Proteins  These materials are building blocks of animal tissues [22, 26, 28, 31]. To a lesser extent they are also found in vegetable sources. Because the major constituents of animal bodies, including skins, hairs, and blood, are proteins, they are of much greater interest to the biochemists. Nevertheless, some proteins are important commercial materials. These include animal glues, silk, and wool. It is beyond the scope of this book, however, to render a thorough discussion of the proteins. For that reason, only some basic principles are presented here.  Proteins are naturally occurring polyamides, polymer of a-amino acids. The structure can be  illustrated as follows:  R  N  H  n  O  \f548  8 Naturally Occurring Polymers  Because R represents many different groups, many different combinations of a-amino acids are possible and the proteins are very complex molecules. The arrangement or sequence of amino acids in proteins is referred to as their primary structure. The amide linkage is referred to in biochemistry as the peptide linkage or the peptide group. A dipeptide then is a compound consisting of two amino acids, a tripeptide of three, etc. Polypeptide refers to proteins, though the term is often reserved for lower molecular weight fractions, usually less than 10,000. Many proteins are monodisperse. This distinguishes them from many other naturally occurring polymers, such as polysaccharides, that are polydisperse.  8.5.1 a-Amino Acids  Twenty-\ufb01ve known naturally occurring amino acids were isolated from various proteins by hydrolysis. All but one of them, glycine, possess an asymmetric carbon. Table 8.1 lists the naturally occurring amino acids and gives their structures [26, 28, 31].  Among the above shown amino acids, a certain number are known as essential amino acids.  They are not synthesized by human bodies and must be ingested for human metabolism.  All the optically active amino acids (that means all except glycine) have an L con\ufb01guration.  In addition, all amino acids exist as zwitterions.  8.5.2 Structures and Chemistry of Proteins  Proteins can be separated into two major groups, \ufb01brous proteins and globular proteins, depending upon their shapes. The \ufb01brous proteins are long molecules that function as structural materials in animal tissues. Hydrogen bonding holds these water insoluble molecules together to form extended coiled chains. To this group belong collagen, protein of the connecting tissues; myosin, protein of the muscles; keratin, protein found in hair, nails, horns, and feathers; and \ufb01broin, protein of silk \ufb01bers. Globular proteins are held by strong intramolecular hydrogen bonds in spherical or elliptical forms. Their intermolecular forces are weak and they are soluble in water and in dilute salt solutions. To this group of proteins belong enzymes, many hormones, egg albumin, and hemoglobin.  Some proteins also contain a non-peptide portion that is attached chemically to the polyamide chain. The non-peptide moieties are called prosthetic groups, and the proteins with such groups are called conjugated proteins. Examples are hemoglobin and myoglobin that consist of polypeptide portions with iron\u2013porphyrin prosthetic groups attached. This particular prosthetic group, called heme, is illustrated in Fig. 8.2. There are also a number of proteins that are associated with a nucleic acid. They are known as nucleoproteins.  Numerous studies of protein structures have shown that the common conformations of the protein chains (\ufb01brous) can be either as an a-helix, b-sheets, or random coils [26]. The steric arrangement or the conformations of the proteins are referred to as the secondary structure, while the composition of a- amino acids in the polypeptide chains is called the primary structure [26]. Based on X-ray crystallogra- phy data, Pauling et al. [24] deduced that an a-helix type con\ufb01guration is formed because it accommodates hydrogen bonding of each nitrogen to a carbonyl oxygen (see Fig. 8.3). It allows space for all bulky substituents in amino acids and stabilizes the structure. The a-helix is probably the most important secondary structure in proteins [26]. The two a-helix illustrations are after Pauling et al. [24]. The one on the left shows right-handed helix. It is interesting to note that an a-helix conformation may  \f8.5 Proteins  Table 8.1 Naturally occurring amino acids [26, 28\u201331] Name Glycine  Structure  549  Optical rotation (+)  Alanine  Valine  Leucine  Isoleucine  Serine  Threonine  Cysteine  Methionine  Cystine  H2N  COOH  COOH  NH2  COOH  NH2  COOH  NH2  COOH  NH2  COOH  HO  NH2  NH2  OH  COOH  COOH  NH2  NH2  HS  S  NH2  COOH  NH2  COOH  NH2  (+)  (+)  ((cid:3))  (+)  ((cid:3))  ((cid:3))  ((cid:3))  ((cid:3))  ((cid:3))  ((cid:3))  (continued)  HOOC  S  S  COOH  Amino acids with aromatic groups  Phenylalanine  \f550  8 Naturally Occurring Polymers  Table 8.1 (continued) Name Tyrosine  Structure  Optical rotation ((cid:3))  HO  HO  I  I  COOH  COOH  NH2  NH2  HO  I  I  I  I  COOH  NH2  Amino acids with heterocyclic structures  Proline  Diiodotyrosine  Thyroxine  Hydroxyproline  Acidic amino acids  Aspartic acid  Asparagine  Glutamic acid  Glutamine  H  N  COOH  H  N  COOH  COOH  NH2  O  NH2  COOH  COOH  NH2  NH2  COOH  HO  HOOC  H2N  HOOC  O  H2N  (+)  (+)  ((cid:3))  ((cid:3))  (+)  ((cid:3))  (+)  (continued)  \f8.5 Proteins  Table 8.1 (continued) Name Basic amino acids Lysine  Hydroxylysine  Arginine  Tryptophane  Histidine  Fig. 8.2 Prostate group heme  Structure  Optical rotation  551  NH2  H2N  COOH  4  OH  NH2  H2N  HN  NH2  H  N  N  H  2  H  N  3  COOH  COOH  COOH  NH2  COOH  N  NH2  N  H  (+)  ((cid:3))  (+)  ((cid:3))  ((cid:3))  CH2  CH  CH3  CH3  CH3  N  N  Fe  N  N  CH  CH2  CH3  HO2CCH2CH2  CH2CH2CO2H  also occur in water solutions. This is due to van der Waal interactions [25], because water molecules interfere with hydrogen bonding that holds the helix together, as shown in Fig. 8.3.  Not all proteins, however, form helical structures. If the substituent groups on the amino acids are small, as found in silk \ufb01broin, then the polypeptide chains can line up side by side and form sheet-like arrangements. The chains tend to contract to accommodate hydrogen bonding and form pleated sheets. This is called b-arrangement. Such an arrangement can be parallel and antiparallel. The identity period of the parallel one is 6.5 A\u02da and that of the anti-parallel 7.0 A\u02da .  The secondary structures of proteins do not describe completely the arrangement of these macromolecules. There may, for instance, be sections that may exhibit some irregularity. Or, some sections may be linked chemically by sulfur\u2013sulfur bonds of cystine groups. There may also be areas  \f552  Fig. 8.3 a-Helix structure of proteins  8 Naturally Occurring Polymers  where the folding of the helix is such that it allows hydrogen bonding between distant sites. The overall, three-dimensional picture of a protein structure is referred to as the tertiary structure. Disruption of the tertiary structure in proteins is called denaturation. When the protein is composed of more than a single peptide chain, the arrangement is called a quaternary structure. This associa- tion results from non-covalent interactions.  There is a relationship between the primary structures, or the amino acid content of many proteins, and the secondary structures [27]. The helical contents are inversely proportional to the amount of serine, threonine, valine, cysteine, and proline in the molecule. Conversely [28], valine, isoleucine, serine, cysteine, and threonine are non-helix-forming amino acids. Proline, due to its speci\ufb01c con\ufb01guration, actually disrupts the helical structure when it is present in the polypeptide [29]. In addition, proteins that are composed of low ratios of polar to nonpolar amino acids have a tendency to aggregate [30]. Also, the globular protein, will, in an aqueous environment, tend to form shapes with nonpolar groups located inside the structure. This is due to the thermodynamic nature of the hydrophobic side chains. The polar ones, on the other hand, tend to be located outside, toward the water [31].  To date, much more information is available on some proteins than on others. Some of the more  thoroughly explored proteins will be mentioned below.  Keratins are proteins that are found in wool, hair, fur, skin, nails, horns, scales, feathers, etc. They are insoluble because the peptide chains are linked by disul\ufb01de bonds [32, 33]. Many keratins contain coils of a-helixes [34\u201336]. Some keratins, however, were found to consist of complicated b-helical structures. This apparently has not been fully explained. Wool keratin was shown to range in molecular weight from 8,000 to 80,000 [37]. The extensibility of a-keratins is believed to be due to the helical structures. The extent of keratin hardness (in claws, horns, and nails) is believed to be due to the amount of sulfur links.  Silk \ufb01bers, which are obtained from the secretion of the silkworm, are double \ufb01laments that are enclosed by a coating of a gum (sericin) as they are secreted [40]. The amino acid sequence of the silk protein was shown to be (glycine\u2013serine\u2013glycine\u2013alanine\u2013glycine\u2013alanine)n. The polypeptide chains are bound into antiparallel pleated b-sheet structures by hydrogen bonding [31, 39, 42]. The structures are also held together by van der Waal forces [31, 38].  \f8.5 Proteins  553  The protein of skin and extracellular connective tissues in animals is collagen. The polymer is rigid and cross-linked. Mild hydrolysis disrupts the rigid secondary valence forces and produces gelatin [26]. The fundamental unit of collagen exists as a triple helix [41]. Three left-handed helices twist together to form a right-handed threefold super helix [31]. Collagen is composed mainly of glycine, proline, and hydroxyproline. Some other amino acids are also present in minor amounts.  A protein that is similar to collagen is elastin, which is present in elastic tissues, such as tendons and arteries. Hydrolyses of elastin, which has rubber-like properties, however, do not yield gelatin. Mildly hydrolyzed elastin can be fractionated into two proteins [26].  Among the most studied globular proteins are myoglobin and hemoglobin. Myoglobin consists of a single chain of 153 amino acid residues and a prosthetic group that contains iron, called heme. Myoglobin polypeptides have eight helical segments that consist of right-handed a-helices that are interrupted by corners and non-helical regions. The overall shape resembles a pocket into which the heme group just \ufb01ts. The pocket is hydrophobic because all but two side groups are nonpolar. The heme group\u2019s two carboxylic acids protrude at the surface and are in contact with water [43]. The hemoglobin is similar to myoglobin but more complex [44]. There are four heme groups enclosed in the hemoglobin structure. Detailed conformational analysis has shown that hemoglobin is build up from 2 (cid:4) 2 myoglobin-like subunits, a2 and b2 [45, 46].  Casein is present in several animal and vegetable sources. Commercially, however, casein is primarily obtained from milk that contains about 3% of this protein. The polymer is isolated either by acid coagulation or with the help of enzymes obtained from animal stomachs. It is very heteroge- neous. The molecular weight of a large portion of bovine casein is between 75,000 and 100,000. It consists of two components, a and b. Casein belongs to groups of proteins that are identi\ufb01ed as phosphoproteins because the hydroxyl residues of the hydroxy amino acids are esteri\ufb01ed with phosphoric acid.  One other group of proteins that has so far not been fully identi\ufb01ed is glycoprotein. This group of proteins contains a prosthetic group that is either a carbohydrate or a derivative of a carbohydrate. Glycoproteins are found in mucous secretions.  Very special proteins are called enzymes. These are biological catalysts. Their primary function is to increase the rate of reactions in organisms and they are found in all living systems. Many enzymes, like pepsin or trypsin, are relatively simple proteins. Others are conjugated proteins containing prosthetic groups often known as coenzymes. Because of their extreme importance to biochemists, enzymes and their actions are being investigated extensively. The full structures of several enzymes have been determined. One such enzyme is lysozyme.  Lysozyme enzymes occur in many species of plants and animals and the chemical behavior may differ. The enzyme found in egg white has a peptide chain consisting of two sections, approximately equal in size. The two sections are separated by a deep cleft. This enzyme performs its function by binding the substrates within this cleft with hydrogen bonds. The substrate is then hydrolyzed with the aid of glutamine (35th amino acid) and aspertine (52nd amino acid). Egg lysozymes primary structure contains 129 amino acid residues. The polymer is a single polypeptide chain that is cross- linked at four places by disul\ufb01de bonds [47].  In addition, it was demonstrated [72] that the secondary structure of an enzymic protein is essential to protein\u2019s catalytic activity. Also, it was shown that this structure remains intact in neat organic solvents [72]. The molecules, however, are denatured in water\u2013organic solvent mixtures. The a-helix of lysozyme, for instance, when the enzyme is crystalline or dissolved in neat acetonitrile, 35% of it is an a-helix, but in pure water that value is 23%. In a 60:30 mixture by volume of acetonitrile and water, it is reduced to 13% [72].  Some of the uncertainty about the transition state of the reaction of some enzymes, like b-phosphoglucomutase-catalyzed transfer of a phosphoryl group to a substrate in sugar metabolism, was resolved recently. Allan and Dunaway demonstrated that by means of 19F nuclear magnetic resonance that the transition state involved a bipyramidal oxyphosphorane intermediate [72].  \f554  8 Naturally Occurring Polymers  8.5.3 Synthetic Methods for the Preparation of Polypeptides  Studies of protein structures and their functions in nature or mode of actions, as in the case of enzymes, are only part of various investigations. Much effort is also put into syntheses of different polypeptide. Such polymers can actually be formed from mixture of various amino acids by simply heating them together. The products, however, are complex polymeric materials with random distribution of amino acids and do not resemble any naturally occurring materials.  Base catalyzed ring opening polymerization reactions of N-carboxy-a-amino acid anhydrides also  result in formations of polypeptides:  N  H  R  R  O  base  O  O  O  H  N  R  R  +  CO2  (for the mechanism of reaction see Chap. 5) [48]. Over the years, many polypeptides were synthesized by this reaction. These, however, were homopolymers of individual amino acids. Copolymerization leads only to block copolymers. Ability to form random copolymers with con- trolled sequences of amino acids, which would match naturally occurring proteins, appears to be beyond reach by this reaction [49, 50].  Duplication of naturally occurring polypeptides is needed, however, to understand the details of structures that lead to biological activities. One of the early works consisted of assembling 23 amino acids to form synthetic pig corticotropin [43]. The molecules were built stepwise [43].  One technique used in these syntheses is to protect the terminal amino nitrogen by forming protective derivatives that can subsequently be easily cleaved. This is often done by converting them to amide groups:  p-Toluenesulfonyl chloride is used in the same manner. It is also possible to form imides by reactions with phthalic anhydride:  R  R  O  Cl  +  O  H2N  COOH  O  O  O  +  H2N  COOH  H  N  O  COOH  O  R  R  O  O  N  COOH  The condensations can be carried out by a number of different techniques [26, 28]. A few of them  will be shown below. One is to carry out amino acyl halide reactions:  H  N  O  COOH  SOCl2 or PCl5  O  R  H  N  O  O  Cl  O  R  \f8.5 Proteins  555  R'  H2N  COOH  H  N  O  O  R'  O  R  COOH  N  H  The Schotten\u2013Baumann reaction is used in many peptide syntheses. It is usually carried out in the presence of common bases to remove the halogen acid. Another reaction that is also utilized often is an acid azide condensation:  O  H  N  R  HNO3  OH  +  H2N  NH2  R'  O  H  N  R  O  N  H  H  R  O  R'  H  N  H  N  N  H  N  H  R  O  H2N  COOR\"  N3  OR\"  A unique way of coupling carboxylic acids with an amine groups is by using an N,N0-dicyclohexyl  carbodiimide method. This can be illustrated as follows:  H  N  COOH  O  N  N  +  H2N  C2H5  O  N  H  N  H  O  H  N  O  N  H  O  O  O  C2H5  +  O  N  H  N  H  In addition to the above mentioned, rather painstaking, techniques of polypeptide syntheses, a very elegant technique was developed by Merri\ufb01eld [53]. This solid phase peptide synthesis automates the reaction sequences. The method makes use of an insoluble cross-linked polymer substrate with pendant reactive groups for attachment of peptide chains. Chloromethylated polystyrene microgels are often used (see Chap. 9 for more discussions on the use of chloromethylated polystyrene for  \f556  8 Naturally Occurring Polymers  reactions of polymers). The chloromethyl moieties serve as the initiating sites for formation of the polypeptides:  +  O  R  O  N  H  O  O  CH2Cl  H  R  O  O  O  O  N  H  R  O  H  N  H  O  A new amino acid with a protective group can now be added. The sequence of additions can be controlled and repeated many times to build up the desired polypeptide chain. Unwanted by-products of the syntheses are washed away or \ufb01ltered off before each new step.  This method lends itself so well to automation that automatic peptide synthesizers are now available commercially. One automatic peptide synthesizer was employed, for instance, in the synthesis of ribonuclease, an enzyme. In another instance, an enzyme, ferredoxin that consists of 55 amino acid residues was synthesized [26].  Most recent approaches to protein syntheses include use of templates for spontaneous self- assembly of multiple copies of a derivatized peptide [70]. The resultant structure, however, is not a conventional linear-chain protein. Instead, oxime bonds are formed between amino-oxyacetyl groups on the peptides and aldehyde groups on the template. The method is claimed to have many potential applications.  Bode et al. [70] reported a new method for synthesis of peptide oligomers. The reaction creates  aide linkages between a-keto carboxylic acids and N-alkylhydroxylamines.  O  R  OH  HO  R'  +  O  N  H  -H2O - CO2  R  O  R'  N  H  8.5.4 Chemical Modi\ufb01cation of Proteins  Proteins have been utilized commercially from ancient times, either in their naturally occurring form or modi\ufb01ed in some manner. Use of silk and wool \ufb01bers, for instance, goes back a very long time. Many animal glues, prepared from bones and hides of cattle or sheep, have also been around for a very long time. Today such glues are being replaced rapidly by synthetic materials. Those that are still  \f8.6 Nucleic Acids  557  manufactured are usually formed by steaming the bones and the hides under pressure and then treating them with hot water in several cycles. This degrades the collagen and make is soluble. The aqueous solution is concentrated by vacuum evaporation of the water. The material that gels is dried and pulverized. Milder hydrolysis yields gelatin that is used commercially in foods.  Casein, the milk protein (less readily available casein from vegetable sources is hardly ever used), is also used in adhesives. Here too, synthetics are gradually taking over. At one time it was used to produce a \ufb01ber and a plastic that was formed by cross-linking with formaldehyde. The cross-linking reaction was carried out by immersing the proteins in a formaldehyde solution (4\u20135%) at 55\u201365(cid:1)C for long periods of time, such as days and even months, depending upon the size of the article. The cross- linking reaction involved pendant amino groups and is quite similar to the reactions of urea- and melamine-formaldehyde resins (see Chap. 7). Some condensation and formation of methylene bridges may also involve amide nitrogens. It does not appear likely that casein \ufb01bers or plastics are still being produced anywhere.  Extensive research work has gone into modi\ufb01cation of proteins, not for commercial applications but for academic reasons. Thus, for instance, Frances et al. developed a new reaction that introduces single reactive ketones or aldehydes at the N-terminal groups of protein when the proteins are mixed with pyridoxal phosphate [44]. The researchers also developed a palladium-catalyzed allylic alkyl- ation that attaches long lipid tails to proteins, a process that can be used to customize the solubility of enzymes, antibodies, viral capsids, and other proteins.  8.6 Nucleic Acids  These are protein-bound polymers that are essential in many biological processes. They perform such functions as directing the syntheses of proteins in living cells and constitute the chemical basis of heredity [56, 57]. The polymers are polyphosphate esters of sugars that contain pendant heterocyclic amines, called \u201cbases\u201d:  There are two principle types of nucleic acids with two different sugars. One is D-2-deoxyribose  found in deoxyribonucleic acid (DNA):  O  P  O  n  sugar  O  base  OH  3  4  2  1  O  OH  CH2OH 5  \fHO OH  3  4  2  1  O  OH  CH2OH 5  NH2  N  N  N  N  O  OH OH  NH2  N  N  N  N  O  OH OH  HO  OH2C  O  P  OH  558  8 Naturally Occurring Polymers  The other one D-ribose is found in ribonucleic acids (RNA):  The sugars are in the furanose form. They are linked through the hydroxyl groups on carbons 3 and 5 as phosphate esters. The heterocyclic amine \u201cbases\u201d are attached at carbon 1, replacing the hydroxyl group.  A sugar molecule with a base attached to it is referred to as a nucleoside:  A nucleoside esteri\ufb01ed with phosphoric acid is called a nucleotide:  All the heterocyclic amines that occur in nucleic acids (DNA and RNA) are derivatives of either  pyrimidine or purine. These are:  NH2  NH2  N  O  N  H  N  O  N  H  H  CH3  N  CH3  O  N  H  O  cutosine  5-methylcytosine  thymine  \f8.6 Nucleic Acids  559  O  H  N  O  N  H uracil  NH2  N  N  N  N  H  O  H  N  H2N  N  N  N  H  adenine  guanine  The naming of nucleosides depends upon the sugars. Thus, adenine attached to ribose is called  adenosine. When it is attached to deoxyribose, it is called deoxyadenosine.  Hydrolysis of nucleoproteins separates the acids from the proteins. Further hydrolysis yields the components of nucleic acids, namely sugars, bases, and phosphoric acid. The nucleic acids differ from each other, depending upon the source, in chain lengths, sequences, and distributions of bases. Just like in the proteins, the primary structure of nucleic acids is determined by partial and sequential hydrolysis.  8.6.1 DNA and RNA  Deoxynucleic acids have been isolated from all types of living cells and it was established that their main function is to carry genetic information [57]. These are very high molecular weight polymeric materials. Some were found to be as high as 100 million. Analyses of DNA structures show that the numbers of adenine bases are always the same as the number of thymine bases. Also, the numbers of guanine bases always equal the numbers of cytosines. Based on the information from various analyses and an X-ray investigation of the structure, Watson and Crick concluded that the secondary structure of DNA must be a double helix [58]. Two separate right-handed helical chains wind around each other and are held together by hydrogen bonding between base pairs. The bases that are paired off are adenine with thymine and guanine with cytosine:  O  H  H  thymine  sugar  N  N  H  N  N  N  N  N  adenine  sugar  O  o 10.7 A  cyiosine  sugar  N  N  H  N  H  O  N  H  N  N  O  H  H  10.7 A  N  N  guanine  sugar  The base pairs are extended perpendicularly toward the center and the deoxyribose\u2013phosphate ester chains are located on the outside of the helix. The two strands are antiparallel to each other. One turn of the helix corresponds to ten nucleotide pairs, 34 A\u02da in length. The width of the helix is 20 A\u02da . Evidence was presented that some DNAs in their native forms are cyclic [59] and may even occur as two interlocking rings. While most known DNA molecules form a right-handed helix, a left-handed helix can be prepared synthetically in the laboratory [52]. It was speculated that in some instances in nature and have a biological function [53]. These DNA left-handed helixes may exist conformations were named Z-DNAs because the backbones zigzag down the molecule.  \f560  8 Naturally Occurring Polymers  There is less information about the secondary structures of RNAs. It is known that the RNA molecules are lower in molecular weight than are the DNA molecules. In addition, it is known that there are three main types of RNAs in living cells. These are ribosomal RNA (r-RNA), transfer RNA (t-RNA), and messenger RNA (m-RNA). The molecular weights of the three forms on the average are about 1,000,000, 25,000, and 500,000, respectively. RNA molecules, with the help of hydrogen bonding, take three-dimensional cloverleaf structures [54]. The molecule\u2019s three-dimensional shape also assumes an L-shape, into which the cloverleaf is bent.  8.6.2 Synthetic Methods for the Preparation of Nucleic Acids  Over the last 20\u201330 years, methods were developed to synthesize short deoxyribonucleotide chains [57]. One synthetic procedure can be illustrated as follows:  C  O  3  O  N  O  N  H  O  OH  N  N  O  NH2  N  O  OH  O  N  O  +  PO  O  N  N  O  N  H  O  N  O  NH  O  N  N  N  O  P  O  O  O  N  O  O  O  HO  1. OH  2..H  O  N  H  O  N  O  NH  N  N  N  O  P  O  O  O  N  O  O  O  \f8.7 Polyalkanoates  561  The bulky triphenylmethyl moiety functions to block the 50 hydroxyl groups and is removed when necessary. The same is true of the acetyl portion that also serves to block the 30 hydroxyl position. The product can be used for further expansion of the chain.  Another approach to the syntheses of nucleic acids is to use polymeric supports as in the syntheses of polypeptides. The preparation of protecting groups for attachment to carbon 5 of deoxyribose on the surface of cross-linked polystyrene can be illustrated as follows [57]:  O  croslinked  postyrene surface  OCH3  OCH3  OH  Cl  Another protective group that has been used is dimethoxy trityl. The carbon 3 of deoxyribose has been protected with phosphoramide. Benzoyl groups are used to protect the adenine and guanine bases. Lately, in place of cross-linked polystyrene, controlled pore glass supports have become popular.  Commercial synthesizing machines are available today for polynucleotide syntheses. These are  similar to the synthesizers used in polypeptide syntheses.  8.7 Polyalkanoates  Many bacteria (b-hydroxyalkanoate)s with a general structure  a potential  are  source of naturally occurring polyesters, mainly poly  HO  CH  CH2 C  O  CH  CH2  CH2  COOH  R  O  R  O  C  O  CH n R  when the polymer is poly(b-hydroxybutyrate) R \u00bc CH3 [69]. The material is found in the form of hard crystalline granules in many bacterial cells. The most common one, poly(b-hydroxybutyrate), was discovered back in the 1920s and identi\ufb01ed as a polymer of D-((cid:3))-b-hydroxybutyric acid. In the native state this polymer may reach molecular weights of 1,000,000 or higher. It forms a compact right-handed helix with a twofold screw axis and a repeat unit of 5.96 A\u02da . Because poly (b-hydroxybutyrate) is stereoregular, it is highly crystalline. The substitution in the b-position makes it thermally unstable. This limits its use in plastics. It was found, however, that oxygen starvation of bacterial cultures results in formation of a copolymer of b-hydroxybutyric acid with b-hydroxyvaleric acid instead of a homopolymer. Further investigations showed that as many as 11 different b-hydroxy acid constituents are present in different naturally occurring polyalkanoates, depending upon the bacterial source and conditions of growth. Today, a family of products, marketed  \f562  8 Naturally Occurring Polymers  under the trade name of Biopol, is available commercially with a range of properties, such as melting point, toughness, \ufb02exibility, and others. The melting points range from 80 to 180(cid:1)C.  It was reported that Pseudomonas oleovorans microorganism can be forced to produce a thermo- plastic elastomer by growing it on a substrate containing sodium octanoate [71]. The product is poly (b-hydroxy octanoate). It contains crystalline regions that act as physical cross-links.  Also, addition of poly(ethylene glycol) of molecular weight 200 to cultivation media of Alcaligines eutrophus during polymer formation, where the carbon source used is 4-hydroxybutyrate, affects the type of ester that it produces [73]. Addition of this glycol in amounts from 0 to 2% by weight results in increased amounts of 4-hydroxybutyrate incorporation from 66 to 86 mol.% into the produce, poly(3-dydroxyalkanoate). When, however, the amount of the glycol is increased to 4%, the amount of incorporation of the 4-hydroxybutyrate decreases to 64%. The product then also contains a diblock copolymer of poly(3-hydroxyalkanoate) and poly(ethylene glycol) [73].  Review Questions  Section 8.1  Section 8.2  plant gums.  1. List the six main categories of naturally occurring polymers. 2. Draw the chemical structures of the repeat units of each category of naturally occurring polymers.  1. Describe hemicellulose. This should include an explanation of what xylan, galactan, araban, and  2. In discussing starches, explain what are amylose and amylopectin. Explain and draw structures. 3. Discuss cellulose. How does cellulose differ from starch? 4. What is cellobiose? Draw the structure and give the chemical name. 5. What is regenerated cellulose? Explain what is Chardonnet silk, Cuprammonium rayon, and  viscose rayon and how they are prepared.  6. Discuss the chemistry of cellulose nitrates. How are they prepared and used? 7. Discuss the chemistry of cellulose acetate. How is it prepared and used? Describe mixed cellulose  esters.  8. Discuss the chemistry of cellulose ethers. 9. Show the reaction of cellulose with acrylonitrile.  to form new derivatives. Give two examples. 11. Draw the structures of alginic acid and chitin.  10. Iodocellulose can be dehydrohalogenated to form double bonds in the polymer. This can be used  Section 8.3  1. Discuss the chemistry of lignin, drawing the structure of coniferyl alcohol. Can you think of a  useful product from lignin?  \f563  References  Section 8.4  Section 8.5  1. Describe natural rubber. How is it obtained? What is the chemical structure? 2. What are gutta-percha, balata, and chicle? Explain.  1. Explain what is meant by polypeptides. 2. Explain the difference between \ufb01brous proteins and globular proteins. 3. What are nucleoproteins? What is a prosthetic group? Give an example. 4. Explain what is meant by a secondary structure of a protein and an a-helix. 5. What is meant by a tertiary structure of a protein? 6. What is an enzyme? How does it function? 7. Discuss with the aid of chemical equations the synthetic routes to polypeptides. 8. Discuss chemical modi\ufb01cations of proteins for commercial purposes.  Section 8.6  1. What is the basic structure of a unit in nucleic acids? 2. How do the sugars differ in DNA from RNA? 3. Draw the structures of a nucleoside and a nucleotide. 4. Discuss the syntheses of nucleic acids.  Recommended Reading  K. Kamide, Cellulose and Cellulose Derivatives, Elsevier, Amsterdam, 2005.  References  1. E. Hicks, Shellac, It\u2019s Origins and Applications, Chemical Publishing Co., New York, 1961; S. Maiti and  M.D.S. Rahman, J.,Macromol. Sci., Rev. Macromol. Chem. Phys., C26, 441 (1986)  2. E. Fischer, Ber., 24, 1836,2683 (1881); 29, 1377 (1896) 3. W.N. Haworth, E.L. Hirst, and H.A. Hampton, J. Chem. Soc., 1929, 1739 4. T. Svedberg, J. Phys. Colloid. Chem., 51, 1 (1947) 5. K.H. Meyer and H. Mark, Der Aufbau der Hochpolymeren Organischen Naturstoffe. Akademie Verlaga-  gesellschaft, Leipzig, 1930  6. S. Morell and K.P. Link, J. Biol. Chem., 100, 385 (1933) 7. S. Morell, L. Bauer, and K.P. Link, J. Biol. Chem., 105, 1 (1934) 8. P.A. Levene and L.C. Kreider, J. Biol. Chem., 129, 591 (1937) 9. P.A. Levene, G.M. Meyer, and M. Kuna, Science, 89, 370 (1939) 10. R.L. Whistler and J.N. BeMiller, eds. Industrial Gums, 2nd ed., Academic Press, New York, 1973 11. R.L. Whistler and E.F. Paschall, eds. Starch, Chemistry and Technology, vols. I and II, Academic Press, N.Y. 1965 12. N.M. Bikales and L. Segal, eds. Cellulose and Cellulose Derivatives, Wiley-Interscience, N.Y. 1971; A. Hebeish and J.T. Guthrie, The Chemistry and Technology of Cellulose Derivatives, Springer-Verlag, New York, 1981  \f564  8 Naturally Occurring Polymers  13. E.M. Fetters, ed. Chemical Reactions of Polymers, Wiley-Interscience, N.Y., 1964 14. Z.A. Rogovin, Vysokomol. soyed., A13 (2), 437 (1971) 15. J. F. Klebe and H.L. Finkbeiner, J. Polymer Sci., A-1, 7, 1947 (1969) 16. L.G. Nikologovskaya, L.S. Galbraikh, Y.S. Kozlova, and Z.A. Rogovin, Vysokomol. soyed., A 12, 2762 (1970);  H. Tonami, H. Uyama, and S. Kobayshi, Macromolecules, 2004, 37, 7901  17. S. Maiti, S. Das, M. Maiti, and A. Ray, Polymer Applications of Renewable Resource Materials, C.E. Carraher  Jr. and L.H. Sperling, (eds.), Plenum press, New York, 1983  18. E.A. Mac Gregor and C.T. Greenwood, Polymers in Nature, Wiley, New York, 1980 19. I.A. Pearl, The Chemistry of Lignin, Dekker, New York, 1967 20. K. Freudenberg, Science, 148, 595 (1965) 21. F.R. Eirich, ed., Science and Technology of Rubber, Academic Press, New York, 1978; A.D. Roberts, ed., Natural  Rubber Science and Technology, Oxford University Press, New York, 1988  22. M. Joly, A Physico-Chemical Approach to the Denaturation of Proteins, Academic Press, Ney York, 1965 23. L. Pauling and R.B. Corey, Proc. Natl. Acad. Sci., 37, 729 (1951); ibid., 39, 253 (1953) 24. L. Pauling, R.B. Corey, and H.R. Branson, Proc. Natl. Acad. Sci., 37, 205 (1951) 25. A.M. Liquori, Acta Cryst., 8, 375 (1955) 26. S. Seifter and P.M. Gallop, in The Proteins, vol. 4, 2nd ed., H. Neurath, ed., Academic Press, New York, 1966;  A.G Walton, Polypeptides and Protein Structure, Elsevier, New York, 1981  27. D.R. Davis, J. Mol. Biol., 9, 605 (1964) 28. E.R. Blout in Polyamino Acids, Polypeptides, and Proteins, M.A. Stahmann, (ed.), Univ. Wisconsin Press,  Madison, 1962  London, 1963  29. M.F. Perutz, J.C. Kendrew and H.C. Watson, J. Mol. Biol., 13, 669 (1965) 30. R.T. Hatch, Nature, 206, 777 (1965) 31. R.E. Dickerson and I. Geis, The Structure and Action of Proteins, Harper and Row, New York, 1969 32. C.H. Bamford and A. Elliott in Fiber Structure, J.W.S. Hearle and R.N. Peters, (eds.), Butterworth and Co. Ltd.,  33. B. Jergenson, Optical Rotary Dispersion of Proteins and Other Macromolecules, Springer Verlag, New York, 1969 34. F.H. Crick, Acta Cryst., 6, 689 (1953) 35. R.D.B. Fraser and T.P Mac Rae, Nature, 195, 1167 (1962) 36. C. Cohen and K.C. Holmes, J. Mol. Biol., 6, 423 (1963) 37. W.B. Ward and H. P. Lundgren, Adv. in Protein Chem., 9, 243 (1954) 38. R.H. Peters, Textile Chemistry, Vol. I, Elsevier Publishing Co., New York, 1963 39. F. Lucas, J.T.B. Shaw, and S.G. Smith, Biochem. J., 66, 468 (1957) 40. R.B.D. Fraser, T.P. Mac Rae, and G.E. Rogers, Nature, 193, 1052 (1962) 41. A. Rich and F.H. Crick, J. Mol. Biol., 3, 483 (1961) 42. R.B.D. Fraser, T.P. Mac Rae, D.A.D. Parry, and E. Suzuki, Polymer, 10 (10), 810 (1969) 43. J.C. Kendrew, Science, 139, 1259 (1963) 44. M.B. Frances, et al., Angew Chem. Inter. Ed 2006, 45, 5307; J. Am. Chem. Soc. 2006, 128, 1080 45. G. Buse, Angew. Chem., Intern. Ed., 10 (10), 663 (1971) 46. M.F. Peruz, G. Will, and A.T.C. North, Nature, 185, 416 (1960) 47. P. Jolles, Angew. Chem., Intern. Ed., 8 (4), 227 (1969) 48. E. Katalski and M. Sela, Advan. Protein Chem., 13, 243 (1958) 49. M. Idelson and E.R. Blout, J. Am. Chem. Soc., 80, 2387 (1958) 50. Y. Shalitin and E. Katchalski, J. Am. Chem. Soc., 82, 1630 (1960) 51. K. Hofmann, Chem. Eng. News, p.145 (Aug. 7, 1967) 52. R. Schwyzer and P. Sieber, Helv. Chim. Acta, 49, 134 (1966) 53. R.B. Merri\ufb01eld, J. Am. Chem. Soc., 85, 2149 (1963) 54. Chem. Eng. News, p.28 (April 22, 1968) 55. B. Gutte and R.B. Merri\ufb01eld, J. Am. Chem. Soc., 91, 501 (1961) 56. J.N. Davidson, The Biochemistry of Nucleic Acids, 7th ed., Academic Press, New York, 1972 57. N.K. Kochetkov and E.I. Budovskii, (eds.), Organic Chemistry of Nucleic Acids, Plenum Press, London, Part A 1971, Part B 1972; L.B. Townsend and R.S. Tipson, (eds.), Nucleic Acid Chemistry, Wiley-Interscience, New York, 1986  58. J.D. Watson and F.H. Crick, Nature, 171, 734, 964 (1953) 59. G. Felsenfeld and H.T. Miles, Ann. Rev. Biochem., 36, 407 (1967)
