Repository: JonathanOnorato/ChemLP

# ChemLP
A Chemistry Natural Language Processing Tool

File: Bowman/textbook_files/Principles_of_Polymer_Chemistry_by_Ravve.json (part 36 of 49)
60. J.L. Fox, Chem. End. News, p. 14 (Dec. 14, 1979) 61. G. Kolata, Science, 214, 1108 (1981) 62. L.B. Townsend and R.S. nRipson, (ed.), Nucleic Acid Chemistry, Wiley-Interscience, New York, 1986  \f565  References  435 (1974)  63. F.L. Suddath, G.J. Quigley, A. McPherson, J.L. Sussman, A.H.J. Wang, N.C. Seeman, and A. Rich, Science, 185,  64. S.E. Chang and D. Ish-Horowicz, J. Mol. Biol., 84, 375 (1974) 65. K.L. Agarwal, A. Yamazaki, P.J. Cashion, and H.G. Khorana, Angew. Chem., Intern. Ed., 11 (6), 451 (1972) 66. J.M. Frechet and Schurch, J. Am. Chem. Soc., 93, 492 (1971) 67. M. Lemoigne, C.R. Acad. Sci., 180, 1539 (1925); Bull. Soc. Chim. Biol., 8, 1291 (1926) 68. J. Cornibert, R.H. Marchessault, H. Benoit, and G. Weil, Macromolecules, 3, 741 (1970) 69. R.H. Marchessault, Am.Chem. Soc. Polymer Preprints, 29 (1), 584 (1988) 70. K. Rose, J. Am. Chem. Soc., 116, 30 (1994); J. Bode et al, J. Am. Chem. Soc., 2006, 128, 1452 71. K.G. Gagnon, R.W. Lenz, R.J. Farris, and R.C. Fuller, Rubber Chem. Tech., 65, 761 (1992) 72. K. Griebenow and A.M. Klibanov, J. Am. Chem. Soc., 118, 11695 (1996); K.N. Allen and D. Dunway, Science,  2003, 299, 2067  73. F. Shi, R.A. Gross, and D.R. Rutheford, Macromolecules, 29, 10, (1996)  \fChapter 9 Organic Reactions of Polymers  9.1 Reactivity of Macromolecules  In consideration of various chemical reactions of macromolecules, the reactivity of their functional groups must be compared to those of small molecules. The comparisons have stimulated many investigations and led to conclusions that functional groups exhibit equal reactivity in both large and small molecules, if the conditions are identical. These conclusions are supported by theoretical evidence [1, 2]. Speci\ufb01cally, they apply to the following situations [1]:  1. Reactions that take place in homogeneous \ufb02uid media with all reactants, intermediates, and end  products fully soluble. These conditions exist from the start to the end of the reactions.  2. All elementary steps involve only individual functional groups. The other reacting species are  3. The steric factors in the low molecular weight compounds selected for comparison must be similar  small and mobile.  to those of the large molecules.  The above can be illustrated by a few examples. For instance, the rates of photochemical cis\u2013trans isomerization of azobenzene residues on the backbones of \ufb02exible polymeric chains are analogous to those of small molecules [3]. Another example is the activation energy for cis\u2013trans isomerization of azo-aromatic polymers. It is the same for low molecular weight analogs [4]. A third example is an experiment in comparing conformational transitions of some eximers in large and small molecules. A sandwich complex forms between an excited aromatic chromophore, Ar, and a similar chromo- phore in the ground state when irradiated with light of an appropriate wavelength. The conformation required by such an excimer can correspond to a prohibitive energy requirement for the unexcited molecule. All conformational transitions must take place during the lifetime of the excited state of the chromophore that is of the type [5]:  Ar*  Ar  Ar  Ar  X  X  A. Ravve, Principles of Polymer Chemistry, DOI 10.1007/978-1-4614-2212-9_9, 1st and 2nd editions: # Kluwer Academic/Plenum Publishers 1995, 2000, 3rd edition: # Springer Science+Business Media, LLC 2012  567  \f568  9 Organic Reactions of Polymers  The ratio of the \ufb02uorescence intensity of an excimer and a normal molecule is a measure of the probability that the conformational transition takes place during the excited lifetime. A polyamide with only a small proportion of the following units was used for comparison:  N  H  N  O  N  H  Emission spectra of dilute solutions of the above polyamide and its low molecular weight analog were measured over a range of temperatures. They showed that the activation energies of the conformational transitions required for excimer formations are essentially the same for both materials [5].  In addition, all bimolecular activation-controlled reactions are independent of the degree of polymerization [6]. Simple SN2 reactions between reactive groups attached to chain ends of mono- disperse macromolecules in a wide range of molecular weights are independent of the DP [7, 8] in the range of 20\u20132,000 [7]. This was shown on three different reactions. In the \ufb01rst one, the reactivities of chlorine-terminated low and high molecular weight polystyrenes towards polystyryllithium are equal in benzene and cyclohexane solvents:  Cl  Li  +  In the second one, the reactivity of primary amine-terminated polyoxyethylenes with sulfonyl  chloride-ended polyoxyethylenes in chloroform is also the same:  O  NH2  +  O  SO2  Adduct  SO2Cl  In the third one, chain length dependence of  the propagation rates was measured in polymerizations of methyl methacrylate. In the range of DPs from 130 to 14,200, the propagation constant was shown to be independent of the chain length [8].  On the other hand, unequal reactivity was observed:  1. In bimolecular reactions that are diffusion-controlled. 2. When neighboring group participations become signi\ufb01cant. 3. When the properties of the polymers in solution are altered by gelation. 4. When the tacticities of the polymers affect neighboring group interactions. 5. When heterogeneous conditions affect accessibility to the reactive sites.  There are special situations that can occur. For instance, electrostatic charges carried by the polymers may extend over long distances in solutions and may manifest themselves in reactions  \f9.1 Reactivity of Macromolecules  569  with charged reagents. Sometimes, chain \ufb02exibility or folding can cause functional groups to come together and interact, though they may be located well apart on the polymer backbone. Polymer solutions of this type are comparable to dispersions of individual droplets of concentrated solutions. Some statements above may require additional clari\ufb01cation. An elaboration, therefore, follows.  9.1.1 Diffusion-Controlled Reactions  Reactions that are bimolecular can be affected by the viscosity of the medium [9]. The translational motions of \ufb02exible polymeric chains are accompanied by concomitant segmental rearrangements. Whether this applies to a particular reaction, however, is hard to tell. For instance, two dynamic processes affect reactions, like termination rates, in chain-growth polymerizations. If the termination processes are controlled by translational motion, the rates of the reactions might be expected to vary with the translational diffusion coef\ufb01cients of the polymers. Termination reactions, however, are not controlled by diffusions of entire molecules, but only by segmental diffusions within the coiled chains [10]. The reactive ends assume positions where they are exposed to mutual interaction and are not affected by the viscosity of the medium.  9.1.2 Paired Group and Neighboring Group Effects  When random, irreversible, and intramolecular reactions occur on polymeric backbones with the functional groups adjacent to each other, they can be expected to react. There is, however, an upper limit to conversions. This upper limit is due to statistical probability that some functional groups are bound to become isolated. The limit for conversion was calculated to be 86.5% [11].  Theoretically, quantitative conversions should be possible with reversible reactions of paired functional groups on macromolecular backbones. The ability, however, of isolated reactive groups to \ufb01nd each other and then pair off depends either upon particularly high driving forces, or upon the time required to accomplish complete conversions [12]. For reactions initiated randomly, at different sites, the probability is high that two groups on the terminal units will eventually meet and react. Since the reactions are reversible, at least in theory, very high conversions are possible.  Neighboring group participation can usually be deduced from three types of evidence:  1. If the reactions occur more rapidly during the rate-determining step than can be expected from  other considerations.  2. If the stereochemistry of the reactions suggests neighboring group involvement. 3. If molecular rearrangements occur and the groups remain bonded to reaction centers, but break  away from the atoms to which they were originally attached on the substrates.  There are many examples in the literature that describe neighboring group effects in reactions of polymers. One example is hydrolysis of poly(p-nitrophenyl methacrylate-co-acrylic acid). The high reaction rate at a neutral pH is due to attacks by the carboxylic moieties upon the neighboring carbonyl carbons [13\u201315]. Decomposition rates of t-butyl acrylate-styrene copolymers [16] can serve as an another example. Experimental data show pronounced acceleration for all samples. This is interpreted in terms of both intra and intermolecular interactions of the esters and the carboxylic groups. It follows a suggestion of Cherkezyan and Litmanovich [16, 17] that the instantaneous reactivity of any group depends on its microenvironment. That includes (for reactions of polymer in molten condition) two nearest units on the same chain (internal neighbors) and two units belonging to two different chains (external neighbors).  \f570  9 Organic Reactions of Polymers  Another example of the neighboring group effect is the behavior of polyacrylamides in hydrolyses. There are two distinct and successive rates [18]. After conversions of up to 40\u201350% are reached, the reactions slow down. This is due to accumulations of negative electrostatic charges on the polymeric backbones [18]. In alkaline media, the increasing negative charges along the chains exert electrostatic repulsions toward the hydroxyl ions. This results in rate decreases.  9.1.3 Effect of Molecular Size  An example is the effect of DP on the rates of alkaline hydrolyses of poly(vinyl acetate)s. Rapid increases in the rates can be seen [19] in large, but not in small molecules, as the reactions progress. Solvents that are good for the products, like acetone\u2013water mixtures, are used in these reactions. These are, however, poor solvents for the staring materials with high DP. Low molecular weight molecules are more soluble. This means that, at the start of the reaction, the large molecules are coiled up and the reactive sites not readily available. As the reactions progress, the chains unravel and the sites became more accessible with accompanying increases in the reaction rates. Because the small molecules are more soluble, the reactive sites are accessible from the start of the reactions, and the rates are constant.  There are many report in the literature on the effects of chain conformation [19\u201325]. One example is radical bromination of poly(methyl styrene) [20] with N-bromosuccinimide-benzoyl peroxide or Br2-K2CO3-light. 13C NMR spectroscopy shows differences in reactivities of the methyl groups in the 3 and 4 positions on the benzene rings between isotactic and atactic polystyrenes [20].  The differences in reactivities in poly(vinyl alcohol)s between isotactic (meso) and syndiotactic (dl-diol) portions of the polymers and between cis and trans acetals [26\u201328] is another example. In extending this to model compounds, reactions of stereo isomers of pentane-2,4-diol and heptane- 1,4,6-triol with formaldehyde take place much faster for the meso than for the dl-diol portions [26\u201328]. Even more important are the steric effects imposed by restricted rotations. For instance, quaternizations of chloromethylated polyether sulfones exhibit decreasing rates at high degrees of substitution. This can be attributed to restricted rotations of the polymeric chains, because this phenomenon is not observed with more \ufb02exible chloromethylated polystyrene under identical conditions [23, 24].  9.1.4 Effects of Changes in Solubility  Changes in solubility can occur during the courses of various reactions. Such changes are observed, for instance, during the chlorination of polyethylene in aromatic and chlorinated solvents [29]. There is an increase in the solubility until 30% conversion is reached. After that, solubility decreases and reaches a minimum at 50\u201360% chlorine content. Following that it increases again. This, however, is not typical of many reactions of polymers in solutions. More common is that the starting material is soluble, but not the product or the opposite is true. Higher conversions are, usually, expected when the polymers are solvated and the chains are fully extended. In such situations, the reagents have ready access to the reactive sites [29]. If the products are insoluble in the reaction medium and tend to precipitate as the reaction progresses, the sites become increasingly less accessible. This can result in low conversions and premature terminations. If the opposite is true and the product is more soluble  \f9.1 Reactivity of Macromolecules  571  than the starting material, homogeneous limited reactions can be controlled. When the starting material is incompatible with the product, mutual precipitation or coiling of the chains can take place. This can also result in limited reactions. In addition, only minor differences in the constitutions of two polymers can cause incompatibility. For instance, among methacrylate polymers, there are incompatibilities in benzene solutions that result from differences only in the amount of branching of the alkyl groups [29].  Problems with solvent incompatibility can sometimes be overcome by using mixtures of solvents. Those that are good for the starting materials can be combined with those that are good for the products. With careful experimentation, it may be possible to develop a mixture of solvents that will keep all components in solution [30]. In some instances, however, insolubility of the products might be an advantage. This is the case in alcoholysis reactions of poly(vinyl acetate), where the polymer precipitates during the reactions and in doing so absorbs the catalyst with it. The phenomenon permits complete alcoholysis, particularly with the higher molecular weight species that precipitate \ufb01rst.  Secondary reactions, like cross-linking and gelation, can result in precipitations from solution. The extent of the reactions, however, is not necessarily limited, because diffusions of low molecular weight species are still possible. Isolation of useful products, however, often becomes very dif\ufb01cult.  9.1.5 Effects of Crystallinity  Crystallinity can only affect reactivity when the reactions are carried out on polymers in the solid state and at heterogeneous conditions. The differences in accessibility to the reactive sites vary with the amount of crystallinity. Cellulose, for instance, is often reacted in the solid state and the degree of crystallinity is expressed in terms of reactivity to various reagents [31]. The progress of a reaction can sometimes be monitored by a loss of crystallinity. What is more signi\ufb01cant, however, is that greater accessibility to amorphous regions results in reaction products with special properties. An example is heterogeneous and homogeneous chlorination of polyethylene. Two different products are obtained [32]. The material from heterogeneous chlorination is much less randomly substituted and remains crystalline up to a chlorine content of 55%. The products from the homogeneous reactions, on the other hand, are amorphous after 35% substitution.  9.1.6 Reactions That Favor Large Molecules  Hydrophobic interactions play important roles in many polymeric reactions. They are, for instance, signi\ufb01cant in the hydrolyses of low molecular weight esters when catalyzed by polymeric sulfonic acid reagents, like poly(styrene sulfonic acid). In these reactions, the hydrogen ions are located close to the macromolecules [19]. The hydrolytic cations are located in the regions of the macromolecules and not in the bulk of the solution. The rates of the reactions are high. Low molecular weight catalysts, on the other hand, like HCl, have all the hydrogen ions distributed evenly throughout the reaction medium. As a result, the rates are lower. Adsorption of the ester groups to the polymeric sites is accompanied by an increase in the apparent rate constant, as compared to reactions with HCl.  \f572  9 Organic Reactions of Polymers  Examples are hydrolyses of methyl and butyl acetates [19]. Another example is formation of eximers and exiplexes in polyesters and methacrylate polymers that always favor large molecules over small ones [33]. Proton transfer reaction of poly(vinyl quinoline) [34] can serve as a third example. The emission, excitation, and absorption spectra of this polymer in a mixture of dioxane and water can be compared to that of 2-methylquinoline. The emissions coming from the protonated heterocy- clic rings in the polymer occur sooner than from the low molecular weight compound [34].  9.2 Addition Reactions  Polymers with double bonds in the backbones or in the pendant groups can undergo numerous addition reactions. Some are discussed in this section.  9.2.1 Halogenation  Hydro chlorination of natural rubber is often accompanied by cyclization [35, 36]:  + H  Cl  H  Cl  trans-1,4 and 1,2-Polybutadiene can be hydro halogenated under mild conditions with gaseous HCl [51]. The same is true of copolymers of butadiene with piperylene and also of isotactic trans-1,4- piperylene. The addition of HCl to the asymmetric double bond is trans for polypiperylene and occurs in a stereoselective way, judging from the 13C NMR [51] spectra.  Polysilanes with alkene substituents add HCl and HBr in the presence of Lewis acids [58]. The products are the corresponding chlorine and bromine containing polymers with little degradation of the polysilane backbone:  R  Si  Si  HX  Lewis acid  R  Si  Si  X  \f9.2 Addition Reactions  573  Chlorinations of rubber, however, are fairly complex, because several  reactions occur simultaneously. These appear (2) substitutions; (3) cyclizations; and (4) cross-linkings. As a result, the additions of halogens to the double bonds are only a minor portion of the overall reaction scheme [37, 38]. In CCl4, the following steps are known to occur:  (1) additions to the double bond;  to be:  + Cl2  substitution  Cl  +  Cl2  substitution  Cl  +  HCl  + HCl  Cl  Cl  Cl  cycliz.  addition  Cl  Cl  Cl  Cl  Cl  Cl  Halogenation reactions of unsaturated polymers follow two simultaneous paths, ionic and free radical. Ionic mechanisms give soluble products from chlorination reactions of polybutadiene [42]. The free-radical mechanisms, on the other hand, cause cross-linking, isomerization, and addition products. If the free-radical reactions are suppressed, soluble materials form. Natural rubber can be chlorinated in benzene, however, with addition of as much as 30% by weight of chlorine without cyclization [39, 40]. Also, chlorination of polyalkenamers both cis and trans yields soluble polymers. X-rays show that the products are partly crystalline [43, 44]. The crystalline segments obtained from 1,4-trans polyisoprene are diisotactic poly(erythro dichlorobutamer)s, while those obtained from the 1,4-cis isomer are diisotactic poly(threo 1,2-dichlorobutamer)s [45].  Additive type chlorination of natural rubber can also be carried out with phenyl iododichloride or with sulfuryl chloride [39, 40]. Traces of peroxides must be present to initiate the reactions. This suggests a free-radical mechanism. Some cyclization accompanies this reaction as well [40]. In CCl4, for the \ufb01rst 25 chlorine atoms that add per each 100 isoprene units, 23 double bonds disappear and only a small quantity of HCl forms. Subsequent 105 chlorinations, however, cause a loss of only 53 double bonds.  Rubber can be brominated at 30(cid:1)C. If traces of alcohol are present, the reaction appears to go on entirely by addition [39, 40]. Without alcohol, substitutions take place rapidly and simultaneously with the additions to the double bonds [41]. Exomethylene groups and intramolecular cyclic structures form in the process. Slow additions of bromine to vinylidene double bonds result in formations of tri bromides, \u2013C5H7Br3. Also, cis and trans isomers of polyisoprene [41] brominate differently. Substitution reactions take place in brominations with N-bromosuccinimide. They are accompanied by cyclizations [39].  Brominations of polybutadienes with N-bromosuccinimide yield a-brominated polybutadienes [46, 47] that may also contain butane diylidene units. The products act as typical alkyl halides and can undergo Grignard-Wurz reactions:  \f574  9 Organic Reactions of Polymers  N  Br  O  O  +  Br  MgBr  The bromination reaction is accompanied by shifts of the double bonds that are coupled with the sites of substitution. Several different substituents can form. The polymers may contain pentane diylidene, hexane diylidene, and heptane diylidene units [46, 47].  By contrast, chlorination of polybutadiene in benzene is a straightforward addition reaction of the  halogens to the double bonds [48, 49]:  +  Cl2  n  Cl  Cl  n  Cl  n  Cl  Very little HCl is liberated until all the double bonds are consumed. When CCl4 is used in place of benzene, some substitutions occur during the latter stages of the reactions. If cross-linking occurs at the same time, the substitutions may not be extensive. The cross-linking reactions are believed to involve carbocationic intermediates.  Polybutadiene can be halogenated readily in tetrahydrofuran with iodine chloride or bromine [49]. The products are glassy polymers. These products dehalogenate in reactions with organolithium compounds, like n-butyllithium, sec-butyllithium, and polystyryllithium in tetrahydrofuran solution. Dehalogenation of poly(iodo-chlorinated butadiene) with n-butyllithium yields product with different cis/trans ratios. Also, this is accompanied by partial cross-linking. The reactions may involve [49] halogen-metal exchanges that are followed by intra- and intermolecular elimination of lithium halide. In brominations of polybutadienes, both couplings and eliminations take place. Both iodo-chlorinated and brominated polybutadienes form graft copolymers when reacted with polystyryllithium in tetrahydrofuran [50]. Gel formation, however, accompanies the grafting reaction.  9.2.2 Hydrogenation  Atactic 1,4-polybutadiene and syndiotactic 1,2-polybutadiene can be hydrogenated at 100(cid:1)C and 50 bar pressure of hydrogen with a soluble catalyst {[(Ph)3-P]3RhCl}. Complete saturation of double bonds results [52]. Butadiene acrylonitrile copolymers can also be hydrogenated quantitatively with  \f9.2 Addition Reactions  575  this rhodium catalyst under mild conditions [53]. The kinetics are consistent with a mechanism where the active Rh-catalyst interacts with the unsaturation at the polymer in the rate-determining step. The nitrile group, however, appears to also interact with the catalyst and inhibit the rates [53].  Hydrogenation of carbon-to-nitrogen double bonds in polymer backbones and in the pendant  groups can be carried out with lithium borohydride [86]:  N  +  LiAlH4  THF  reflux  N  n  N  N  n  It was reported [485] that syndiotactic polystyrene can be hydrogenated over Ni/SiO2 and Pd/BaSO4 catalysts. The Ni catalyst yields complete hydrogenenation when low molecular weight polymer is used. Hydrogenation of high molecular weight polystyrene, however, is incomplete. On the other hand, the Pd catalyst yields completely hydrogenating material. The hydrogenated syndiotactic polystyrene is a crystalline material with good heat resistance [485].  9.2.3 Addition of Carbenes  Polyisoprenes and polybutadienes can also be modi\ufb01ed by reactions with carbenes. Dichlorocarbene adds to natural rubber dissolved in chloroform in a phase transfer reaction with aqueous NaOH [54]. A phase transfer reagent must be used with the aqueous NaOH. Solid sodium hydroxide can be used without a phase transfer reagent. There is no evidence of cis\u2013trans isomerization and the distribution of the substituents is random [54].  Di\ufb02uorocarbene, generated under mild neutral conditions, adds to 1,4-cis- and 1,4-trans- polybutadienes to give materials containing cyclopropane groups [55]. The addition takes place randomly, to give atactic stereo sequence distributions [55]:  F  F  +  n  CF2  n  Fluorocarbene, formed from phenyl(\ufb02uoro,dichloromethyl)mercury by thermolysis in situ, also adds to 1,4 cis- and trans-polybutadienes. The carbene can add at various levels [57]. The addition  \f576  9 Organic Reactions of Polymers  is stereospeci\ufb01c and preserves the alkene geometry of the parent polybutadiene. Also, the addition is random, showing that the reactivity of the double bonds is independent of the sequence environment [57].  Dichlorocarbene, generated in situ from an organomercury precursor, phenyl(bromo, dichloromethyl)mercury (Seyferth reagent), adds to polybutadiene in a similar manner [56]. The reactions take place under homogeneous conditions. They can be carried out on 1% solutions of the polymer in benzene, using 10\u201320% mol excess of the reagent.  9.2.4 Electrophilic Additions of Aldehydes  These are additions to double bonds, like the Prins reaction, and they can be carried out on natural and synthetic rubbers [59, 60]. They take place rapidly in the presence of acid catalysts. Aqueous formaldehyde [61], or paraform in CCl4 [62], can be used. The catalysts are inorganic acids or anhydrous Lewis acids, like boron tri\ufb02uoride in acetic acid solution [63]:  OH  OH  +  OH  Cl  The reaction takes a different path in the absence of a catalyst [62]:  Cl  O  +  O  OH  OH  The products of the Prins reaction with rubbers are thermoplastic polymers that possess fair resistance to acids and bases. Free hydroxyl groups in the products are available for cross-linking with diisocyanates [64] or by other means. The Prins reaction can be carried out directly on rubber latexes [65]. It is also possible to just mill the rubber together with formaldehyde and then heat the resultant mixture in the presence of anhydrous metal chlorides [64] to get similar results [66].  Higher aldehydes also react with natural rubber [67]. The reaction works best with puri\ufb01ed rubber. Additions take place without a catalyst at 180(cid:1)C or in the presence of AlCl3\u2013NaCl at 120(cid:1)C. These reactions can be carried out in the solid phase by milling the rubber with an aldehyde, like glyoxal [68]. Heating in a pressure vessel at above 175(cid:1)C is required to complete the reaction. Infra-red spectra of the products from reactions in solution show presence of ether, carbonyl, and hydroxyl groups [69]. Two types of additions appear to take place [69]:  \f9.2 Addition Reactions  577  1.  +  O  O  O  CHO  HO  CHO  2.  +  O  O  OH  O  Products from reactions of rubber with glyoxal have a strong tendency to become spontaneously insoluble. This is probably due to a presence of residual aldehyde groups, because a treatment of the product with 2,4-dinitrophenyl-hydrazine eliminates spontaneous gelation.  Chloral adds to polyisoprene similarly. The reaction is catalyzed by Lewis acids [70]. Both AlCl3 and BF3 are ef\ufb01cient catalysts. Less cross-linking is encountered with aluminum chloride. Infra-red spectra of the products shows presence of hydroxyl groups, chlorine atoms, and vinylidene unsaturation [70].  9.2.5 Polar Additions  A number of polar additions to unsaturated polymers are known. These include Michael addition, hydroboration, 1,3-dipolar additions, ene reaction, the Ritter reaction, Diels\u2013Alder additions, and others.  9.2.5.1 Michael Addition  Among polar additions to unsaturated polymers are reactions of amines and ammonia with unsaturated polyesters in a form of a Michael condensation. Thus, for instance, additions to poly(1,6-hexanediol maleate) and poly(1,6-hexanediol fumarate) [71] show a difference in the reactivity of the two isomers. The maleate polyester reacts with ammonia to yield a cross-linked product at room temperature, when stoichiometric quantities or excess ammonia in alcohol is used. At the same reaction conditions, the fumarate isomer only adds a few percent of ammonia [71]. In a 1:1 mixture of chloroform and ethanol, however, approximately half of the fumarate double bonds react. Also, the maleate polyester reacts differently with piperidine or cyclohexylamine. In butyl alcohol at 60(cid:1)C, the polymer initially isomerizes and precipitates. After the isomerization is complete and the temperature is raised to 80(cid:1)C, the polymer redissolves. An exothermic reaction follows and Michael type adducts form [71].  \f578  9 Organic Reactions of Polymers  9.2.5.2 Hydroboration  Polymers and copolymers of butadiene or isoprene with styrene can react with diborane [72]. A suitable solvent for this reaction is tetrahydrofuran. Subsequent hydrolyses result in introductions of hydroxyl groups into the polymer backbones. The reactions with diborane are very rapid. Some side reactions, however, also occur [72].  9.2.5.3  1,3-Dipolar Additions  Cyclic structures form on polymer backbones through 1,3-dipolar additions to carbon to carbon or carbon to nitrogen double bonds [73]. Because many 1,3-dipoles are heteroatoms, such additions can lead to formations of \ufb01ve-membered heterocyclic rings. An example is addition of nitrilimine to an unsaturated polyesters [73]:  R  R'  +  N  N  R  R'  N  N  Also, iodine isocyanate adds to polyisoprene. The product can be converted to methyliodo-  carbamate or to iodourea derivatives [74]:  I  N  O  CH3OH  O  N  I  \u2206  H  N  O  O  O  O  N  I  H  \f9.2 Addition Reactions  579  Iodine isocyanate additions result in approximately 40% yields. The products can undergo typical  reactions of the isocyanate group [74], as for instance:  as well as:  N  I  O  N  I  O  [HX]  NaOH  HX  NH2  NH  NH3  H2N  N  O  I  I  H  O  N  NH2  where HX is a halogen acid. The products exhibit enhanced heat stability [74].  Dipolar cycloadditions take place when nitrones or nitrile oxides add to butadiene rubber. Some of  the products contain isoxazolidine rings [75]:  R  O  +  N  OH  H  H2O  R  N  O  polybutadiene  R  O  N  N  Cl  OH  (C2H5)3N  -HCl  polybutadiene  CN  O  O  N  \f9 Organic Reactions of Polymers  580  The product compound [75].  The above modi\ufb01cation of butadiene rubber can be carried out to the extent of 3.1 mol.%. is higher in tensile modulus values and is greater in strength than the parent  A \ufb01nal example is a 1,3 dipolar addition to pendant azide groups [87]. The reaction takes place with phenyl vinyl sulfoxide in dimethylformamide. Forty-eight hours at 110(cid:1)C are required for the azide groups to become undetectable by infra-red spectroscopy. The product precipitates out with addition of ether [87]:  +  O  S  N3  S  O  H  +  N  N  N  9.2.5.4 The Ene Reaction  The polymers of conjugated dienes can also be modi\ufb01ed via the ene reactions [76], as for instance:  where, X\u00bcY can be O\u00bcN\u2013, \u2013N\u00bcN\u2013, >C\u00bcS, >C\u00bcO, or>C\u00bcC<. An example of this is an addition of triazolidones [76]:  HX  Y  R  N  O  O  N N  H  +  X  Y  O  +  O  N  N  N  R  This results in formation of pendant urazole groups. The exact structure of the products, however, has not been fully established. The tensile strength of polymers improves considerably, but it is accompanied by a dramatic loss in molecular weight [76]. Nevertheless, ene reagents like C-nitroso and activated azo compounds are very ef\ufb01cient in adding to rubber. They add in a few minutes at temperatures between 100 and 140(cid:1)C. In the case of the azo compound, the addition can be greater than 90%.  \f9.2 Addition Reactions  581  Substituted aryl sulfonyl azides decompose at elevated temperatures to nitrenes and add to natural  rubber:  +  Ar  N  N  N  \u2206  O  S  O  Ar  N  N  O  S  O  N  O  S  Ar  N  O  N  Ar  O  S  O  Novel types of polyamines and cationic polyelectrolytes form from polymers of conjugated dienes [77] in reactions with carbon monoxide, amines, and water at 150(cid:1)C and 1,000\u20131,500 psi pressure. The reaction can be illustrated as follows [77]:  +  CO +  H  N  R  R'  H2O  R  N  R'  9.2.5.5 The Ritter Reaction  This reaction can be carried out on natural rubber and on synthetic polyisoprenes [78]:  H  RCN  N  R  H  O  The carbon cation, apparently, reacts with any nucleophile present. When the reaction is carried  out in dichloroacetic acid, chlorine atoms can be detected in the product [78].  \f582  9 Organic Reactions of Polymers  9.2.5.6 Diels\u2013Alder Condensations  Crotonic acid esters of cellulose undergo addition reaction with cycloaliphatic amines, like morpholine or piperidine and with aliphatic primary amines [79]. Unsaturated polymers can also undergo Diels\u2013Alder reactions. One example is a reaction of hexachlorocyclopentadiene with polycyclopentadiene [80]:  Cl Cl  Cl  Cl  +  Cl  Cl  Cl  Cl  Cl  Cl  Cl  Cl  The addition takes place in an inert atmosphere at 140\u2013150(cid:1)C. Over 90 mol.% conversion is  achieved in 6 h.  Diels\u2013Alder condensations of fumaric and maleic acids polyesters with various dienes [81] can serve as another example. These reactions require 20 h at room temperature. Diels\u2013Alder condensations can also be carried out on polymers of 1,3,5 hexatriene, 1,3,5-heptatriene, and 2,4,6-octatriene [82]. Sulfonate-substituted maleic anhydride adds to low functionality hydrocarbon elastomers, like EPDM, presumably via an Alder-ene type reaction [83]:  SO3  SO3H  polymer  polymer  SO3H  O  O  O  O  O  O  O  O  O  Thiols add to diene rubbers by a free-radical mechanism [84]. Thus, antioxidants, like 4-(mercaptoacetamido)-diphenylamine, add \u2013SH groups to the double bonds of cis-polyisoprene and polybutadiene in the presence of free-radical initiators [84].  Thiol compounds also add photochemically to polymers containing double bonds. For instance, unsaturation can be introduced into polyepichlorohydrin by a partial elimination reaction. The product then reacts with mercaptans, aided by a photosensitizer (like benzophenone) and ultraviolet light [85]:  O  CH2Cl  hn/BP HSR  O  O  CH2Cl  O  O  CH2SR  CH2Cl  O  \f9.2 Addition Reactions  583  9.2.5.7 Epoxidation Reactions  These addition reactions of unsaturated polymers, like liquid polybutadiene, developed into preparations of useful commercial materials [88\u201394]. Patent literature describes procedures that use hydrogen peroxide in the presence of organic acids or their heavy metal salts. Reaction conditions place a limitation on the molecular weights of the polymers, because it is easier to handle lower viscosity solutions. A modi\ufb01cation of the procedures is to use peracetic acid in place of hydrogen peroxide [95\u201397]. The most ef\ufb01cient methods rely upon formations of organic peracids in situ with cationic exchange resins acting as catalysts [98]. This can be illustrated as follows:  HOOH + CH3COOH  H  O  +  OOH  O  OOH  + H2O  O  + CH3COOH  The reaction is accompanied by formations of by-products:  O  + R-COOH  O  R  O  OH  +  H2O  Polybutadienes that are high in 1,4-structures tend to epoxidize more readily and yield less viscous products [100, 101]. The epoxidation reaction can also be carried out on poly(1,4-cyclopentadiene) [99]:  O  OOH  O  Perbenzoic acid is an effective reagent in chloroform and in methylene chloride solutions at 0\u201320(cid:1)C. The conversions are high, yielding brittle materials soluble in many solvents. The products can be cast into transparent \ufb01lms [99].  Monoperphthalic and p-nitroperbenzoic acids are also ef\ufb01cient epoxidizing agents. They can, however, cause cross-linking, as is the case in epoxidation of polycyclopentadiene [99]. The products react like typical epoxy compounds [99]:  HO  O  HO  O  HO  Cl  HCl  \f584  9 Organic Reactions of Polymers  Some other reactions of the epoxy groups are [99]:  HO  Cl  HO  Cl  O  HO  O  O  CH2Cl  ClCH2COOH  HOH  piperidine  HO  OH  HO  N  9.3 Rearrangement Reactions  There are different types of polymeric rearrangements. One of them is isomerizations of polymers with double bonds. Others can be intramolecular cyclizations in the polymeric backbone.  9.3.1  Isomerization Reactions  The isomerization of cis-polybutadiene can be carried out with the aid of ultraviolet light or with gamma radiation. When light is used, the free-radical reaction requires photoinitiators [102, 103]. The mechanism involves freely rotating transitory free-radicals on the polymer backbone. These form from additions of photoinitiator fragments to the double bonds. The adducts break up again, releasing the attached initiator fragments and reestablishing the double bonds. The new con\ufb01gurations are trans because they are more thermodynamically stable [102, 103]. This can be shown as follows:  +  X  cis  X  X  +  X  \f9.3 Rearrangement Reactions  585  where, X\u2022 represents a free-radical fragment from a photoinitiator.  With gamma radiation, there is no need for any additives [104, 105]. Here, the mechanism of isomerization is believed to involve direct excitation of the p-electrons of the double bonds to anti- bonding orbitals where free and geometric interconversions are possible. In benzene solutions, energy transfers take place from excited benzene molecules to the polymer double bonds.  When 1,4-polyisoprene \ufb01lms are irradiated with light [122], cis\u2013trans isomerizations occur. In the process, the quantities of 1,4-unsaturations decrease. Also, vinyl and vinylidene double bonds and cyclopropyl groups form. This can be illustrated as follows:  hn  hydrogen shift  isomerization  and  +  +  \f586  9 Organic Reactions of Polymers  Polybutadiene can also isomerize cis\u2013trans and lose unsaturation when irradiated in the solid state. This must be done in vacuum with ultraviolet light of 1,236 or 2,537 A\u02da [106, 107]. Both free-radical and ionic mechanisms are suspected to operate simultaneously.  9.3.2 Cyclizations and Intramolecular Rearrangements  Cyclization reactions of natural rubber and other polymers from conjugated dienes have been known for a long time. The reactions occur in the presence of Lewis and strong protonic acids. They result in loss of elastomeric properties and some unsaturation. Carbon cations form in the intermediate step and subsequent formation of polycyclic structures [108, 109]:  H  H  In a similar manner, polymers with pendant unsaturation undergo cyclization reactions in benzene in the presence of BF3 or POCl3, yielding ladder structures. The exact nature of the initiation process is not clear. Water may be needed for the initiation step [110, 111]:  \f9.3 Rearrangement Reactions  587  The reactions result in formations of six-membered monocyclic and fused polycyclic units. These reactions of carbon cations should also lead to molecular rearrangements, like 1,2 shifts of protons, resulting in formations of \ufb01ve-membered rings and spiro cyclopentane repeat units [111].  Cyclization reactions of polyisoprene can be catalyzed by TiCl4 [112] and by sulfuric acid [113\u2013115, 117]. The products appear similar in the infra-red spectra [110] with only a few minor differences. Also, there are only a small number of fused rings in the product.  Polyacrylonitrile converts to a red solid when heated above 200(cid:1)C [116]. Only a small amount of volatile material is given off. Further heating of the red residue to about 350(cid:1)C or higher converts it to a black brittle material. This black material has a ladder structure:  N  N  N  N  N  N  Heating of polyacrylonitrile in the presence of oxygen yields some quinone-type structures:  D  O  O  N  H  N  H  N  H  Further
