Repository: JonathanOnorato/ChemLP

# ChemLP
A Chemistry Natural Language Processing Tool

File: Bowman/textbook_files/Principles_of_Polymer_Chemistry_by_Ravve.json (part 37 of 49)
heating of the polymer, at very high temperatures, in excess of 2,000(cid:1)C, results in formation  of graphite-like structures [116]. All, or almost all nitrogen is lost, probably as HCN and N2.  Migration of double bonds is a well-established phenomenon in polymers from conjugated dienes. It occurs, for instance, during vulcanization of rubber (discussed in a later section). It also occurs upon simply heating some polymers [117\u2013119]. Thus, the double bonds shift in natural rubber when it is heated to temperatures of 150(cid:1)C or above [120]:  Hydro chlorination of rubber in solution causes a different kind of double bond shirt [121]:  D  O2  O O  HCl  HCl  Cl  \f588  9 Organic Reactions of Polymers  In polymers with pendant double bonds, facile cycloadditions occur upon heating [123\u2013125]:  R  R  R  R  R  R  +  R  R  R  Many other polymeric structures can rearrange under proper conditions. For instance, poly(4,40- diphenylpropane isophthalate) rearranges upon irradiation with UV light to a structure containing o-hydroxybenzophenones [126]:  O  O  hn  O  O  O  OH  O  O  The mechanism is believed to be that of a photo-induced Fries rearrangement. It may be similar to one catalyzed by Lewis acids. Another example is a spontaneous rearrangement in the solid state of poly(a-phenylethylisonitrile) [128]:  N  N  Based on studies of molecular models, it was concluded [128] that the substituents force progres- sive, one-handed twisting of the helix shape of the molecules. This occurs to such an extent that the vicinal imino double bonds are out of conjunction with each other. As a result, each benzylic hydrogen atom becomes localized over the electrons of the imino groups. It proceeds in a constant screw direction around the axis of the helix. Such steric con\ufb01nement causes tautomeric rearrangements, as shown above, which results in some relaxation of the compression. An additional driving force is a gain in conjugation between the imino double bonds and the aromatic rings of each substituent.  Intramolecular rearrangements of polymers with ketone groups were subjects of several studies. The Schmidt and Beckmann rearrangements were carried out on copolymers of ethylene and carbon monoxide [129]:  HN3 H2SO4  O  x  NH2OH  OH  N  x  H  N x  H  N x  O  O  \f9.3 Rearrangement Reactions  589  The starting materials were low and medium molecular weight copolymers. Infra-red spectra of the products from the Schmidt reaction show a high degree of conversion [129]. The yields of the oximes and subsequent Beckmann rearrangements are also high.  A Schmidt reaction on poly(p-acetyl styrene) yields a product containing acetyl amino styrene groups in high yields and the products are surprisingly pure [130]. The solvent is acetic acid and the converted material precipitates out as a sticky mass:  HN3 H2SO4  H  O  O  N H  NH2  Another rearrangement reaction is isomerization of unsaturated polyesters upon heating. Thus, for  instance, maleate polyesters rearrange to the fumarate analogs at elevated temperatures [131]:  O  O  O  O  O  O  O  O  It was reported that polymers with cis-stilbene moieties in the backbone can undergo  photocylization that is almost quantitative [473]:  UV light  NBu4F  \u2206 HCl  HO  \f590  9 Organic Reactions of Polymers  9.4 Substitution Reactions  Many substitution reactions are carried out on polymers in order to replace atoms in the backbones or in the pendant groups with other atoms or groups of atoms. These reactions do not differ much from those of the small molecules.  9.4.1 Substitution Reactions of Saturated Polymeric Hydrocarbons  It is often desirable to replace hydrogens with halogens. Fluorination of polyethylene can be carried out in the dark by simply exposing the polymer, either in sheet or in powder form, to \ufb02uorine gas. The reaction is exothermic and it is best to dilute the gas with nitrogen 9:1 to allow a gradual introduction of the \ufb02uorine and avoid destruction of the polymer [132, 133]. In this manner, however, only the surface layers are \ufb02uorinated and the substitutions occur only a few molecular layers deep.  In surface \ufb02uorination with vacuum ultraviolet glow discharge plasma, the photon component of  the plasma enhances the reactivity of the polymer surfaces toward \ufb02uorine gas [134]:  Gas phase : F2 \u00fe hn\u00f0210(cid:3)360 nm\u00de ! 2F(cid:4)  Solid Surface~CH2  \u2212CH2~  +  h\u03bd (<160 nm)  CH2  CH  + e  e  CH2  CH  The surface free-radicals can also cause elimination of hydrogen radicals and formation of double bonds. Whether as free-radicals or through unsaturation, the units are now more reactive toward \ufb02uorine.  A \ufb01lm that is 3 mil thick can be completely \ufb02uorinated on a 100-mesh phosphor bronze gauze, if the reaction is allowed to proceed for several days [135]. Fluorination can also be carried out with mercuric or cupric \ufb02uorides in hydro\ufb02uoric acid. The reaction must be carried out at 110(cid:1)C for 50 h. As much as 20% of \ufb02uorine can be introduced [136].  In direct \ufb02uorination of powdered high-density polyethylene with the gas, diluted with helium or nitrogen, the accompanying exotherm causes partial fusion. In addition, there is some destruction of the crystalline regions [137]. On the other hand, \ufb02uorination of single crystals of polyethylene can result in \ufb02uorine atoms being placed on the carbon skeleton without disruption of the crystal structure. The extent of cross-linking, however, is hard to assess [138]. The reaction has all the characteristics of free-radical mechanism [139]:  F2 ! 2F(cid:4) RH \u00fe F(cid:4) ! R(cid:4) \u00fe HF R(cid:4) \u00fe F2 ! RF \u00fe F(cid:4)  Chlorinations of polyethylene can be carried out in the dark or in the presence of light. The two reactions, however, are different, though both take place by free-radical mechanism. When carried out in the dark at 100(cid:1)C or higher, no catalyst is needed, probably because there are residual peroxides from oxidation of the starting material. Oxygen must be excluded because it inhibits the reaction and degrades the product [140]. The reaction is catalyzed by traces of TiCl4 [141]. Such trace quantities  \f9.4 Substitution Reactions  591  can even be residual titanium halide from a Ziegler-Natta catalyst left over in the polymer from the polymerization reaction. When it is carried out at 50(cid:1)C in chlorobenzene, \u2013CHCl\u2013 groups form [142]:  +  Cl2  This slows the chlorination of adjacent groups. Trace amounts of oxygen catalyze chlorinations in the presence of visible light [140]. The same reaction in ultraviolet light is accompanied by cross-linking. The photochemical process can be illustrated as follows:  Cl  Cl  + HCl  + Cl  1. Cl2 + h\u03bd  2Cl  2. Cl  +  3.  + Cl2  etc. Chlorination of polyethylene can result in varying amounts of hydrogen atoms being replaced by chlorine. It is possible to form a product that contains 70% by weight of chlorine. The amount of chlorination affects the properties of the product. At low levels of substitution, the material still resembles the parent compound. When, however, the level of chlorine reaches 30\u201340%, the material becomes an elastomer. At levels exceeding 40%, the polymer stiffens again and becomes hard.  Commercial chlorinations of polyethylene are usually conducted on high-density (D > 0.96) linear polymers. The molecular weights of the starting materials vary. High molecular weight polymers form tough elastomers. Low molecular weight materials, however, allow easier processing of the products. The reactions are carried out in carbon tetrachloride, methylene dichloride, or chloroform at re\ufb02ux temperatures of the solvents and at pressures above atmospheric to overcome poor solubility. The solubility improves with the degree of chlorination. Industrially, two different procedures are used. In the \ufb01rst one, the reactions are conducted at 95\u2013130(cid:1)C. When the chlorinations reach a level of about 15%, the polymers become soluble and the temperatures are lowered considerably [143]. In the second one, the reactions are conducted on polymers suspended in the solvent. When the chlorine content reaches 40% and the polymers become soluble, chlorinations are continued in solution. By continuing the reaction, a chlorine content of 60% can be reached. The products from the two processes differ. The \ufb01rst one yields a homogeneous product with the chlorine atoms distributed uniformly throughout the molecules. Chlorination in suspension, on the other hand, yields heterogeneous materials with only segments of the polymeric molecules chlorinated. Some commercial chlorinations are conducted in water suspensions. These reactions are carried out at 65(cid:1)C until approximately 40% levels of chlorine are achieved. The temperatures are then raised to 75(cid:1)C to drive the conversions further. In such procedures, agglomerations of the particles can be a problem. To overcome that, water is usually saturated with HCl or CaCl2 [144]. Problems with agglomeration are also encountered during suspension chlorinations in solvents, like CCl4. Infra-red spectra of chlorinated polyethylenes show presence of various forms of substitutions. There are \u2013CHCl\u2013CHCl\u2013 as well as \u2013CCl2\u2013 groups present in the materials [145, 146]. Surface photo chlorination of polyole\ufb01n \ufb01lms [146] considerably improves the barrier properties of the \ufb01lms to permeations of gases.  Chlorinations of polypropylene usually result in severe degradations of the polymer. When TiCl4 is the chlorination catalyst, presumably, less degradation occurs [140]. Studies of bromination of polypropylene (atactic) show that when the reaction is carried out in the dark, in CCl4 at 60(cid:1)C, the substitution reactions proceed at the rate of 0.5%/h [147].  \f592  9 Organic Reactions of Polymers  Chlorosulfonation or polyethylene is a commercial process. The reaction resembles chlorination in the step of hydrogen abstraction by chlorine radicals. It is catalyzed by pyridine [148\u2013150] and can be pictured as follows [147]:  Cl +  SO2  HCl +  SO2Cl  SO2  + Cl  Cl  + Cl  Cl2  + Cl2  The amount of SO2 vs. chlorine in the reaction mixture affects the resultant ratios of chlorosul- fonation vs. chlorination of the polymer. These ratios and the amounts of conversion vary with the temperature [149].  Commercially produced chlorosulfonated polyethylene contains approximately 26\u201329% chlorine and 1.2\u20131.7% sulfur [151]. The material is an elastomer that remains \ufb02exible below (cid:3)50(cid:1)C. It is commonly cross-linked (vulcanized) through the sulfonyl chloride groups. Heating it, either as a solid or in solution, to 150(cid:1)C results in loss of SO2 and HCl. If the material is heated for 2 h at 175(cid:1)C, all SO2Cl groups are removed. In gamma radiation-induced chlorosulfonations and sulfoxidations of polyethylene powders [153] at room temperature, the ratios of SO2Cl groups to Cl groups decrease with increases in radiation.  Polypropylene can be chlorosulfonated to the extent of containing 6% chlorine and 1.4% sulfur without embrittlement. The reaction can be done in CCl4 at 55(cid:1)C. There is apparently less degrada- tion than in a direct chlorination reaction [148, 152].  9.4.2 Substitution Reactions of Halogen-Bearing Polymers  Procedures for commercial chlorinations of poly(vinyl chloride) vary. Low temperature chlorinations are done on aqueous dispersions of the polymers that are reacted with chlorine gas in the presence of swelling agents, like chloroform. These are light catalyzed reactions, usually carried out at about 50(cid:1)C. They result in substitutions of methylene hydrogens [158, 159].  Cl  Cl  h\u03bd  Cl2  + HCl  Cl  Some breakdown of the polymers accompanies the reactions in suspension [154]. Irregularity in the structures and the release of HCl signi\ufb01cantly contribute to this. It appears that the degradations are initiated by HCl that is released as a result of the chlorination. In the process, double bonds form. Immediately upon their formation, they become saturated with chlorines.  A study was conducted on solution chlorination of poly(vinyl chloride) in the presence of free radicals [155] generated from azobisisobutyronitrile. The reaction appears to proceed in two stages. The \ufb01rst one takes place until 60% of all the CH2 groups have reacted. After that, in the second stage the original \u2013CHCl groups are attacked. Some unreacted \u2013CH2\u2013 groups, however, remain [155].  \f9.4 Substitution Reactions  593  Photo chlorination can achieve 90% conversion [156, 157]. Typical commercially chlorinated poly (vinyl chloride), however, has a chlorine content of 66\u201367%. The material contains methylene groups and is in effect a copolymer of vinyl chloride and 1,2-dichloroethylene.  Chlorination raises the softening temperature of poly(vinyl chloride). The products exhibit poorer heat stability than the parent material and are higher in melt viscosity. High-temperature chlorinations in chlorinated solvents at 100(cid:1)C result in extensive substitutions of the methylenic hydrogens as well. The reactions, however, are accompanied by extensive chain scissions. The products are soluble in solvents like acetone and methylene chloride and have low softening points, low impact strength, and poor color stability.  Chlorination of poly(vinylidene chloride) can be carried out with sulfuryl chloride using azobisiso-  butyronitrile [155]. The reaction appears to proceed in three steps:  1. Formation of SO2Cl(cid:129) free radicals by abstraction. 2. Formation of free radicals on the polymeric backbones:  Cl  Cl  Cl  Cl  + SO2Cl  Cl  Cl  Cl  Cl  3. Transfer reactions of the active sites:  Cl  Cl  Cl  Cl  + SO2Cl2  + SO2Cl  Cl  Cl  Cl  Cl  Cl  Chlorination of poly(vinyl \ufb02uoride) yields a product with 40\u201350% chlorine content [158]. Fluorination of poly(vinylidene \ufb02uoride) was reported [160]. When mixtures of \ufb02uorine and nitrogen gases are used, the reactions are limited by the amount of diffusion of \ufb02uorine into the polymer network. X-ray photoelectron spectroscopy shows presence of \u2013CF2\u2013, \u2013CHF\u2013, and \u2013CH2\u2013 groups in the product [161].  Many attempts at other modi\ufb01cations of poly(vinyl chloride) were reported in the literature. Often the reactions are based on expectations that the polymers will react like typical alkyl halides. Unfortunately, in place of nucleophilic substitutions, the polymers often undergo rapid and sequential eliminations of HCl along the chains. Nevertheless, many substitution reactions are still possible and can be successfully carried out. One example is a replacement of 43% of the chlorine atoms with azide groups [162]:  Cl  Cl  Cl  N3  NaN3  The reaction can be carried out at 60(cid:1)C for 10 h and the polymer does not cross-link. It proceeds faster in DMF than in other solvents. Once substituted, the polymer becomes photosensitive and  \f594  9 Organic Reactions of Polymers  cross-links when irradiated with ultraviolet light. The presence of azide groups allows further modi\ufb01cations. One such modi\ufb01cation is a reaction with an isocyanate [162]:  Cl  N3  Cl  N  N  +  N  O  By a similar reaction, phosphinimine groups can be formed on the polymer backbone [162]:  Cl  N3  Cl  N3  +  +  P  3  MgBr  Some other modi\ufb01cations of the azide group containing polymers are [163, 164]:  3  Cl  N  P  Cl  N  N N  H  Cl  N3  LiAlH4  Cl  N  N  N  Cl  NH2  Note: The illustration of the reactions with LiAlH4, as shown above, implies that all chloride atoms remain intact on the polymer backbones. It appears likely, however, that some of them might get removed and double bonds might form instead in the backbone.  \f9.4 Substitution Reactions  595  Poly(vinyl chloride) reacts with various thiols in ethylene diamine to produce monosul\ufb01de  derivatives [165]:  RSH  HN2  Cl  Cl  NH2  Cl  SR  When sulfur is added to the reaction mixture, disul\ufb01des form instead [165]:  RSH + S  H2N  NH2  Cl  Cl  Cl  S  R  S  The thiolate ions can serve as strong nucleophiles and also as weak bases [166]. When poly(vinyl chloride) is suspended in water in the presence of swelling agents and phase transfer catalysts, it reacts with mercaptans, like 3-[N-(2-pyridyl)carbamoyl]-propylthiol:  HS  +  Cl  O  N  N  H  Cl  S  O  3  N  H  N  Acetoxylation of poly(vinyl chloride) can be carried out under homogeneous conditions [167]. Crown ethers, like 18-crown-6, solubilize potassium acetate in mixtures of benzene, tetrahydrofuran, and methyl alcohol to generate unsolvated, strongly nucleophilic \u201cnaked\u201d acetate anions. These react readily with the polymer under mild conditions [167]. Substitutions of the chlorine atoms on the polymeric backbones by anionic species take place by SN2 mechanism. The reactions can also proceed by SN1 mechanism. That, however, requires formations of cationic centers on the backbones in the rate-determining step and substitutions are in competition with elimination reactions. It is conceivable that anionic species may (depending upon basicity) also facilitate elimination reactions without undergoing substitutions [167].  Reactions of poly(vinyl chloride) with aromatic amines, amino alcohols, or aliphatic amines in DMF solution result in both substitutions and in eliminations [168]. Reactions with aniline yield the following structure [168]:  NH2  n  Cl  NH2  NH2  \f596  9 Organic Reactions of Polymers  Carbanionic reaction sequences can be used to introduce various photosensitive groups [169]. The process consists of creating carbanionic centers on the backbone and then reacting them with various halogenated derivatives:  Li  Cl  Li  Cl  Cl  Na  Na  Cl  Na  Cl  Na  Cl  O  \f9.4 Substitution Reactions  597  Cl  O  Cl  O  A redox cyclopentadienyl iron moiety can also be introduced into the poly(vinyl chloride) backbone by a similar technique [170]. Many other attempts were reported at replacing the halogens of poly(vinyl chloride), poly(vinyl bromide), and poly(vinyl iodide) with an alkali metal or with a hydrogen. For instance, in an effort to form poly(vinyl lithium), the polymers were reacted with organolithium compounds and with metallic lithium. The reactions with alkyllithium, however, resulted in substitutions by the alkyl groups, similarly to the reactions shown previously [171]:  +  C4H9Li  Br  +  LiBr  C4H9  Reactions with metallic lithium lead to formations of polyenes [171]. On the other hand, when poly(vinyl chloride) is reacted with metal hydrides, like lithium aluminum hydride in a mixture of tetrahydrofuran and decalin at 100(cid:1)C, macroalkanes form [172]:  + LiAlH4  Cl  +  LiCl  Replacement of the chlorine with N,N-dialkyl dithiocarbamate was reported to occur at 50\u201360(cid:1)C  in DMF solvent [173]:  S  +  R2  Na  N  S  Cl  S  S  N  R2  The reaction is catalyzed with ethylene diamine [174].  9.4.3 Substitution Reactions of Polymers with Aromatic Rings  There are some interesting reports in the literature on reactions carried out on the backbones of polystyrenes. There are also many reports in the literature on aromatic substitution reactions of polystyrene. Only a few, however, are in industrial practice.  \f598  9 Organic Reactions of Polymers  9.4.3.1 Reactions of Polystyrene  Photo chlorination of polystyrene involves replacement of hydrogens at the a and b positions [175, 176]. It was believed in the past that the chlorine atoms react preferentially at the a-position until the chlorine content of the product reaches 20% by weight. After that, it was thought that the chlorines are introduced into the other position. Later, however, this was contradicted [177]. In fact, when polystyrene is photo-chlorinated in carbon tetrachloride at low temperatures, like 13(cid:1)C, it is substituted equally at both positions. At higher temperatures, like 78(cid:1)C, substitutions at the b-position actually predominate [177].  Chlorinations of poly(p-methyl styrene) are somewhat more selective for the pendant methyl groups and result in di- and tri-substitutions at the p-methyl position. Only small amounts of chlorine are introduced into the polymer backbones [178]. Substitutions at the backbones, however, are possible with the use of SO2Cl2 as the chlorinating agent. In this case, half of the chlorines still replace the methyl hydrogens, but the other half replace hydrogens on the backbone.  Free radical additions of maleic anhydride to polystyrene backbones can be carried out with the help of either peroxides or ultraviolet light [164]. Approximately 2% of the anhydride can be introduced. If, however, the additions are carried out on a-brominated polystyrene, the anhydride content of the polymer can be raised to 15% [164]:  O  O  O  O  O  O  +  h\u03bd  Note: the extra hydrogen shown above on the maleic anhydride moiety of the product presumably comes from chain transferring.  Bromination of polystyrene with N-bromosuccinimide and benzoyl peroxide in CCl4 at room temperature can achieve a 61% conversion in 4 h. Considerable degradation, however, accompanies this reaction [180].  9.4.3.2 Chloromethylation Reactions  Chloromethylation reactions of the aromatic rings of polystyrene and styrene copolymers are being carried out extensively. Chlorodimethyl ether (a carcinogen) is a good solvent for these polymers. It is, therefore, commonly employed as the reagent [181, 182]. Laboratory preparations can be carried out in mixtures of carbon disul\ufb01de and ether, using zinc chloride as the catalyst. A 9-h reaction at room temperature yields 10% substitution [183]. The chloromethylation process [184] occurs in two steps. Benzyl methyl ether forms as an intermediate. Cross-linking reaction between the aromatic nuclei and the formed CH2Cl group occurs as side reaction. There are strong indications that the chloromethylation takes place only at one position on the ring [185]. The same is true of bromomethylation [185].  Stannic chloride is a very effective catalyst for this Friedel-Craft reaction [186]. Iodomethylation can also be carried out in the same manner with similar results [179]. When the reactions are carried out on cross-linked styrene copolymers with chlorodimethyl ether and stannic chloride catalyst, they are accompanied by strong morphological changes [187]. If these reactions are carried out with low levels of chloromethylating agents or catalysts, they occur more or less homogeneously. Larger levels  \f9.4 Substitution Reactions  599  of either of them, however, result not only in greater levels of chloromethylation, but also in higher degrees of secondary cross-linkings and in uneven distributions of the chloromethyl groups [188].  Another technique of chloromethylating polystyrene is to react it with methylal and thionyl  chloride in the presence of zinc chloride [189]:  +  O  O  +  SOCl2  ZnCl2  + (CH3)2SO3  CH2Cl  Chloromethyl-substituted polystyrenes can also be prepared from poly(p-methyl styrene)s by treating them with aqueous sodium hypochlorite in the presence of a phase transfer catalysts, like benzyltriethylammonium chloride [190]. The conversions of methyl to chloromethyl groups can be as high as 20% without any detectable morphological changes [187]. If these reactions are carried out with low levels of chloromethylating agents or catalysts, they occur more or less homogeneously. Larger levels of either of them, however, result not only in greater levels of chloromethylation, but also in higher degrees of secondary cross-linkings and in uneven distributions of the chloromethyl groups [188].  Another technique of chloromethylating polystyrene is to react it with methylal and thionyl  chloride in the presence of zinc chloride [189].  Techniques for chloromethylating polyarylether sulfones, polyphenylene oxide, phenolic resins, and model compounds were described recently [191]. When the subsequent products are converted to quater- nary amines, there is a decrease in the quaternization rate with increase in degree of substitution. This may be due to steric effects imposed by restricted rotation of the polymeric chains [191]. This phenomenon was not observed in quaternization of poly(chloromethyl styrene). The chloromethylation reaction of a polysulfone with chloromethyl ether, catalyzed by stannic chloride, can be illustrated as follows:  O  S  O  O  S  O  O  O  CH2Cl  O  O  CH2Cl  O  S  O  O  S  O  Vinyl benzyl chloride monomer is available commercially. It is possible, therefore, to simply the  prepare the chloromethylated polystyrene or copolymers from the monomer without chloromethylation reactions.  9.4.3.3 Reactions of Halomethylated Polymers  Many known reactions of the halomethyl groups on polymers are possible. One can, for instance, convert poly(chloromethyl styrene) to poly(hydroxymethyl styrene) [183]. Also, iodomethylated polystyrene can be treated with triethyl phosphite in order to carry out an Arbuzov reaction [192]:  \f600  9 Organic Reactions of Polymers  P(OC2H5)3  -C2H5I  CH2I  P  I  O  P  (OC2H5)3  (OC2H5)2  Chloromethylated polystyrene can also be converted to a phosphonium salt for use in the Wittig  reaction [193]:  + P  3  CH2Cl  RCHO CH2Cl2  50% aq.NaOH  R  P  3  The product of a reaction of chloromethylated polystyrene and triphenylphosphine can also convert to nucleophiles [194]. In addition, use of a phase transfer catalyst converts soluble chloromethylated polystyrenes to phosphine oxides. Reactions with dioctylphosphine can serve as an example [195]. Sometimes phase transfer reactions are easier to carry out than conventional ones. This is the case with a Witting reaction. Both linear and cross-linked chloromethylated polystyrenes react smoothly with triphenylphosphine to give derivatives that react with various aldehydes [196, 197]. Phase transfer catalysts can also be used in carrying out nucleophilic substitutions with the aid of sul\ufb01des, like tetrahydrothiophine [198]:  NaN3 H2O  CH2Cl  S  S  +  N3  S  N3  \f9.4 Substitution Reactions  601  When chloromethylated cross-linked polystyrene is reacted with potassium superoxide, the yield depends upon the type of solvent used. In dimethylsulfoxide, in the presence of 18-crown-6 ether, the conversion to hydroxymethyl groups is 45%. In benzene, however, it is only 25%. High conversions are obtained by catalyzing the reaction with tetrabutylammonium iodide in a mixture of solvents. This results in 85% conversions to hydroxymethyl groups, while the rest become iodide groups [199].  Quaternary salts are more effective than crown ethers in reactions with salts of oxygen-anions, such as carboxylate and phenolate [200]. On the other hand, like dicyclohexyl-18-crown-6, exhibit higher catalytic activity than the quaternary salts in reactions with salts of the sulfur anions. Also, the catalytic activity of the phase transfer catalysts toward nitrogen anions is intermediate between that toward sulfur anions. Solid\u2013liquid two-phase systems generally give higher degrees of conversion than do liquid\u2013liquid systems. When, however, lipophilic phase transfer catalysts are used with lipophilic reagents, high degrees of substitutions are achieved in liquid\u2013liquid two-phase systems [200].  toward oxygen and that  lipophilic crown ethers,  Conversion of chloromethylated styrene to anionic exchange resins is done commercially by amination reactions to form quaternary ammonium groups [201, 202]. This reaction can be illustrated as follows [203]:  +  N(CH3)3  CH2Cl  HN(CH3)2  Cl  N  ClCH2CH2OH  NHCl  N  Cl  OH  The kinetics of amination of chloromethylated polystyrene with monohydroxy dialkyl tertiary amines shows that the reactions proceed in two steps, at two different rates. The rate changes take  \f602  9 Organic Reactions of Polymers  place at conversions of 45\u201350% [205]. These rates are favorably in\ufb02uenced by increases in the dielectric constants of the solvents [204]. Two different rate constants also exist in reactions with 3- alkylaminopropionitrile.  9.4.3.4 Friedel-Craft Alkylation Reactions  Friedel-Craft acylations of polystyrene can be carried out in CS2 or in CCl4 at re\ufb02ux temperatures of the solvents. The yields are high [209]:  +  O  Cl  catalyst  O  Chloromethylated copolymers of styrene with divinyl benzene undergo Friedel-Craft  type reactions in condensations with 1-phenyl-3-methylpyrazolone or with 1-phenyl-2,3-dimethyl- pyrazolone-5 in the presence of either ZnCl2, BF3, or SnCl4 [208]:  O  N  N  +  CH2Cl  O  N  N  Polystyrene can also cross-link by a Friedel-Craft reaction [210]:  +  ClCH2  CH2Cl  SnCl4  \f9.4 Substitution Reactions  603  The above condensation takes place in dichloroethane, with stannic chloride catalyst at 50(cid:1)C [210]. The maximum reaction rate varies with both, the initial concentration of 1,4-dimethyl-2,5-dichloro- methylbenzene, shown above, and the initial concentration of SnCl4. Cross-linked polystyrene particles, or beads also form by Friedel-Craft suspension cross-linking of polystyrene with 1,4-dichloromethyl-2,5 dimethyl-benzene [211]. The polymer is dissolved in nitrobenzene and a two-phase reaction occurs in 70% by weight of an aqueous suspension of ZnCl2. Poly(vinyl alcohol) can be used as the suspending agent.  9.4.3.5 Sulfonation Reactions  Sulfonation reactions of polystyrene and its copolymers with divinyl benzene are carried out commercially to prepare ion exchange resins. Partial sulfonations of polystyrenes are achieved in the presence of ethers. When more than 50% of the aromatic rings are sulfonated, the polymers become water-soluble. At lesser amounts of sulfonation, 25\u201350%, the polymers are solvent-soluble [212, 213].  When polystyrene is sulfonated in chlorinated hydrocarbons with a complex of dioxane-SO3, the polymer precipitates from solution at low concentrations [214, 215]. Complexes of ketones with SO3 can also be used to sulfonate polystyrene in halogenated solvents [216]. The ratio of sulfonation is more favorable for poly(vinyl toluene) than it is for polystyrene at the same conditions [217]. Also, sulfur dioxide swells polystyrene. The polymer can be sulfonated in this medium with sulfur trioxide or with chlorosulfonic acid [218]. Polystyrene, sulfonated in CS2 with aluminum chloride catalyst, is water-insoluble in a free acid form [219].  9.4.3.6 Nitration, Reduction, and Diazotization  Nitration of polystyrene was originally carried out a long time ago [220]. A nitrating mixture of nitric and sulfuric acids dissolves the polymer and a nitro derivative forms at 50(cid:1)C within 3 h [221]:  + HNO3  H2SO4  NO2  NO2  The reaction is accompanied by a loss of molecular weight. Nitration of isotactic polystyrene yields a more crystalline product (about 1.6 NO2/ring) than the parent compound [222]. Here too, however, a loss in molecular weight accompanies the reaction [223]. Polystyrene can be nitrated under mild conditions using acetyl nitrate. The product contains approximately 0.6 nitro groups per each benzene ring [224].  The nitro groups of polynitrostyrene are reduced by phenyl hydrazine that acts as a hydrogen  donor [225]:  \f604  9 Organic Reactions of Polymers  NH2  N  H  3  +  NO2  +  3  + 3N2 + H2O  NH2  Polyaminostyrene can undergo typical reactions of aromatic amines, such as diazotization [226].  The diazonium salt decomposes with ferrous ions to yield polymeric free-radicals:  HNO2  H  Fe  NH2  N2 Cl  9.4.3.7 Metalation Reactions  Functional polystyrene derivatives are starting materials for further reactions in many multistep syntheses. An example is a metalation of polystyrenes for use as intermediates [227]:  C4H9Li  O  R  R  I  Li  R  R  OH  Some other reactions of lithiated polystyrene are [227]:  RCN  PCl  2  R  O  Li  P  3  When polystyrenelithium is aminated by a reagent prepared from methoxyamine and methyllithium, two reaction mechanisms are possible. One may proceed via nitrene intermediates and the other one via electrophilic nitrenium ions [228]. Many other reactions of polystyrenelithium can be found in the literature [229\u2013232]. Sodium metalated polystyrene reacts in a similar manner [228]:  \f9.4 Substitution Reactions  605  +  2  Na  Cl  Si  Cl  Cl  Na  Si  Cl  Polyiodostyrene is a good starting material for many other reactions. Some of them are [233, 234]:  +  2  O  OH  I  O  O  I  O  O  Cl2  +  K2CO3  ICl2  IO  \f606  9 Organic Reactions of Polymers  Poly(2,6-dimethyl-1,4-phenylene oxide) can be brominated with N-bromo-succinimide [235]. The product can also subsequently be used for further reactions [235], as, for instance, phosphoryla- tion with triethyl phosphite:  O  NBS CCl4  CH2Br  O  (OC2H5)2  P  O  O  9.4.4 Reactions of Acrylic, Methacrylic, and Related Polymers  The functional groups of polymers from acrylic and methacrylic esters can undergo all the typical reactions of such groups. There are, therefore, numerous reports in the literature on such reactions.  9.4.4.1 Reduction of the Ester Groups  Perhaps the most reported reactions of these polymers are reductions of the functional groups. Among them is the reaction with lithium aluminum hydride to reduce the ester groups. The success, however, depends upon the reaction medium. Poly(methyl methacrylate) can be reduced to poly(methallyl alcohol) in ether solvents [236]:  The results, however, are inconclusive, because combustion analyses fail to match the theoretical composition for poly(methallyl alcohol). It is impossible to tell to what extent the reduction takes place [236]. Inconclusive results are also obtained in similar reductions of poly(methyl acrylate) in mixtures of tetrahydrofuran and benzene. The product of such reduction is acetylated with acetic anhydride in pyridine [237] as follows:  +  LiAlH4  O  O  +  LiAlH4  O  O  N  O  O  O  +  OH  OH  OH  O  O  \f9.4 Substitution Reactions  607  Hydrolysis in water of the product of acetylation, followed by treatment with hot m-cresol, and subsequent extraction with hydrochloric acid to remove the suspended inorganic matter [237], yields a material that is still only soluble in pyridine and m-cresol.  Somewhat similar results are obtained in reductions of high molecular weight poly(methyl acrylate) with lithium aluminum hydride [238] in tetrahydrofuran. The reaction yields a product that is only soluble in mixtures of hydrochloric acid with either methyl alcohol, dioxane, or tetrahydrofuran. The problem is apparently due to some residual aluminum that is hard to remove [239]. If, however, the reduction is carried out in a N-methylmorpholine solution, followed by addition of potassium tartrate, a pure product can be isolated [240]. N-methylmorpholine is a good solvent for reductions of various macromolecules with metal hydrides [236]. In addition, the solvent permits use of strong NaOH solutions to hydrolyze the addition complexes that form. Other polymers that can be reduced in it are those bearing nitrile, amide, imide, lactam, and oxime pendant groups. Reduction of polymethacrylonitrile, however, yields a product with only 70% of primary amine groups [241].  Complete reductions of pendant carbonyl groups with LiAlH4 in solvents other than N- methylmorpholine, however, were reported. Thus, a copolymer of methyl vinyl ketone with styrene was fully reduced in tetrahydrofuran [242].  Reductions with metal hydrides are often preliminary steps for additional reactions. For instance, a product of LiAlH4 reduction of syndiotactic poly(methyl methacrylate) can be reacted with succinic anhydride and then converted to an amide [243]:  O  O  O  LiAlH4  O  O  OH  RNH2  O  2  OH  O  O  O  2  NHR  O  O  Substituted succinic anhydride can be used as well. When poly(dimethyl itaconate) is reduced with LiAlH4 in THF, the product contains some ash, but 93% of the functional groups are reduced [239]:  O  O  O  O  + LiAlH4  OH  OH  \f608  9 Organic Reactions of Polymers  9.4.4.2 Nucleophilic and Electrophilic Substitutions  Many other conversions of functional groups of acrylic and methacrylic resins were reported. One of them is a conversion of methyl acrylate to a hydrazide by a direct reaction with hydrazine [244]:  +  H2N  NH2  H2O  O  O  O  N  H  NH2  The above reaction requires a 10:1 ratio of hydrazine to the ester groups. In the laboratory, it can be carried out on a steam bath over a period of 2\u20133 h. Approximately 60\u201380% of the ester groups convert [244]. The hydrazides can form various hydrazones through reactions with aldehydes and ketones:  R  R'  O  or RCHO  O  N  H  N  R  R' (or H)  N  H  NH2  O  O  The hydrazide can also be converted to an azide [244]:  +  NaNO2  H  O  N3  N  H  NH2  A Hoffman reaction of the azide yields a cross-linked polymer [244]. Syndiotactic poly(methyl  methacrylate) converts to a hydrazide in a similar manner [245].  Nucleophilic substitution reactions can be carried out on poly(methyl methacrylate) with hetero- cyclic organolithium reagents [246]. The reactions are conducted in homogeneous solutions in tetrahydrofuran or in benzene combined with hexamethyl-phosphoramide. Copolymers will form with tautomeric keto-b-heterocyclic structures. Following heterocyclic reagents are useful [246]: 2-picolinyllithium, [(4,4-dimethyl-2-oxazole-2-yl)methyl]lithium, quinaldinyllithium, and [2-thia- zole-2-yl-methyl]lithium.  In attempts to carry out Arndt-Eister reactions on poly(methacryloyl chloride), the polymer was reacted with diazomethane in various molar ratios and at different temperatures [247]. Initially, acid chloride groups do react with diazomethane as expected. The products, however, undergo subsequent reactions with neighboring acid chloride groups and form cyclic structures [247]:  \f9.4 Substitution Reactions  609  O  O  Cl  Cl  +  CH2N2  O  O  CHN2  Cl  O  O  N2  When Curtius and Lossen rearrangement reactions are attempted on poly(acryloyl chloride) [248],  the products are fairly regular polyampholytes:  Somewhat similar results are obtained with a Hoffman reaction on polyacrylamide [279]. A Schmidt reaction on poly(acrylic acid) also yields mixed results [250]. When it is run in acetic acid, the intermolecular reactions appear to predominate over the intramolecular ones. Also, the products formed in acetic acid have higher nitrogen content that those formed in dioxane [250]. The NMR spectra show presence of some acid anhydride groups. This has an additional effect of lowering the yield.  Diels-Alder reactions can be carried out on poly(furfuryl methacrylate) with dienophiles like maleic anhydride or a maleimide [252]. Dilute solutions (10%) of the polymers in benzene can be used, requiring up to 30% molar excess of the dienophiles:  O  O  +  O  O  O  O  O  O  O  O  O  O  \f610  complete.  The additions take place at room temperature and the reactions take from 7 to 30 days [252] to  Polyacrylonitrile reacts with hydroxylamine and the product can be metalated by elements from Group IV (Sn, Ge, and Si). This is a convenient route to formation of polymers with such pendant organometallic groups [253]:  9 Organic Reactions of Polymers  +  H2NOH  N  ClSnR3  HON  NH2  N  O  NH2  SnR3  The yields are high when the reactions are carried out on dilute solutions of polyacrylonitrile in dimethylformamide at 75(cid:1)C. The solutions must contain 1.5 mol each of hydroxylamine hydrochlo- ride and sodium carbonate per mole of acrylonitrile groups [253].  A Ritter reaction can be carried out on atactic polyacrylonitrile with N-hydroxymethylamides of acetic, benzoic, and benzene-sulfonic acids [254]. When the same reactions are carried out with N- hydroxymethylimides of succinic or phthalic acids in tetramethylene sulfone, there is a stronger tendency toward cross-linking.  Copolymers of methacroyl chloride will undergo an Arbuzov rearrangement in reactions with
