Repository: JonathanOnorato/ChemLP

# ChemLP
A Chemistry Natural Language Processing Tool

File: Bowman/textbook_files/Principles_of_Polymer_Chemistry_by_Ravve.json (part 38 of 49)
triethyl phosphite in dimethylformamide, dioxane or benzene at 75(cid:1)C [255]. The conversions are high, ranging between 96 and 98%.  The aldehyde groups of polyacrolein can be reduced by the Meerwein-Ponndorf reaction. There is a limit, however, to the amount of alcoholate that can be used and to the concentrations of free aldehyde groups in the starting material [256]. Also, ester condensations take place (Tischenko reaction) at the same time as the reductions occur [256].  9.4.5 Substitution Reactions of Poly(vinyl alcohol)  There are many practical uses for products from reactions of poly(vinyl alcohol). Among them are commercial preparations of poly(vinyl acetal)s formed through condensations with aldehydes. Two materials that are currently being marketed are poly(vinyl formal) and poly(vinyl butyral). The \ufb01rst one is formed from partially hydrolyzed poly(vinyl acetate) that is dissolved in aqueous acetic acid and excess formaldehyde. The mixture is heated, sulfuric acid is added, and the reaction is allowed to proceed at 70\u201390(cid:1)C for 6 h. Sulfuric acid is then neutralized and the formal precipitates out.  \f9.4 Substitution Reactions  611  Two different industrial processes are used for preparations of the butyral. In both of them, acetate free poly(vinyl alcohol) is used. In the \ufb01rst one, 10% solutions of the starting material are treated with butyraldehyde and sulfuric acid. The mixtures are heated to 90(cid:1)C for 1\u00bd h and the products precipitate. They are neutralized, washed, and dried. In the second one, poly(vinyl alcohol) is suspended in ethanol/ethyl acetate and butyraldehyde together with a strong mineral acid is added. The solutions are then neutralized. The butyrals separate out. They are neutralized and the resin are washed and dried.  If poly(vinyl alcohol) \ufb01lms are reacted with formaldehyde in water containing salt and an acid catalyst (heterogeneous formalization), cross-linking occurs. The number of the cross-links increases with decreasing acid concentration and \ufb01xed amounts of formaldehyde and salt [257].  Direct reactions of poly(vinyl alcohol) with aldehydes in the Kornblum reaction result in formations of acetals that also contain residual hydroxyl group and often acetate groups. The acetate groups can be there from incomplete hydrolysis of the parent poly(vinyl acetate) that was used to form the poly(vinyl alcohol). Reactions of poly(vinyl alcohol) with ketones yield similar ketals. At present, no ketals are offered commercially.  Alkyl etheri\ufb01cation of poly(vinyl alcohol) occurs when the polymer is combined with n-alkyl halides in dimethylsulfoxide combined with pyridine [258, 259]. It was suggested that the alkyl halides convert to aldehydes and acids and then act as intermediates in the dimethylsulfoxide- pyridine solution [258, 259]:  RCH2Br +  OH  N  O  S  + HBr  O  R  Many modi\ufb01cations of poly(vinyl alcohol) were carried out to form photosensitive materials. Thus, unsaturation was introduced into the pendant groups for photocross-linking. One example is a condensation with pyridinium and quinolinium salts [260]:  +  OH  OH  N  O  O  N  \f9 Organic Reactions of Polymers  612  this subject).  The material cyclodimerizes on exposure to light [261] (see Chap. 10 for additional discussion of  Schotten-Baumann esteri\ufb01cations of poly(vinyl alcohol) are used extensively in preparations of various derivatives. The reactions appear to proceed well when acid chlorides are employed in two- phase systems [262]. The polymers are dissolved in water and the solutions are blended in 1:1:1 equal volume with NaOH solutions and cyclohexanone. They are then mixed thoroughly with solutions of the acid chlorides in mixtures of cyclohexanone and toluene. The reaction mixture is stirred vigorously for about 90 min at (cid:3)5 to 5(cid:1)C to obtain the desired product.  Metalation of poly(vinyl alcohol) is used to form ether derivatives [263]:  +  O  S  Na  +  O  S  OH  ONa  +  Br  x  +  NaBr  ONa  O  x  The Ritter reaction on poly(vinyl alcohol) yields soluble products. Only some of the hydroxyl  groups, however, are converted to amide structures [264]:  RCN  H2SO4  OH  OH  H  N  R  OH  O  Also, it is possible that neighboring group interactions may lead to cyclizations and formations of  1,3-oxazines [264].  9.4.6 Miscellaneous Exchange Reactions  Many miscellaneous exchange reactions are reported in the literature. A few are presented here. One such reaction is reduction of pendant carbonyl groups of poly(vinyl methyl ketone) with metal hydrides [242, 265]:  LiAlH4 or KBH4  O  R  HO  R  \f9.4 Substitution Reactions  carbonyls [266]:  Another one is introduction of unsaturation into pendant groups by a Wittig reaction on pendant  +  O  R  R'  P  3  R' +  R  613  O  P  3  The same reaction can also be carried out on a copolymer of ethylene and carbon monoxide [266]. Polycaprolactam can be treated with either SO2Cl2, POCl3, or PCl5 at 70(cid:1)C to introduce ionic  chlorine groups [267]. The main product is poly(a,a-dichloro-caprolactam):  O  H  N  5  +  SO2Cl2  O  Cl  N  5  Cl  Also, when Nylon 6,6 is reacted with tri\ufb02uoroacetic anhydride, tri\ufb02uoroacetyl nylon forms [268]:  O  O  O  O  4  N  H  6  N  H  +  CF3  CF3  O  O  O  Syndiotactic poly(2-methallyl hydrogen phthalate) can be prepared and amidated according to the  following scheme [269]:  4  N  N  6  O  O  CF3  CF3  O  O  O  LiAlH4  O  O  RNH2  O  O  O  O  H  N  R  O  HO  O  O  poly(pyridine ether sulfone)s in nitrobenzene [70]. The reaction can be illustrated as follows:  \f614  9 Organic Reactions of Polymers  N  O  N  O  O  O  (CH3)2SO2  O  S  O  O  S  O  O  O  O  O  A 20% mol excess of the alkylating reagent is required and the reaction must be conducted for 6 h  at 80(cid:1)C.  Dichloroketene, generated by the ultrasound-promoted dechlorination reaction of thrichloroacetyl chloride with zinc, adds to the carbon\u2013carbon double bonds of poly(methyl-1-phenyl-1-silane-cis- pent-3-ene) [271]. This can be illustrated as follows:  Ph  Si  Cl  O  ether  Ph  Si  O  9.5 Cross-linking Reactions of Polymers  These reactions are quite numerous and have been utilized for a long time. They also include all thermosetting processes of polymers. Many are discussed in previous chapters.  9.5.1 Vulcanization of Elastomers  Cross-linking of natural rubber was discovered by Goodyear back in 1839. Sulfur, which was the original cross-linking agent, is still utilized today in many processes. Early studies demonstrated that the cross-links are mainly polysul\ufb01des:  4  +  S(8)  140 oC 10 hours  S (4-6)  +  S (4-6)  \f9.5 Cross-linking Reactions of Polymers  615  The reactions take place at all temperatures, but industrially they are carried out from 50 to 75(cid:1)C and above. At lower temperatures, however, the process may take days to complete. At temperatures of 135\u2013155(cid:1)C, approximately 8% of sulfur (by weight of rubber) reacts [272]. Also, sulfur dissolves in unvulcanized rubber even at room temperature. The overall mechanism of the reaction is still being studied. Most evidence points to an ionic mechanism and a sulfonium ion intermediate [272]. It was shown [273] that a straightforward reaction of sulfur with rubber is insuf\ufb01cient. Somehow, between 40 and 100 atoms of sulfur must be combined in order to obtain one cross-link. Out of 40\u2013100 atoms, only 6\u201310 are actually engaged in the formation of the cross-links. The rest of the atoms form cyclic sul\ufb01de units that become spread along the main chain [273].  To improve the ef\ufb01ciency of the vulcanization reaction, various accelerators were developed. Among them are zinc oxide combined with fatty acids, and/or amines. Zinc oxide forms zinc mercaptides like (XS)2ZnL2 where X is an electron withdrawing substituent and L is a ligand from a carboxyl or an amine group. The function of the ligand is to render the complex soluble. The mercaptide complexes are believed to react with additional sulfur to form zinc perthiomercaptides. The accelerators that are most commonly used are derivatives of 2-mercaptobenzothiazole. They are very effective when used in combinations of metal oxides with fatty acids (referred to as activators). The favorite activators are zinc oxide combined with stearic acid. The combinations permit rapid vulcanizations that take minutes compared to hours when sulfur is used alone. In the process of vulcaniza- tion, 2,20-dithiobisbenzthiazole forms initially and then reacts with sulfur to form polysul\ufb01des [273]:  N  S  C  S  S  C  N  S  Sx  N  S  C  S  Sx  S  C  N  S  The products from reactions with sulfur in turn react with natural or synthetic rubber at any allylic hydrogen. This is a concerted reaction that results in formation of sulfur containing adducts of the polymers:  S  S  S  N  S  N  S  S  S  N  S  +  SH  N  S  crosslinking  S x  Once the cross-links are formed, further transformations take place. Some of them consist of  reactions that shorten the polysul\ufb01de links:  S x  S 2  S  \f616  9 Organic Reactions of Polymers  Also, some cross-links are lost through elimination reactions:  S x  S H x  +  In addition, some cyclic sulfur compounds form in the process [273]:  Sx  S y  +  Sx-y  9.5.2 Cross-linking of Polymers with the Aid of Peroxides  The reaction can be utilized with many polymers such as polyole\ufb01ns, polymers of dienes, and others. The reactions with natural rubber can be illustrated as  O  O  2  2  O  O  + 2CH3  O  +  hydrogen  abstraction  OH  ( or CH4)  +  follows [274]:  ( or CH3  )  2  \f9.6 Graft Copolymers  617  The extent of the cross-linking, as shown above, is not clear. It is known, however, that cleavage  reactions that are followed by free-radical recombinations can take place [274]:  CH2  +  Polymeric chains bearing free radicals combine with each other to give branched structures.  Additions of chains with freeradical to double bonds result in formations of cross-links [274].  9.5.3 Miscellaneous Cross-linking Reactions of Polymers  Many other miscellaneous cross-linkings of polymeric materials are reported in the literature. For instance, poly(acryloyl chloride) can be cross-linked with diamines [275]:  R  H2N  NH2  2  Cl  O  O  O  N  H  R  N  H  In a similar manner, polymers with pendant chlorosulfonate groups cross-link when reacted with  diamines or with glycols [275].  9.6 Graft Copolymers  This is an important part of polymer syntheses that is used in many industrial processes. In 1967, Battaerd and Tregear [282] published a book on the subject that contains 1,000 references to journal publications and 1,200 references to patents. In addition, there are several monographs and many review papers [283]. The synthetic methods developed to date range from using free radical attacks on polymeric backbones to highly re\ufb01ned ionic reactions. There are examples where these ionic reactions attach the side-chains at well-designated locations.  9.6.1 Free-Radical Grafting by Chain-Transferring Process  This technique is probably one of the simplest ways to form graft copolymers. It consists of carrying out free-radical polymerizations of monomers in the presence of polymers preformed from different  \f618  9 Organic Reactions of Polymers  monomers. A prerequisite for this synthesis is that the active sites must form on the polymeric backbones during the course of the reactions. Ideally, this occurs if the steps of initiations consist only of attacks by the initiating radicals on the backbones:  Initiation:  I  I  2  I  I  +   A A A  I H +  A A A  Propagations then precede from the backbone sites:  Propagation:  A A A  + nM  (M)n-1M  A A A  Terminations can take place in many ways. Of course, termination by combination will lead to cross-linked insoluble polymers and that is undesirable. An ideal termination takes place by chain transferring to another site on a polymer backbone to initiate another chain growth.  The above, however, is an ideal picture. In reality, the ef\ufb01ciency of grafting by this technique  depends upon the following:  1. Competitions between the different materials present in the reaction mixture, such as monomer, solvent, and polymer backbone for the radical species. This includes competition between chains growth and chain transferring to any other species present.  2. Competition between the terminating processes, such as disproportionation and chain transferring.  The conditions can vary considerably and it is possible to carry out the reactions in bulk, solution, or in emulsion. When the reaction take place in emulsion, the success depends greatly on experimen- tal techniques. The rate of diffusion is a factor and anything that affects this rate must be considered. Because grafting ef\ufb01ciency depends upon chain transferring to the backbone, knowledge of the chain- transferring constants can help predict the outcome of the reactions. Sometimes, the information on the chain-transferring constants is not available from the literature. It may, however, be possible to obtain the information from reactions of low molecular weight compounds with similar structures [284\u2013286]. One assumes equal reactivity toward attacking radicals. The validity of such an assump- tion was demonstrated on oligomers [281\u2013283].  The reactivity of the initiating radicals toward the backbones can vary and this can also vary the ef\ufb01ciency of grafting. Benzoyl peroxide-initiated polymerizations of methyl methacrylate monomer, for instance, in the presence of polystyrene [284] yield appreciable quantities of graft copolymers. Very little graft copolymers, however, form when di-t-butyl peroxide initiates the same reactions. Azobisisobutyronitrile also fails to yield appreciable quantities of graft copolymers. This is due to very inef\ufb01cient chain transferring to the polymer backbones by t-butoxy and isobutyronitrile radicals. A better approach is work by Chung and coworkers [288] who grafted maleic anhydride to polypropylene with the use of Borane/O2 initiator. This initiator is claimed to form in situ a monooxidized adduct (R\u2013O* *O\u2013BR2). These adducts then carry out hydrogen abstractions from the polypropylene chains at ambient temperature. This results in formation of stable tertiary polymer radicals that react with maleic anhydride to form graft copolymers:  Not all chain transferring to the backbones results in formations of graft copolymers. An example is polymerization of vinyl acetate in the presence of poly(methyl methacrylate). No graft copolymers form and this is independent of the reactivity of the initiators [285]. In fact, grafts of poly(vinyl acetate) to poly(methyl methacrylate) and to polystyrene cannot be prepared by this technique [286]. Grafting ef\ufb01ciency may increase with temperature [287]. This could be due to higher activation energy of the transfer reaction than that of the propagation reaction [288]. Meaningful effects of  \f9.6 Graft Copolymers  619  temperature, however, are not always observed. In grafting polystyrene to poly(butyl acrylate) in emulsion, for instance, there is no noticeable difference between 60 and 90(cid:1)C by this technique [289]. The presence of sites with high transfer constants on the polymeric backbone enhances the ef\ufb01ciency of grafting. Such sites can be introduced deliberately. These can, for instance, be mercaptan groups [290] that can be formed by reacting H2S with a polymer containing epoxy groups:  2HS  O  OH  O  O  O  O  O  O  O  O  HO  HS  O  O  O  O  O  O  SH  O  HS  Free-radical polymerizations of acrylic and methacrylic esters in the presence of the above  backbones result in high yield of graft copolymers [291, 292].  Another example is formation of mercaptan groups on cellulose in order to form graft copolymers [293]:  S  O  +  HO  OH  O  O  H2S  O  HO  OH  O  HO  O  SH  Pendant nitro groups are also effective in chain transfer grafting reactions. Thus, graft copolymers of polystyrene with cellulose acetate p-nitrobenzoate [294] and with poly(vinyl p-nitrobenzoate) [295] form readily. Nitro groups appear to be more effective in formations of graft copolymers by radical mechanism than are double bonds located as pendant groups [294].  9.6.2 Free-Radical Grafting Reactions to Polymers with Double Bonds  Carbon to carbon double bonds, either in the backbone or in the pendant groups, are potential sites for free-radical attacks. In addition to the double bonds, the hydrogen atoms on the neighboring carbons are allylic and potential sites for chain transferring. Because rubbers, natural and synthetic, possess such unsaturations, they are used extensively as backbones for various grafting reactions. Whether the reactivity of the initiating radical is important in determining grafting ef\ufb01ciency is not completely established. Graft copolymers of poly(methyl methacrylate) on gutta-percha, however, form in good yields when the initiator is benzoyl peroxide [296, 297]. Yet, when azobisisobutyronitrile is used, only a mixture of homopolymers forms. Work with 14C-labeled initiators shows that the primary radicals react both by addition to the double bonds and by transfer to the methylene group [298].  \f620  9 Organic Reactions of Polymers  Grafting reactions to polybutadiene, however, proceed via chain transferring from the growing chain radical to the backbone [299]. Nevertheless, strong evidence also shows that the initiator radicals can interact directly with polymeric backbones [299, 300].  When graft copolymers of polystyrene to natural rubber form, the chain length of the attached branches equals to the chain lengths of the unattached polystyrene homopolymer that forms simulta- neously [301]. This led to the following conclusions [303]:  1. As the concentration of rubber increases, the length of the grafted branches diminishes, while their  2. When the concentration of the initiator increases, the length of the branches diminishes, but the  3. When the concentration of monomers increases, the length of the branches also increases, but their  4. When the polymerization time increases, the length of the branches remains the same, but their  number remains the same.  number of branches increases.  number diminishes.  number increases.  9.6.3 Preparation of Graft Copolymers with the Aid of Macromonomers  The chain-transferring methods for preparing graft copolymers suffer from the disadvantages of low ef\ufb01ciency and contamination by homopolymers. The ef\ufb01ciency in forming graft copolymers, how- ever, increases with the use of macromonomers. A macromonomer is a macromolecular monomer, an oligomer, or a polymer with a polymerizable end group. When macromonomers are copolymerized with other monomers, comb-shaped polymers form [302, 303]. The copolymerizations can be free radical or ionic in mechanism. Some examples of macromonomers are presented in Table 9.1. A preparation of graft copolymers with the aid of macromonomers can be illustrated as follows [304]:  O  O  O  O  R  H  o  S  R'  X  n  m  +  R'  Y  initiator  R'  n  Y  HO  OH  m  O  O  O  R  S  O  R'  X  H  o  Many variations on the above technique are possible.  \f9.6 Graft Copolymers  Table 9.1 Some macromonomers reported in the literature Macromonomer  O  O  C4H9  n  OH  O  O  O  O  S  n  COOCH3  O  O  O  H  S  n  COOCH3  O  O  n  N  H  O  N  H  Cl n  O  O4 n  O  O  O4 n  621  References  [320]  [321]  [322]  [323]  [324]  [325]  [326]  (continued)  \f622  Table 9.1 (continued) Macromonomer  O  9 Organic Reactions of Polymers  References  O  n  2  O  O  H  n  O  Si  Si  O  Cl n  O  O  O  3  Si  Si  R  n  O  n  O  [327]  [328]  [329]  [330]  [331]  9.6.4  Initiations of Polymerizations from the Backbone of Polymers  High degrees of grafting by free-radical mechanism can be attained when polymerizations are initiated from the backbones of the polymer. One way this can be done is to form peroxides on the backbone structures. Decompositions of such peroxides can yield initiating radicals. Half of them will be attached to the backbones. An example is preparation of graft copolymers of polystyrene [305, 306]:  catalyst  O2  O OH  \f9.6 Graft Copolymers  623  Thermal cleavage of the above peroxides leads to both macromolecules with free-radicals sites. Hydroxyl radicals also form and initiate formations of homopolymers. Decompositions of the peroxides by redox mechanisms, however, increase the yields of graft copolymers, but do not stop all formations of hydroxy radicals [303]:  Fe  + Fe  + OH  O  OH  O  Some homopolymers still form [307]. Air oxidation of polypropylene can result in formation of hydroperoxide units at the sites of the tertiary hydrogens [383]. The polymer can also be oxidized when dissolved in cumene that contains some cumene hydroperoxide at 70\u201380(cid:1)C. A product containing 0.8% oxygen by weight as a hydroperoxide [308] can be formed and can subsequently be reacted to form graft copolymers. Various monomers [309\u2013311] can be used, such as vinyl acetate or 2-vinyl pyrrolidone.  Many other hydroperoxidations of polymers were reported in the literature. The materials are used in formations of graft copolymers. One example is hydroperoxidation of poly(ethylene terephthalate) and poly(e-caproamide). The products yield graft copolymers with various acrylic and methacrylic esters and acrylic and methacrylic acids [312\u2013314].  Ozone treatment of polymers can also cause hydroperoxidation of labile hydrogens. It can, however, also cause extensive degradation of the backbone polymers, because attacks by ozone on double bonds in the backbones convert them to unstable ozonides. Starch can be ozonized to form graft copolymers [315, 316]. The same is true of cellulose [317], poly(vinyl chloride) [318], and polyethylene [319]. Hydroperoxides form without noticeable degradation. This allows subsequent preparations of graft copolymers.  In a similar manner, it is possible to start with copolymers of acryloyl or methacryloyl chloride and  react them with hydroperoxides [332]. This can be illustrated as follows:  OOH  O  O  O  Cl  O  O  O  O  O  The decomposition of the pendant peroxide in the presence of vinyl monomers yields mixtures of  graft copolymers and homopolymers.  Preparation and subsequent decomposition of polymers with diazonium salts can also be used to form graft-copolymers. An example is nitrated polystyrene, reduced to the amine derivative and then diazotized [333]. The decomposition of the diazonium salt results in formation of radicals:  \f624  9 Organic Reactions of Polymers  HNO2  NO2  Fe  NH  HNO3  N2Cl  The radical sites are capable of initiating polymerizations of monomers. A similar approach can be taken with cellulose [334]. Mercerized cotton and sodium salt of carboxymethyl cellulose will react with p-aminophenacyl chloride:  OH  O  O  O  +  n  Cl  NH2  HO  O  Na  OH  O O  O  n  HO  O  NH2  The material can be converted to diazonium salts and then decomposed with ferrous ions in the presence of some vinyl monomers to form graft copolymers. Acrylonitrile forms graft copolymer readily without formation of any homopolymers. Styrene and vinyl acetate, however, do not. A modi\ufb01cation of this technique is to conduct the diazotization reaction in the presence of emulsi\ufb01ers [335]. The amounts of graft copolymers that form with acrylic and methacrylic monomers and N-vinylpyrrolidone depend upon the nature and pH of the emulsi\ufb01ers, the reaction time, and the temperature.  Ceric ions form graft copolymers with various macromolecules by a redox mechanism. The  reactions can be illustrated as follows:  R  OH  + Ce  R  OH  Ceric complex  R  OH  (or R  O  )  + Ce  + H  The almost exclusive formation of free radicals on the polymeric backbones results in formations of many products that are close to being free from homopolymers [346, 350]. The reactions are  \f9.6 Graft Copolymers  625  widely used in formations of graft copolymers of poly(vinyl alcohol) and particularly of cellulose and starch. The grafting reaction fails, however, when attempted on polysaccharides that lack free hydroxyl groups on the second and third carbons. This led to speculation [351] that the bond between these carbons cleaves. In the process, free radicals, presumably, form on the second carbons and aldehyde structures on the third carbons of the glucose units. This point of view, however, is not generally accepted. Instead, it was proposed that more likely positions for attacks by the ceric ions are at the C1 carbons of the glucoses at the end of the polysaccharide chains [352]. This is supported by observation that oxidation of cellulose is an important prerequisite for the formation of graft copolymers [353].  Graft copolymerizations by redox mechanism can also take place with the aid of other ions. This includes grafting on cellulose backbones with ferrous ions and hydrogen peroxide [354]. Redox grafting reactions can also take place on nylon and on polyester. For instance, graft copolymers of methyl methacrylate on nylon 6 can be prepared with manganic, cobaltic, and ferric ions [355]. Another example is grafting poly(glycidyl methacrylate) on poly(ethylene terephthalate) \ufb01bers with the aid ferrous ion\u2013hydrogen peroxide. The reaction depends on the concentration of the monomer, hydrogen peroxide, time, and temperature [356].  9.6.5 Photochemical Syntheses of Graft Copolymers  Photo labile groups on polymers can serve as sites for photoinitiated graft copolymerizations. For instance, when polymers and copolymers of vinyl ketone decompose in ultraviolet light in the presence of acrylonitrile, methyl methacrylate or vinyl acetate graft copolymers form [357]:  O  O  O  O  O  +  CH3  The free radicals that are unattached to the backbone polymers, like the methyl radical shown  above, also initiate polymerizations and considerable amounts of homopolymers form as well.  In some instances, graft copolymers form as a result of chain transferring that takes place after photodecomposition of the photo labile materials. An example is formation of graft copolymers of polyacrylamide on natural rubber, poly(vinyl pyrrolidone), or dextrin with the aid of benzophenone and ultraviolet light [358]. The free radicals from photodecomposition of benzophenone react with the polymers by chain transferring. The growth of acrylamide is subsequently initiated from the polymer backbones. Photo tendering dyes can be used in this manner with cellulose [359]. Thus, anthraquinone dyes can be adsorbed to cellulose. Upon irradiation, proton abstractions take place, creating initiating radicals on the backbone polysaccharide:  \f626  9 Organic Reactions of Polymers  O2S  O2S  O2S  O  O  O  O  OH  O  SO2  h\u03bd  O2S  SO2  O  O  SO2  HO  +  OH  O  O  OH  OH  O  OH  SO2  +  HO  monomer  O  graft copolymer  It is believed that the above dye mono radicals disproportionate to hydroquinones and quinones. Transfer reactions to solvent lead to formations of homopolymers. This gives high yields of graft copolymers of methyl methacrylate with cellulose. The same is true of acrylonitrile [360]. On the other hand, only small quantities of graft copolymers form with styrene or vinyl acetate monomers [360].  It is also possible to form graft copolymers on the surface of \ufb01bers by coating them with photoinitiators, like benzophenone together with a monomer and then irradiating them with ultravio- let light [414]. Similar to the action of the anthraquinone dyes shown above, benzophenone in the excited triplet state mainly abstracts hydrogens and forms radicals on the surface [415].  9.6.6 Graft Copolymer Formation with the Aid of High-Energy Radiation  High-energy radiation sources include gamma rays from radioactive elements, electron beams from accelerators, and gamma rays from nuclear reactors. The energy radiated by these sources is suf\ufb01- ciently high to rupturing covalent bonds. This results in formations of free radicals. Several different methods are used to form graft copolymers. One of them is irradiation in open air. The free radicals that form scavenge oxygen and form peroxides and hydroperoxides on the polymeric chains. These are subsequently decomposed in the presence of monomers to form graft copolymers. When they are decomposed thermally [361], the hydroperoxides yield much greater quantities of homopolymers then do the peroxides. When, however, the decompositions are done at room temperature by redox mechanisms, formations of homopolymers are reduced [361, 362]. Another method is irradiation in vacuum. This results in formations of trapped radicals on the polymer backbones. After irradiation, the polymers are heated in the absence of oxygen and in the presence of vinyl monomers. The best results  \f9.6 Graft Copolymers  627  are obtained when irradiations are done at low temperatures, below Tg of the polymers. High degree of crystallinity is also bene\ufb01cial, because mobility of the chains results in loss of trapped radicals. When the monomers are added, however, heat must be applied, but this can result in loss of some of the radicals. The third method is mutual irradiation in an inert atmosphere of polymers and monomers together. The polymers are either swelled or dissolved by the monomers. The relative sensitivities of the two species, the monomer and the polymer to radiation, can be important factors in this third procedure. Ef\ufb01ciency of grafting depends upon formations of free radicals on the polymer backbones. If only a small number of free radicals form, the irradiations produce mainly homopolymers. Also, if the polymers tend to degrade from the irradiation, block copolymers form instead. Presence of solvents and chain-transferring agents tends to lower the amount of the grafting [363].  It was also shown [409] that energetic heavy ions can also produce graft copolymers. The results appear similar to those obtained by electron beams. Also, many papers reported use of plasma for surface modi\ufb01cation of \ufb01lms. The process can result in formation of graft copolymers when it is accompanied by an introduction of a monomer or monomers. One such example is a use of argon plasma to graft polyacrylamide to polyaniline \ufb01lms [410]. The near ultraviolet light plasma induces the reaction. Other monomers that can be grafted by this reaction are 4-styrenesulfonic acid and acrylic acid [410].  9.6.7 Preparation of Graft Copolymers with Ionic Chain-Growth  and Step-Growth Polymerization Reactions  Both anionic and cationic mechanisms can be used to form graft copolymers. A typical example of graft copolymer formation by anionic mechanism is grafting polyacrylonitrile to polystyrene [364]:  + 2  Na  + NaCl +  Na  Cl  +  Na  N  N  Another example of ionic graft copolymerization in a reaction carried out on pendant ole\ufb01nic groups using Ziegler-Natta catalysts in a coordinated anionic type polymerization [365]. The proce- dure consists of two steps. In the \ufb01rst one, diethylaluminum hydride is added across the double bonds. The product is subsequently treated with a transition metal halide. This yields an active catalyst for polymerizations of a-ole\ufb01ns. By this method, polyethylene and polypropylene can be grafted to butadiene styrene copolymers. Propylene monomer polymerization results in formations of isotactic polymeric branches:  \f628  9 Organic Reactions of Polymers  Al(C2H5)2H  Al  C2H5  C2H5  TiCl4(TiC3,VOCl3)  n  O  Another example is formation of graft copolymers of formaldehyde with starch, dextrin, and poly (vinyl alcohol) [366, 367]. This procedure is also carried out in two steps. Potassium naphthalene is \ufb01rst reacted with the backbone polymer in dimethylsulfoxide. The formaldehyde is then introduced in gaseous form to the alkoxide solution.  A similar reaction can be used to form graft copolymers of poly(ethylene oxide) on cellulose acetate [391]. Poly(ethylene oxide) can also be grafted to starch. For instance, a preformed polymer [392] terminated by chloroformate end groups can be used with potassium starch alkoxide:  O  starch  O K  + Cl O  O  starch  O  O  O  n  O  O  Cl  O  n  O  Cl  The products are water-soluble. The ef\ufb01ciency of the coupling process, however, decreases with  an increase in the DP of poly(ethylene oxide).  Lithiated polystyrene reacts readily with halogen-bearing polymers like polychlorotri\ufb02uor- oethylene [411]. This can be utilized in formation of graft copolymers. The reactions can be conducted in solutions as well as in preparations of surface grafts on \ufb01lms [411].  An example of a cationic grafting reaction is formation of graft copolymers of polyisobutylene on polystyrene backbones [393]. Polystyrene is chloromethylated and then reacted with aluminum bromide in carbon disul\ufb01de solution. This is followed by introduction of isobutylene:  +  Cl  O  Cl  \f9.6 Graft Copolymers  629  etc  CH2  AlBr3Cl  AlBr3Cl  The above, however, yields only 5\u201318% of a graft copolymer, even at (cid:3)60(cid:1)C. It is possible that considerable amounts of cross-linking occur at the reaction conditions and may, perhaps, be the reason for the low yield [393].  Another example is grafting to cellulose. BF3 can be adsorbed to the surface of the polymer. It then reacts with hydroxy groups and yields reactive sites for cationic polymerization of a-methyl styrene and isobutylene [402]. These reactions are carried out at (cid:3)80(cid:1)C.  Cationic graft copolymerizations of trioxane can be carried out with the help of reactive C\u2013O\u2013C links in a number of polymers, like poly(vinyl acetate), poly(ethylene terephthalate), and poly(vinyl butyral) [403]. Many graft copolymers can also be formed by ring opening polymerizations [404]. The reactions with active hydrogens on the pendant groups, like hydroxyl, carboxyl, amine, amide, thiol, and others, can initiate some ring opening polymerizations. An example is preparation of graft copolymers of ethylene oxide with styrene [405]. Copolymers of styrene with 1\u20132% of hydrolyzed vinyl acetate (vinyl alcohol after hydrolysis) can initiate polymerizations of ethylene oxide and graft copolymers form.  Recently, solutions of polysilanes were treated with controlled amounts of  tri\ufb02ic acid (CF3SO2OH) in CH2Cl2 and afterwards with tetrahydrofuran. This yielded a graft copolymer of poly(tetramethylene oxide) on polysilane backbones [412].  An interesting series of papers were published by Kennedy and coworkers on use of alkylaluminum compounds as initiators of graft copolymerizations [366, 367]. Allylic chlorines form very active carbon cations in the presence of this initiator. This is also true of macromolecular carbon cation sources [402]. As a result, very high grafting ef\ufb01ciency is achieved in many different polymerizations using macromolecular cationogens and alkylaluminum compounds. In some instances, formation of graft copolymers is greater than 90%. The grafting reaction can be illustrated as follows [367].  +  N  O  Al(C2H5)Cl  Cl  N  O  n  \f630  9 Organic Reactions of Polymers  The temperatures of the reactions and the nature of the aluminum compounds are the most  important synthetic variables [367].  On the other hand, many other graft copolymerizations by cationic mechanism suffer from low grafting ef\ufb01ciencies. They are also often accompanied by large formations of homopolymers. Use, however, of living cationic processes appears to overcome this drawback. An illustration of this can be another preparation of a graft copolymer of polyisobutylene on a polystyrene backbone [413]:  BCl3 CH2Cl  isobutylene  O  O  BCl3  O  O  x  9.6.8 Miscellaneous Graft Copolymerizations  In a rather interesting reaction, ethylene oxide can be graft-copolymerized with nylon 6,6 [406]. Formation of the graft copolymer greatly enhances \ufb02exibility of the material, while the high melting point of the nylon is still maintained. Thus, nylon 6,6 that contains as much as 50% by weight of grafted poly(ethylene oxide) still melts at 221(cid:1)C and has an apparent Tg below (cid:3)40(cid:1)C. It also maintains \ufb02exibility and other useful properties over a wide range of temperatures [406]:  O  O  N  6  4  N  H  O  O  H  An entirely different procedure can be used to form graft copolymers by a step-growth polymeri- zation [347]. Formaldehyde is condensed with either phenol, p-cresol, or p-nonyl phenol and the resin is attached to either nylon 6, nylon 6,6, nylon 6,10, or nylon 11 backbones. Initially, the formaldehyde  \f9.7 Block Copolymers  631  is prereacted with an excess of phenol in the presence of the nylon, but without any catalyst, at temperatures high enough to cause condensation. This is followed by addition of toluenesulfonic acid at lower temperatures. At that point, when free formaldehyde is no longer present in the reaction mixture to cause gelation, the novolac molecules attach themselves to the nylon backbones. The excess phenol is washed away, leaving pure graft copolymers [347].  Yagci and coworkers reported a special preparation of perfectly alternating poly(p-phenylene) amphilitic graft copolymers by combination of controlled free-radical polymerization and Suzuki coupling process [345].  9.7 Block Copolymers  These polymers consist of two or more strands of different polymers attached to each other. There does not appear to be any general stipulation to the minimum size of each block. There does appear to be, however, a general agreement that each sequence should be larger than just a few units. In describing a block copolymer, it is helpful if the following structural parameters are available to characterize the material:  1. Copolymer sequence distribution as well as the length and the number of blocks. 2. The chemical nature of the blocks. 3. The average molecular weight and the molecular weight distribution of the blocks and of the  copolymer.  Block copolymers, particularly of the A\u2014B\u2014A type, can exhibit properties that are quite different from those of random copolymers and even from mixtures of homopolymers. The physical behavior of block copolymers is related to their solid state morphology. Phase separation occurs often in such copolymers. This can result in dispersed phases consisting of one block dispersed in a continuous matrix from a second block. Such dispersed phases can be hard domains, either crystalline or glassy, while the matrices are soft and rubber-like.  An interesting example of block copolymers is work by de Ruijter et al. [348], who prepared a series of block copolymers that contain rigid liquid crystal forming blocks of poly(p-phenylene terephthalamide) and \ufb02exible blocks of hexamethylene adipamide. The polymers have been prepared in a one-pot procedure by a low-temperature polycondensation reaction in N-methyl-2-pyrrolidone.  9.7.1 Block Copolyesters  Two polyester homopolymers can react and form block copolymers in a molten state at temperatures high enough for ester interchange [414]. As the reaction mixtures are stirred and heated, the interchanges initially involve large segments. With time, however, smaller and smaller segments form as the transesteri\ufb01cations continue. To prevent eventual formation of random copolymers, the reactions should be limited in time.  Ester interchange can be retarded, particularly when esteri\ufb01cation catalysts like zinc or calcium acetate are present by addition of phosphorous acid or triphenyl phosphite [415]. This improves the chances of forming block copolymers. The procedure can be applied to preparation of block copolymers of poly(ethylene terephthalate) with poly(ethylene maleate), poly(ethylene citraconate), and poly(ethylene itaconate) [416]. With ester interchange catalysts, like titanium alkoxides or their complexes, melt randomization may be inhibited by adding arsenic
