Repository: JonathanOnorato/ChemLP

# ChemLP
A Chemistry Natural Language Processing Tool

File: Bowman/textbook_files/Principles_of_Polymer_Chemistry_by_Ravve.json (part 39 of 49)
pentoxide that deactivates them [417].  \f632  9 Organic Reactions of Polymers  Block copolyesters also form in reactions between hydroxy and acid chloride-terminated prepolymers [419]. This can take place in the melt or in solution in such solvents as chlorobenzene or o-dichlorobenzene [418]. For relatively inactive acid chlorides, like terephthaloyl chloride, high reaction temperatures are required. Phosgene also reacts with hydroxy-terminated polyesters to form block copolymers. The reactions must be carried out in inert solvents. Block copolyethers also form readily by ester interchange reactions with low molecular weight diesters [348]:  O  O  (n+1)  O  O  +  +  n  HO  H  O  OH  4  OH n  O  O  O  O  O  2  O  O  n  O 4 m  o  + (2n  + 2) CH3OH  Acetates of tin, lead, manganese, antimony, and zinc as well as esters of orthotitanates catalyze the reactions [421]. Optimum temperatures for these reactions are between 230 and 260(cid:1)C at 0.03\u20131 mm Hg pressure [421]. Block copolymers can also form by ring opening polymerizations of lactones, when carboxyl-terminated macromolecular initiators are used [422]:  Na  +  CO2  O  Na  O  O  O  O  O  x  O  O  9.7.2 Block Copolyamides  Simple melt blending reactions can also be applied to preparations of block copolyamides, similarly to the process for polyesters. With time, total equilibrium conditions also are gradually achieved in the melt [423]. Interfacial polycondensation is also useful in preparation of block copolymers. When mixed diacid chlorides and/or mixed diamines are reacted, the more active diacid chlorides and/or diamines react preferentially and blocks form. In addition, it is possible to carry out the growth of one of the segments \ufb01rst, to a fairly large size and follow it by addition of the other comonomers [424].  \f9.7 Block Copolymers  633  9.7.3 Polyurethane-Polyamide Block Copolymers  These block copolymers can be formed in many ways. One technique is to prereact a diamine with a diacid chloride. The polyamide that forms is then treated with bischloroformate to attach to polyure- thane blocks [425]. The process can be reversed and the polyurethane can be formed \ufb01rst and then attached to polyamide blocks [425].  9.7.4 Polyamide-Polyester Block Copolymers  Block copolymers consisting of polyamide and polyester blocks can form through melt blending [426]. The reactions probably involve aminolyses of the terminal ester groups of the polyesters by the terminal amine groups of the polyamides. Ester interchange catalysts accelerate the reaction [427]. Block polyester-polyamides also form through initiation of ring opening polymerizations of  lactones by the terminal amine groups of the polyamides [428]:  NH2 +  n  O  O  O  N  H  O  OH  n  If the polyamide has terminal amine groups at both ends, then triblock copolymers form.  9.7.5 Polyurethane Ionomers  These materials were reviewed as a special class of block copolymers [433]. They are linear polyaddition products of diisocyanates containing nonrandom distributions of ionic centers. The preparations are similar to those of polyurethane elastomers that are described in Chap. 6. One example is a material prepared from high molecular weight polyester that is free from ionic centers is terminated by isocyanate groups at each end. The prepolymer is coupled with and that N-methylamino-2,20-diethanol to form a segmented polymer:  N  N  Similar products form from isocyanate-terminated polyethers. This material can be cross-linked  with difunctional quaternizing agents, such as 1,4-bis(chloromethyl) benzene [434]:  Cl  N  CH2  CH2  N  Cl  \f634  9 Organic Reactions of Polymers  The products are cationic ionomers. Anionic ionomers form very similarly through coupling of  chains with bifunctional anionic \u201cchain lengtheners\u201d [435]:  O  N  N  O  +  H2N  NH2  O  O  O  N  H  O  O  N  H  N  H  O  N  H  n  Because of interactions between the chains, the polyurethane ionomers are similar in properties to  cross-linked elastomers. In solution, they are strongly associated.  9.7.6 Block Copolymers of Poly(a-Ole\ufb01n)s  These block copolymers form readily when appropriate Ziegler-Natta catalysts are used [436]. This is discussed in Chaps. 4 and 6. In addition, there is a special technique for preparations of such block copolymers. At the outset of the reaction, only one monomer is used in the feed. A typical catalyst might be a-TiCl3/(C2H5)3Al. After the \ufb01rst monomer has been bubbled in for a short period, perhaps 5 min, the addition is stopped and the unreacted monomer removed by evacuation or by \ufb02ushing. The second monomer is then introduced and may also be bubbled in for the same period. The addition of the second monomer may then be stopped, the second monomer evacuated, and the whole thing might be repeated. If equal length of each block is desired, the addition times of each monomer may be varied to adjust for different rates of polymerization [436].  Kuhlman and Klosin [436] reported forming multiblock copolymers of polyethylene and tuning block composition by catalyst selection. Chain shuttling, the fast exchange of growing polymer chains among catalyst centers mediated by a chain shuttling agent (CSA), has enabled the production of ethylene-based ole\ufb01n block copolymers. Diethyl zinc was used as a chain shuf\ufb02ing agent. Thus, copolymerization of ethylene and a-ole\ufb01n by certain catalyst pairs in the pretense of a CSA produces blocks that are alternately highly or lightly branched. Chain shutling polymerizations are bet conducted in continuous reactors.  A catalyst system derived from titanocene complex and methyl-aluminoxane (see Chap. 5) has been used to polymerize propylene and, depending on polymerization conditions, produce a block copolymer of crystalline and amorphous, elastomeric polypropylene [440]:  Ti  Site 1  Site 2  Ti  \u2193 isotactic sequences  \u2193 atactic sequences  \f9.7 Block Copolymers  635  In the above process, the formation of crystalline domains involves consecutive insertions from one of the lateral coordination sites of the catalyst so as to give rise to isotactic sequences, whereas consecutive insertions at the other site (2) give rise to atactic amorphous sequences. Interconversion between these two states must occur within the lifetime of a given polymer chain in order to generate a physically cross-linked network and is believed to occur via occasional isomerizations of the polymer chains (i.e., interconversion at the metal center). Preparation of an oscillating catalyst that yields an elastomeric polypropylene was also reported by others [441].  9.7.7 Simultaneous Use of Free Radical and Ionic Chain-Growth  Polymerizations  This technique allows formation of many different types of block copolymers [437]. Lithium metal can be used to initiate polymerizations in solvents of varying polarity. Monomers, like styrene, a- methylstyrene, methyl methacrylate, butyl methacrylate, 2-vinylpyridine, 4-vinyl pyridine, acryloni- trile, and methyl acrylate, can be used. The mechanism of initiation depends upon formation of ion- radicals through reactions of lithium with the double bonds:  CH2  Li  Li +  Propagation reactions proceed from both active sites, the radical and the carbanion. When two different monomers are present, free-radical propagation favors formation of copolymers, while propagation at the other end favors formation of homopolymers. There is a tendency, therefore, to form AB\u2014B type block copolymers.  Several publications appeared recently that describe use of controlled/\u201cliving\u201d radical polymerizations to form block copolymers. Thus, Jerome et al. [435] described formation of block copolymers by using an initiator capable of initiating simultaneously dual living polymerizations:  N  O  HO  O  O  n  m  H  O  O  m  O  N  O  n  \f636  9 Organic Reactions of Polymers  In a similar manner, Yoshida and Osagawa [436] synthesized poly(e-caprolactone) with 2,2,6,6- tetramethylpiperdine-1-oxyl (TEMPO) at one end by anionic polymerization of caprolactone using an aluminum tri(4-oxy-TEMPO) initiator. The TEMPO-supported polycaprolactone behaved as a poly- meric counter radical for a controlled/\u201cliving\u201d radical polymerization of styrene to form block copolymers [436].  Also, Kotani et al. [437] reported using controlled/\u201cliving\u201d atom transfer radical polymerization (ATRP) to form block copolymers of ethyl and n-butyl methacrylates. A ternary initiating system that consists of carbon tetrachloride, tris(triphenyl-phosphine)ruthenium dichloride [RuCl2(PPh3)3], and aluminum compounds produced ABA triblock copolymers [437].  Huang and coworkers [437] reported preparation of a series of well-de\ufb01ned amphiphilic block copolymers containing conjugated poly(\ufb02uorene) (PF) block and coil like poly(2-(dimethylamino) ethyl methacrylate) (PDMAEMA). The block copolymers were synthesized through ATRP. The reactions were initiated by a 2-bromoisobutyrate end-capped macroinitiator using CuCl/ 1,1,4,7,10,10-hexamethyltriethylenetetramine as the catalyst.  Matron and Grubbs formed block copolymers by combining ring opening metathesis polymeriza- tion with ATRP [437]. Use was made of fast initiating ruthenium metathesis catalyst to form three functionized and ATRP different monotelechelic poly(oxa)norbornenes. The polymerizations of styrene and tert-butyl acrylate followed.  ends were  Coca et al. [438] showed a general method of transforming living ring opening metathesis polymerization into controlled/\u201cliving\u201d atom transfer polymerizations to form block copolymers. Ring opening polymerizations of norbornene or dicyclopentadiene were followed by Witting-like reactions with p-(bromomethyl)benzaldehyde to form ef\ufb01cient (ATP) macroninitiators for formation of block copolymers with styrene [478]:  + n  O Mo  N  O  O Mo  N  O  n  Other cationic ring opening polymerizations can also be transformed to ATRP to yield block copolymers [439]. Thus, formation of block copolymers was initiated by poly(tetramethylene glycol) containing one bromopropionyl end group. These were used to form block copolymers by ATP polymerization of styrene, methyl methacrylate, and methyl acrylate.  HO  O  n  Br  O  O  + m  CuBr/Nbipy  toluene/100\u00b0C  block copolymer  \f9.7 Block Copolymers  637  9.7.8 Preparation of Block Copolymers by Homogeneous Ionic  Copolymerization  Formation of block copolymers by this method depends upon the ability to form \u201cliving\u201d chain ends. Among the anionic systems, the following polymerizations \ufb01t this requirement:  1. Polymerizations of nonpolar monomers with alkali metal-aromatic electron transfer initiators in  2. Polymerizations of nonpolar monomers with organolithium compounds in hydrocarbon solvents [399]. 3. Acrylonitrile polymerizations in dimethyl formamide initiated by sodium triethylthioisopropox-  ethers [398].  yaluminate at (cid:3)78(cid:1)C [340].  4. Copolymerizations of hexa\ufb02uoroacetone and cyclic oxides initiated by CsF [341]. 5. Polymerization of alkyl isocyanates initiated by organoalkali species in hydrocarbons at (cid:3)78(cid:1)C [342].  Among the cationic \u201cliving\u201d polymerizations that can be used for block copolymer formation are:  1. Polymerizations of isobutylene [361] and/or vinyl ethers [363] with appropriate catalysts. This  includes formation of block copolymers from the two types of monomers [365].  2. Polymerizations of tetrahydrofuran with the aid of chlorobenzene diazonium hexa\ufb02uorophosphate  [343], triphenylmethyl hexachloroantimonate [344], or phosphorus penta\ufb02uoride [445].  3. Polymerization of p-methyl styrene, N-vinylcarbazole, and indene with appropriate catalysts.  The preparations by anionic mechanism of A\u2014B\u2014A type block copolymers of styrene and butadiene can be carried out with the styrene being polymerized \ufb01rst. Use of alkyl lithium initiators in hydrocarbon solvents is usually a good choice, if one seeks to form the greatest amount of cis-1,4 microstructure [346]. This is discussed in Chap. 4. It is more dif\ufb01cult, however, to form block copolymers from methyl methacrylate and styrene, because \u201cliving\u201d methyl methacrylate polymers fail to initiate polymerizations of styrene [347]. The poly(methyl methacrylate) anions may not be suf\ufb01ciently basic to initiate styrene polymerizations [345].  A \u201cliving\u201d cationic polymerization of tetrahydrofuran, using BH3 as the initiator in the presence of epichlorohydrin and 3,3-bis(chloromethyl)oxacyclo-butane [348], results in formation of block copolymers. Two types form. One is an A\u2014B type. It consists of polytetrahydrofuran blocks attached to blocks of poly(3,3-bis(chloromethyl)oxacyclo-butane). The other one is an A\u2014AB\u2014B type [348]. The preparation of well-de\ufb01ned sequential copolymers by anionic mechanism has been explored and utilized commercially for some time now. Initially, the cationic methods received less attention until it was demonstrated by Kennedy [424] that a large variety of block copolymers can be formed. The key to Kennedy\u2019s early work is tight control over the polymerization reaction. The initiation and propagation events must be fundamentally similar, although not identical [424]:  Ion generation:  Cationization and propagation:  RX \u00fe MeXn \u00d0 R(cid:5)MeX(cid:6)  n\u00fe1  R  +  R  R  \fIn this scheme, chain transfer to monomer must be absent and the termination is well de\ufb01ned.  9 Organic Reactions of Polymers  638  Termination:  R  MeXn+1  R  X  + MeXn  where X is a halogen, Me is a metal.  and different polymerizations.  This allows formation of macromolecules with terminal halogens. They can be used to initiate new  Three methods were developed to overcome transfer to monomer [424]. These are: (1) use of inifers; (2) use of proton traps; and (3) establishing conditions under which the rate of termination is much faster than the rate of transfer to monomer. The \ufb01rst one, the inifer method, is particularly useful in formation of block copolymers. It allows preparation of head and end (a and o) functionalized telechelic polymers. Bifunctional initiators and transfer agents (inifers) are used. The following illustrates the concept [424]:  Ion generation:  XRX \u00fe MeXn \u00d0 XR(cid:5) \u00fe MeX(cid:6)  n\u00fe1  Cationization and propagation:  XR +  XR  XR  n  n-1  Chain transfer with inifers:  XR  +  XRX  n-1  XR  X  + XR  n-1  XR  n-1  R  EX  n-1  \f9.7 Block Copolymers  639  In the above scheme, the inifer, XRX, is usually an organic dihalide. If chain transferring to the inifer is faster than chain transferring to the monomer, the polymer end groups become exclusively terminated with halogens.  It is also possible to carry out \u201cliving\u201d cationic polymerization of isobutylene, initiated by a difunctional initiator [435]. This results in a formation of bifunctional \u201cliving,\u201d segments of polyisobutylene that are soft and rubbery. Upon completions of the polymerization, another mono- mer, one that yields stiff segments and has a high Tg, like indene, is introduced into the living charge. Polymerization of the second monomer is initiated from both ends of the formed polyisobutylene. When the reaction is complete, the polymerization is quenched. Preparations of a variety of such triblock and star block polymers have been described [435].  A technique was developed, by introducing cationic to anionic transformation [438]. A \u201cliving\u201d carbocationic polymerization of isobutylene is carried out \ufb01rst. After it is complete, the ends of the chains are quantitatively transformed to polymerization-active anions. The additional blocks are then built by an anionic polymerization. A triblock polymer of poly(methyl methacrylate)- polyisobutylene-poly(methyl methacrylate) can thus be formed. The transformation takes several steps. In the \ufb01rst one, a compound like toluene is Friedel-Craft alkylated by a,o-di-tert-chloropolyi- sobutylene. The ditolylpolyisobutylene, which forms, is lithiated in step two to form a,o-di- benzyllithium polyisobutylene. It is then reacted with 1,1-diphenylethylene to give the corresponding dianion. After cooling to (cid:3)78(cid:1)C and dilution, methyl methacrylate monomer is introduced for the second polymerization [438] in step 3.  Formation of block copolymers from polymers with functional end groups has been used in many ways. In anionic polymerization, various technique were developed for terminating chain growth with reactive end groups. These end groups allow subsequent formations of many different block copolymers. One such active terminal group can be toluene diisocyanate [439]. The isocyanate group located ortho to the methyl group is considerably less reactive toward the lithium species due to steric hindrance [438]. The unreacted isocyanate group can be used for attachment of various polymers that are terminated by hydroxy, carboxy, or amine groups. Other functional compounds that can be used in such reactions are alkyl or aryl halides, succinic anhydride, n-bromophthalimide [448], and chlorosilanes [449].  Because block copolymers can often offer properties that are unattainable with simple blends or random copolymers [364], many efforts were made to combine dissimilar materials, like hydrophilic with hydrophobic, or hard with soft segments, as was shown earlier. One paper [432] describes formation of block copolymers containing helical polyisocyanide and an elastomeric polybutadiene. Compound [(Z3-C3H5)-Ni(OC(O)CF3)]2 was used to carry out \u201cliving\u201d polymerization of butadiene and then followed by polymerization of tert-butyl isocyanide to a helical polymer.  9.7.9 Special Reactions for Preparation of Block Copolymers  A special case is the use of the Witting reaction. Poly(p-phenylene pentadienylene) [415] is prepared by this reaction \ufb01rst. This is utilized in a preparation of a block copolymer [456] according to the following scheme:  \f640  9 Organic Reactions of Polymers  Br  P  3  P n+2  Br  3  nBuLi  THF  O  H  P  n  polymer 1  P  3  O  3  H  + polymer 1  n  H  n  n  x  A preparation of block copolymers by \u201cliving\u201d ring-opening ole\ufb01n metathesis polymerization was reported [417]. Initially, norbornene or exo-dicyclopentadiene are polymerized by bis(Z5-cyclopen- tadienyl)titanacyl butane. The resulting living polymers are then reacted with terephthaldehyde to form polymers with terminal aldehyde groups. The aldehyde groups in turn initiate polymerizations of t-butyldimethylsilyl vinyl ether by aldol-group transfer polymerizations [418]. Following is an illustration of the process:  O  H  +  O  Si  Si  O  H  O  Si  n-1  O  n}1  n}1  Subsequently, the terminal aldehyde group is reduced with NaBH4 and the silyl groups cleaved off by treatment with tetrabutylammonium \ufb02uoride to produce a hydrophobic-hydrophilic A\u2014B diblock copolymers.  \f9.7 Block Copolymers  641  Living metathesis type polymerization was also employed to form block copolymers from norbornene and its derivative with bimetallic ruthenium catalysts, (PR3)2Cl2Ru(\u00bcCH-p-C6H4CH\u00bc) RuCl2(PR3)2 [434]. This can be illustrated as follows [434]:  Cl  Cl  PCy3  H  Ru  C  PCy3  O  +    2n  PCy3  C  Ru  Cl  Cl  PCy3  H  Cl  Cl  PCy3  Ru  PCy3  H  C  n  H  C  O  O  O  O  O  N  O  CH3  PCy3  Ru  n PCy3  Cl  Cl  O  N  CH3  R  R  2m+  O  N  CH3  CH2Cl2 RT 30 min.  H  C  n  O  O  N  CH3  H  C  O  n  O  O  N  CH3  m  R R  OAc  +  1.ROMP  2. Hydrolysis  O  O  O  3 ROP  OH  O  n  O  O  O  H  2n  m  O  R R  AcO  HO  H  O  O  O  Pitet and Hillmyer [436] formed triblock copolymers from 1,5-cycloocatadiene and DL-Lactide by  combining ring opening metathesis polymerization with cyclic ester ring opening polymerization.  Proto et al. [434] living isoselective coordination polymerization of styrene to form isoselective  block copolymers. This was accomplished by sequential monomer addition.  \f642  9 Organic Reactions of Polymers  9.7.10 Miscellaneous Block Copolymers  Polyamide-polyether block copolymers can be formed by a variety of techniques. One of them consists of initial preparation of amine-terminated polyethers. This can be done by reacting hydroxy- terminated polyethers with acrylonitrile and then reducing the nitrile groups to amines [429]:  OH+  CH2  CH  C N  O CH2 CH2 C N  H2 catalyst  copolymers.  O CH2 CH2 CH2 NH2  The products of the reduction condense with carboxylic acid-terminated polyamides to form block  Another one is to form the polyethers with terminal chloride groups [430]. Hydroxy-group- terminated polyethers, for instance, can be converted to halogen-terminated polyethers. The products will react with ammonia and the amine-terminated polymer will react with carboxylic acid- terminated polyamides [430].  A British patent describes preparations of block copolymers in two steps. In the \ufb01rst one, two different salts of hexamethylene diamine are formed; one with carboxylic acid-terminated polyoxyethylene and the other one with adipic acid (nylon 6,6 salt). In the second step, the two salts are reacted in the melt. Caprolactam can be used in place of the second salt [431]. Also, a Japanese paper describes formations of block copolymers by reacting polyoxyethylene in melt condensation reactions with caprolactam in the presence of dicarboxylic acids [432].  Polyamide-6 (nylon 6) can form block copolymers with rubber [419] and with poly(dimethyl- siloxane) [420]. In the latter case, the polysiloxane forms \ufb01rst by \u201cliving\u201d polymerization and is terminated by an acylated caprolactam. The caprolactam portion of the molecule is then polymerized with the aid of lithium caprolactamate:  R  O  O  O  Si  Si  x  Si  y  O  N  O  +  O  O  Li  N  +  H  N  z  R  O  O  O  Si  Si  x  Si  y  H  N  O  O  O  5  N z  This diblock copolymer can be melt annealed at ca. 250(cid:1)C. It exhibits superior mechanical  properties to nylon 6 homopolymer [420].  \f9.8 Processes in Polymer Degradation  643  9.7.11 Mechanochemical Techniques for Formation of Block Copolymers  These techniques rely upon high shear to cause bond scissions. Ruptured bonds result in formations of free radical and ionic species [413]. When this application of shear is done in the presence of monomers, block copolymers can form. This approach is exploited fairly extensively. Such cleavages of macromolecules can take place during cold mastication, milling, and extrusion of the polymers in the visco-elastic state. Both homolytic and heterolytic scissions are possible. The \ufb01rst one yields free radical and the second one ionic species. Heterolytic scissions require more energy, but should not be written off as completely unlikely [413]. Early work was done with natural rubber [413]. It swells when exposed to many monomers and forms a visco-elastic mass. When this swollen mass is subjected to shear and mechanical scission, the resultant radicals initiate polymerizations. The mastication reaction was shown to be accompanied by formation of homopolymers [413]. Later the technique was applied to many different polymers with many different monomers [414].  9.8 Processes in Polymer Degradation  There are many causes of degradation of polymers. The chief ones among them are heat, oxidation, light, ionic radiation, hydrolysis, and mechanical shear. The effect can be discoloration, loss of molecular weight, cross-linking, or cyclization. The loss of molecular weight can be so severe that the polymer is degraded to a mixture of monomers and oligomers. The other effects can be blackening or charring and loss of useful properties. On the other hand, mechanical shearing is often applied to some polymers like rubbers to deliberately reduce molecular weight for commer- cial processing. In the environment, synthetic polymers generally degrade due to man-made environmental pollutants in the atmosphere, like carbon monoxide, sulfur dioxide, nitrogen oxide, and oxidizing smog rich in ozone.  Molecular weight loss occurs through the breaking of primary valence bonds. Such chain scissions may occur at random points along the polymer backbone or they may take place at the terminal ends of the polymer where monomer units are released successively. This last effect can be compared to unzipping. The response of any particular polymeric material to speci\ufb01c causes of degradation depends upon the chemical structure.  This chapter presents the degradation processes in some typical commercial polymers. The  materials selected were those that received major attention in the literature.  9.8.1 Thermal Degradation of Common Chain-Growth Polymers  Thermal degradation of polymers is conveniently studied by pyrolytic methods. The polymer litera- ture contains many reports on such studies conducted at various temperatures in inert atmospheres, in air, or in vacuum. The volatile products are usually monitored with accompanying measurements of the weight loss per unit time. The reaction rates are thus measured by:  1. Loss of molecular weight as a function of temperature and the extent of degradation 2. The quantity and the composition of the volatile and nonvolatile products of degradation 3. The activation energy of the degradation process  A general scheme for thermal degradations of chain-growth polymers by free-radical reactions can  be written as follows:  \f644  9 Organic Reactions of Polymers  Random type chain scission:  Chain-end type scission:  \u2206  \u2206  +  +  In a thermal chain depolymerization, the degradation can also be random. Rupture occurs at various points along the chain. The products are various size fragments of the polymer, usually larger than individual monomers. Both reactions shown above can take place simultaneously in the same polymer chain or only one of them might take place exclusively. Also, chain depropagation may not necessarily be initiated from the terminal ends of the macromolecules, though such depolymer- izations are more common. They may instead start from some points of imperfection in the chain structures. These imperfections might consist of incorporated initiator fragments, or peroxides, or ether links. They might have formed as a result of oxygen molecules being present during chain growths. Weak points in polymer backbones can also be at locations of some tertiary hydrogens. Each individual polymer will depolymerize at its own speci\ufb01c rate and the degradation products will be peculiar to the particular chemical structure of the polymer [446\u2013452]. For instance, poly(methyl methacrylate) can be converted almost quantitatively back to the monomers. The depolymerization occurs from the terminal end in an unzipping fashion with the overall molecular weight decreasing slowly in proportion to the amount volatilized. Polyethylene, on the other hand, undergoes scission into longer ole\ufb01n fragments. Very little monomer is released. At the same time, the molecular weight tends to decrease rapidly and only a small amount of volatilization takes place. The two polymers are good examples of extreme behavior of chain-growth polymers. Most of the chain-growth polymers, however, fall between the two. The depolymerization reaction of chain-growth polymers generally occurs by a free-radical mechanism and the reactions are similar. If depropagation is the major portion of the degradation process, then the molecular weight reduction is proportional to the quantity of the monomer that forms. If, on the other hand, chain transferring is the major portion of the degradation process, then there is rapid loss of molecular weight with little accompanying monomer accumulation and the reaction products are large segments of the chains. The rate of depolymeriza- tion exhibits a maximum.  When depropagation takes place at an elevated temperature, at a rate that is equal to the propagation in a free-radical polymerization, then the temperature of the reaction is a ceiling temperature (see Chap. 3). Termination can take place by disproportionation. Secondary reactions, however, may occur in the degradation process depending upon the chemical structure of the polymer. Such side reactions can, for instance, be successive eliminations of hydrochloric acid, as in poly(vinyl chrolide), or acetic acid as in poly(vinyl acetate).  9.8.2 Thermal Degradation of Polyole\ufb01ns and of Polymers  from Conjugated Dienes  One early study of thermal degradation of polyethylene was carried out on low molecular weight polymers [453]. Later the work was repeated with high-density polyethylene [454]. The volatile products were identi\ufb01ed by gas chromatography. The biggest portion of the volatiles was found to be propylene.  \f9.8 Processes in Polymer Degradation  645  The remaining materials were methane, ethane, propane, and a number of unsaturated and saturated higher hydrocarbons. The quantity of ethylene increased slightly with an increase in the temperature of pyrolysis. Formation of propylene can occur in two ways. The \ufb01rst one is through intramolecular radical transfer to the second carbon, followed by a decomposition reaction. This, however, is not believed to contribute signi\ufb01cantly to the quantity of propylene obtained, based on theoretical consideration [454]. The second one can occur as a result of scissions of C\u2013C bonds located in the positions b to the terminal double bonds. Such double bonds probably form in large quantities during decomposition and this process is thought to be the main source of propylene [454]:  It was observed that isotactic polypropylene decomposes thermally by a mechanism that varies at different temperatures and conditions [455]. Thus, at 340(cid:1)C the major volatile product is propane, while at 380(cid:1)C it is n-pentane, and at 420(cid:1)C it is propylene. The propane is believed to originate from some weak spot in the polymeric chain. Formation of n-pentane involves a radical abstraction and a six-membered ring formation in a backbiting process. Propylene may come from a free-radical depolymerization process or a cyclic six-membered ring formation involving a terminal double bond [455].  The thermal degradation of diene polymers was the subject of several studies [456, 457]. The scheme for polyisoprene and polybutadiene degradation was postulated in part by Golub and Garguila [458, 460]. It is based on infra-red spectra and NMR studies of the products:  (H)  (H)  399 oC  (H)  (H)  +  +  (H)  (H)  (H)  +  (H)  (H)  (H)  +  (H)  +  cyclized rubber  \f646  9 Organic Reactions of Polymers  In addition, spectroscopic evidence shows that cis\u2013trans isomerizations as well as cyclizations occur in the process of thermal degradation of 1,4-polyisoprene. It is interesting that the cis\u2013trans isomerizations were observed at temperatures as low as 200(cid:1)C [460].  9.8.3 Thermal Degradation of Polystyrene and Polystyrene-Like Polymers  Thermal degradation of atactic polystyrene results in formation of volatile products that contain as much as 42% of the monomer and small quantities of toluene, ethylbenzene, and methylstyrene. The rest of the volatile material is made up of dimers, trimers, and tetramers. No large fractions were isolated. This suggests that the main mechanism of decomposition is depropagation. The rate, however, exhibits a maximum and there is a rapid decline in molecular weight. This indicates scission of the chains. Some evidence was presented that rapid decrease in molecular weight is a result of scission of weak points in the polymer and is independent of the free-radical depropagation reaction [461\u2013465]. Some of the weak spots are believed to be occasional \u201chead-to-head\u201d placement of monomers [19]. It was suggested that some weak spots may also be structures that form as a result of monomer additions to the aromatic ring during the chain growth (see Chap. 6) [466]. The following scheme of chain scission was, therefore, proposed [466]:  \u2206  H  +  \u2206  H  +  The identity of the weak spots, however, has not been established with certainty [467]. The evidence does indicate that the \u201cweak points\u201d are head-to-head bonds, branch points, or unsaturated structure [467].  The rate of conversion of polystyrene into volatiles was measured in numerous studies. In contrast to polystyrene, poly(a-methyl styrene) yields in vacuum pyrolyses at temperatures between 200 and 500(cid:1)C 95\u2013100% monomer. By comparison, polystyrene only yields about 40.6% [457]. The difference can be attributed to the fact that hydrogen transfer is completely blocked from the sites of chain scission by the methyl groups in the a-positions [457]. As a result, the terminal free- radicals unzip into monomers and dimers.  \f9.8 Processes in Polymer Degradation  647  Polystyrenes that are substituted on the benzene ring, like poly(vinyl toluene), behave similarly to polystyrene when pyrolyzed [457]. Also, poly(m-methylstyrene) at 350(cid:1)C yields 44.4% monomer as compared to polystyrene that yields 40.6% monomer at these conditions. The rate, however, for polystyrene at this temperature is 0.24 mol.%/min, while for poly(m-methylstyrene) it is 0.9 [457].  9.8.4 Thermal Degradation of Methacrylic and Acrylic Polymers  The thermal degradation of polymers of acrylic and methacrylic alkyl esters is a process of depo- lymerization to monomers at temperatures up to 250(cid:1)C, provided that the alkyl group is small, less than butyl [468]. Poly(t-butyl methacrylate) yields quantitatively isobutene instead. It was shown that thermal depolymerization to monomers is probably common to all poly(methacrylate ester)s. As the size of the alkyl group increases, however, particularly within secondary or tertiary structures, there is increased tendency for the alkyl group to also decompose. This decomposition interferes with the depolymerization process  Thermal stability of poly(methyl methacrylate) appears to vary with the molecular weight. For instance, a sample of the polymer of molecular weight of 150,000 when heated in vacuum for 30 min at 318(cid:1)C yields 74.3% volatiles. By comparison, a sample of this polymer of molecular weight of 5,100,000 when heated for 30 min at 319(cid:1)C yielded only 35.2% volatiles [456].  The thermal stability of copolymers of long-chained diol dimethacrylates was investigated [583]. These copolymers included 1,4-butane-, 1,5-pentane-, 1,6-hexane-, 1,8-octane-, 1,10-decane-, or 1,12-dodecanediol dimethacrylates, respectively, as well as 2,2-bis[4-(2-hydroxy-3-methacryloyl- oxypropoxy)-phenyl]propane and triethylene glycol dimethacrylate. The polymers were found to be thermally stable up to (cid:7)250(cid:1)C, as shown by the initial decomposition temperature and their degradation pro\ufb01les.  A quantitative investigation of the thermal degradation of poly(ethyl acrylate), poly(n-propyl acrylate), poly(isopropyl acrylate), poly(n-butyl acrylate), and poly(2-ethylhexyl acrylate) demonstrated that the principle volatile products are carbon dioxide, ole\ufb01n, and alcohol corresponding to the alkyl group [469, 470]. The following mechanism of degradation was proposed [469, 470]:  O  O  O  O  O O  O  O  O  O  + CO2 +  R  R'  R  RR'  R'  R  R'  R  R'  R R'  More recently, another study was carried out on the thermal decomposition of homopolymers of ethyl methacrylate, n-butyl methacrylate, and 2-hydroxyethyl methacrylate as well as their copolymers [471]. The copolymers of hydroxyethyl methacrylate with ethyl methacrylate and butyl methacrylate were found to degrade by unzipping to yield the monomers similarly to poly(methyl methacrylate). In addition, there is competition between unzipping and cross-linking in binary copolymers of hydroxyethyl methacrylate with ethyl methacrylate and in n-butyl methacrylate.  Thermal degradation of nitrile polymers, particularly acrylonitrile, was studied in detail [472\u2013478]. It was shown that there can be two paths of degradation, depending upon the temperature (see also Chap. 8). One reaction takes place at a low temperature, between 100 and 200(cid:1)C, and the  \f648  9 Organic Reactions of Polymers  other one occurs above 240(cid:1)C. At the low temperature, the polymers develop dark color. There is, however, very little evolution of volatiles. At the high temperature, on the other hand, there are evolutions of volatiles and thermally stable residues develop.  The low temperature darkening process of polyacrylonitrile was shown to be intramolecular cyclization and polymerization of the cyanide groups [475, 476]. The overall reaction can be illustrated as follows:  C  C  C  C  N  N  N  N  N  N  N  N  The above shown ladder structure is actually a vary idealized picture. Nevertheless, the formation of fused tetrahydropyridine rings was demonstrated by IR data [475, 476]. At the same time, there are many irregularities in the above shown structure. Also, it was demonstrated that the longer are the isotactic sequences in the polymeric structures, the longer are the sequences of ladder structures that form [479].  High temperature degradation of polyacrylonitrile leads to formation of oligomers. The general  form of the oligomerized material can be shown as follows [480]:  NC  CN  N  NH  n  x  CN  where, x \u00bc 0\u20132 and n \u00bc 0\u20135.  The above structure occurs as a result of an initiation and termination process of cyclization at frequent intervals along the chain. The growth of the ladder structure, however, terminates due to hydrogen transfer. This process is associated with the atactic sequences in the polymer chain:  CN  H  N  N  NC  NC  CN  CN  CN  N  CN  N  NH  N  NH  Polymethacrylonitirle develops color upon heating as a result of linking up of adjacent carbons  and nitrogen atoms in intramolecular cyclization reactions similar to acrylonitrile.  This reaction is initiated primarily by impurities that are often present in the polymer both at the end of the chains and at various locations at the backbones. Due to this ring formation, the amount of monomer that can be obtained from the polymer at 200(cid:1)C is approximately 50%. If, however, the polymer is prepared from highly puri\ufb01ed monomer, the yield of monomer upon thermal degradation at 300(cid:1)C is 100%. Also, a yellow color does not develop from such a polymer at temperatures of 120\u2013220(cid:1)C [457].  Poly(vinylidine cyanide) has the structure that would suggest formation of a double ladder polymer upon pyrolysis. It was shown, however, in an early study that this does not happen. Instead, the polymer mostly depolymerizes [481, 482].  \f9.8 Processes in Polymer Degradation  649  9.8.5 Thermal Degradation of Chlorocarbon and Fluorocarbon Polymers  The thermal instability of poly(vinyl chloride) is a cause for concern commercially and has, therefore, stimulated extensive investigations. The overall process of degradation is complex and still not completely resolved. Some of the questions that remain are:  1. Is the overall process of degradation ionic or free radical in nature? 2. What is the exact mechanism of initiation?  It is easilly observable that the degradation is accompanied by evolution of HCl and blackening of the polymer. Also, at elevated temperatures, poly(vinyl chloride) not only gives off hydrogen chloride, but this dehydrochlorination is also accompanied by rapid depolymerization [483]. The rate of decomposition decreases with increasing molecular weight and is highest in oxygen and lowest in helium atmosphere. It was claimed that HCl exerts no catalytic effect upon the rate of decomposition [483]. This contrasts with evidence that was presented earlier that HCl does accelerate thermal degradation [484]. The earlier evidence was obtained from autocatalytic decmposition of \ufb01lms. Based on that eveidence, it was hypothesized
