Repository: JonathanOnorato/ChemLP

# ChemLP
A Chemistry Natural Language Processing Tool

File: Bowman/textbook_files/Principles_of_Polymer_Chemistry_by_Ravve.json (part 40 of 49)
that the chloride ion acts as a base (supporting an ionic mechanism of decomposition) [484]:  HCl  2  HCl  Cl  Cl  +  +  H  H  + Cl  +  H  Cl2  Cl  n  Cl  + HCl  +  Cl  + HCl  +  Cl  n  In a more recent study, HCl was also found to be essential for the initiation of the unzipping process, but may or may not be essential to the depolymerization reaction itself, once the process has been started [485]. The above shown ionic mechanism was disputed in a study where ESR signals were recorded during thermal decomposition of the polymer at elevated temperatures [486]. This strongly supports a free-radical mechanism. A free-radical mechanism was proposed earlier by Bamford and Feuton [487]. This mechanism illustrates the formation of hydrochloric acid and is based on rupture of carbon\u2013chlorine bonds:  Initiation:  Cl  Cl  +  \u2206  Cl  +  Cl  HCl +  Cl  \f650  Propagation:  9 Organic Reactions of Polymers  Cl  +  HCl +  Cl  Cl  Cl  Subsequent  interaction of macromolecular radicals leads to cross-linking. Many additional investigations demonstrated that thermal decompositions of vinyl polymers with pendant electroneg- ative groups that we can designate as X, result, after elimination of HX and formation of macromo- lecular residues, with polyene structures [488]. In addition to that, at higher temperatures the polyene sequences that form rearrange into a large numbers of aromatic hydrocarbons [489\u2013492]. Formation of polyenes is common to poly(vinyl chloride), poly(vinyl bromide), poly(vinyl alcohol), and poly (vinyl acetate) [493]. The polyene structures partly decompose at formation due to bond stress and molecular reorganization processes. The stresses result from formation of conjugated structures along the polymeric chains. When the chains fracture, the remaining portions of polyene sequences form aromatic compounds [47]. It was postulated that the process initially involves reactions of enone groups, which are present in poly(vinyl chloride) as anomalies, with chlorine units of a neighboring polymeric chains [494, 495]:  O  +  H Cl  O  O  +  The \ufb01rst step is formation of a dihydropyran ring. This is followed by a retro-Diels-Alder splitting and leads to regeneration of the a,b-unsaturated ketone and to formation of a double bond in the poly (vinyl chloride) molecule. The double bond initiates a subsequent elimination of hydrogen chloride from that molecule [495].  An intramolecular initiation process that explains constant rate of dehydrochlorination was also  proposed [496]:  Cl  H  Cl  H  Cl  + HCl  It was pointed out that poly(vinyl chloride) is, in a sense, its own worst enemy, in that all the structural defects that are known to contribute appreciably to its thermal instability. They are formed in the polymer molecules during the process of polymerization by routes involving hydrogen abstraction from the polymer backbone [584].  \f9.8 Processes in Polymer Degradation  651  Gupper et al. used micro Raman spectroscopy to study thermal degradation of poly(vinyl chloride) containing various additives [586]. They observed a linear increase in conjugated sequences in the process of dehydrochlorination.  Carty and coworkers investigated thermal decomposition of chlorinated poly(vinyl chloride) [496]. The thermal decomposition of pure chlorinated poly(vinyl chloride) (without stabilizer or lubricant) was studied by dynamic thermogravimetric analysis at heating rates from 5 to 100(cid:1)C/min in atmospheres of nitrogen, air, and oxygen. In each case, a two-step decomposition was observed, similar to that for poly(vinyl chloride) where dehydrochlorination is followed by pyrolysis/oxidation of the carbonaceous residue. The rate of dehydrochlorination was dependent on atmosphere, occur- ring slightly slower in nitrogen than in air, and slightly more quickly in oxygen than in air. The decomposition of the residual char was clearly dependent on the conditions that it formed in. Under dynamic conditions, chars formed at high heating rates appeared more resistant to oxidative degra- dation than those formed more slowly. However, when chars were formed by heating at different rates and then held at 500(cid:1)C, the char formed at the slowest heating rate was the slowest to be oxidized. The uptake of oxygen by the char appears to be rate limiting. At low heating rates, char oxide is similar in both air and oxygen. As the heating rate is raised, the rate of mass loss of char in air becomes progressively closer to that in nitrogen until at 100(cid:1)C/mm they are almost identical.  The rates of thermal decompositions of poly(vinylidine chloride)s were shown to depend upon the method by which the polymers were prepared [497]. Those that were formed from very pure monomers by mass polymerization are most stable. Polymers prepared by emulsion polymerization, on the other hand, degrade fastest. The mechanism of degradation of poly(vinylidine chloride) was proposed to be as follows [498\u2013500]:  1. Hydrochloric acid is eliminated in a chain reaction. 2. Conjugated sequences condense to form cross-linked structures.  Some support for the above mechanism came from stepwise heating studies of poly(vinylidine  chloride) [501].  Although polytetra\ufb02uoroethylene has the reputation for being quite stable thermally, it does degrade at elevated temperatures. The polymer upon pyrolysis yields almost 100% of monomer. The mechanism is believed to be free-radical unzipping of the chains until the entire chain is consumed. This can be illustrated as follows [457]. Initially, the chain ruptures:  this is followed by formation of monomers:  F F  FF  F F  F F  F F  FF  F F  FF  F F  F F  F F  FF  2  F F  F  F  FF  +  F  F  Polychlorotri\ufb02uoroethylene is less stable thermally than polytetra\ufb02uoro-ethylene. It yields as much as 86.0% volatiles in 30 h at 331.8(cid:1)C [11]. These volatiles contain large amounts of monomer. A mechanism that resembles the postulated degradation mechanism of polytetra\ufb02uoroethylene was proposed [457].  \f652  9 Organic Reactions of Polymers  Unlike polytetra\ufb02uoroethylene, polyvinyl \ufb02uoride, poly(vinylidine \ufb02uoride), and polytri\ufb02uor- oethylene yield primarily on heating HF [457]. Among these three, poly(vinylidine \ufb02uoride) yields larger amounts of HF than do the other two polymers with an accompanying formation of double bonds.  9.8.6 Thermal Degradation of Poly(Vinyl Acetate)  Thermal decomposition of poly(vinyl acetate) results in a loss of acetic acid. The reaction is typical of thermal cleavages of esters. It is facilitated by formation of pseudo six-membered rings as a result of interactions between the b-hydrogens of the alcohol residues and the carboxylic groups:  O  O  H  O  O  When double bonds form, adjacent methylene groups become activated. The loss of acetic acid is the main product at temperatures up to 200\u2013250(cid:1)C. Beyond these temperatures, aromatic pyrolytic compounds form.  Studies of thermal degradation of copolymers of vinyl chloride with vinyl acetate showed that the copolymers are thermally less stable than the homopolymers [502, 503]. The ratio of hydrochloric acid to that of acetic acid that volatilize remains constant during the degradation. This indicates that neither is evolved preferentially, once the reaction begins [502, 503]. It is interesting to note that degradation studies of a copolymer of vinyl chloride and styrene also demonstrated that the copoly- mer is less stable than each of the homopolymers [504].  9.9 Thermal Degradation of Common Step-Growth Polymers  The thermal decomposition of step-growth polymers cannot take place by a chain reaction like that of chain-growth polymers. As a result, these materials degrade in a random fashion, rupturing at the weakest bonds \ufb01rst.  9.9.1 Thermal Degradation of Polyoxides  Polyoxymethylene depolymerizes into formaldehyde at 220(cid:1)C. This was found to be a \ufb01rst-order reaction with the rate varying from 0.42 to 5.8%/min, depending upon conditions of polymer preparation and the molecular weight of the polymer [457].  Poly(ethylene oxide) decomposes upon heating at lower temperatures than does polyethylene. Among the volatile products are found formaldehyde, ethanol, ethylene oxide, carbon dioxide, and water. Poly(propylene oxide) is also less heat stable than polypropylene. Isotactic poly(propylene oxide) is somewhat more stable than the atactic one.  \f9.9 Thermal Degradation of Common Step-Growth Polymers  653  9.9.2 Thermal Degradation of Polyesters  Poly(ethylene terephthalate) decomposes upon heating through a series of different reactions. These run either concurrently or consecutively. The result is a complex mixture of volatile and nonvolatile products. It was found that when poly(ethylene terephthalate) is maintained in molten condition under an inert atmosphere at 282\u2013323(cid:1)C, it slowly converts to a mixture of gaseous low molecular weight fragments [581]. The major products from pyrolysis of poly(ethylene terephthalate) are carbon dioxide, acetaldehyde and terephthalic acid. In addition, there can be detected trace amounts of anhydrides, benzoic acid, p-acetylbenzoic acid, acetophenone, vinyl benzoate, water, methane, ethylene, acetylene, and some ketones [505]. The following mechanism of degradation was postulated [505]:  O  O  O  O  O  O  \u2206  O  O  +  O  O  The vinyl end groups that form from cleavage of the ester groups decompose further in a number of ways:  OH  +  +  CO2  O  O  O  O  O  O  O  O  +  +  OH  O  O  O  O  O  O  O  The thermal degradation of poly(butylene terephthalate) was examined with the aid of a laser microprobe and mass spectrometry [506]. A complex multistage decomposition mechanism was observed that involves two reaction paths. The initial degradation takes place by an ionic mechanism. This results in an evolution of tetrahydrofuran. This is followed by concerted ester pyrolyses reactions that involve intermediate cyclic transition states and result in formation of 1,3-butadiene. Simulta- neous decarboxylations occur in both decomposition paths. The latter stages of decomposition are  \f654  9 Organic Reactions of Polymers  characterized by evolutions of carbon monoxide and various aromatic compounds, like toluene, benzoic acid, and terephthalic acid. The \ufb01rst step can be shown as follows [506]:  The subsequent decomposition, shown below, can actually take place at lower temperatures:  O  O  \u2206  OH  +  O  O  O  O  O  O  O  H  O  O H  O  +  O  There are indications that there is moisture among the decomposition products. This may imply  that acid hydrolysis plays a part in tetrahydrofuran formation:  O  O H  H2O  OH2 +  O  O  -H  O  OH  At higher temperatures, the reaction path involves elimination of 1,3-butadiene [506, 507];  O  O  O  OH +  \f9.9 Thermal Degradation of Common Step-Growth Polymers  655  In oxidations of hydrocarbons, oxygen is believed to act as a diradical in the ground state. This  would explain radical combination reactions:  and the subsequent hydrogen abstraction reaction:  R(cid:4)\u00fe(cid:4)O(cid:3)(cid:3)O(cid:4) ! R(cid:3)(cid:3)O(cid:3)(cid:3)O(cid:4)  R (cid:3) O(cid:3)O(cid:4) \u00fe R0H ! RO (cid:3) OH \u00fe R0(cid:4)  The rate of formation of the peroxy radical is much higher than is the rate of hydrogen abstraction [521]. The overall rate of oxidation of polymeric materials by atmospheric oxygen is strongly affected by light, heat, oxygen concentration, moisture, and the presence of traces of impurities. The impurities, however, can act as either catalysts or as inhibitors of oxidation.  The degradation of poly-a-esters was studied on poly(isopropylidine carboxylate) [518] over a range of temperatures, from 200 to 800(cid:1)C. Among the decomposition products were found tetramethyl glacolide, acetone carbon monoxide, and to a lesser extent methacrylic acid. The primary decomposition product appears to be tetramethylene glacolide that becomes an intermediate upon further pyrolysis:  O  O  O  O  O  O  O  O  O  O  O  O  +  O  \u2206  also:  O  O  \u2206  O  O  O  O  O  O  +  CO +  Decomposition of polycarbonates was studied on poly[2,20-propane-bis-(4-phenyl) carbonate] [519]. It was concluded that a rearrangement mechanism is the main intermediate material in subsequent formation of carbon dioxide and volatile phenolic compounds [519]:  O  OH  O  O  O  O  \u2206  O  O  +  H2O  \f656  9 Organic Reactions of Polymers  O  O  2  OH  O  O  O  O  + HO  OH  9.9.3 Thermal Degradation of Polyamides  The thermal degradation of polyamides starts with free-radical cleavage of nitrogen\u2013carbon bonds [520]. Degradation of nylon 6 can be illustrated as follows:  When nylon 6 is heated for 100 h at 305(cid:1)C, half of the nitrogen escapes from the polymer and a small amount of carbon dioxide forms [457]. This was postulated by Kamerbeek et al. as being the result of reactions of two terminal amine groups [579]:  O  O  N  H  O  NH2  6  +  H2N  6  N  H  O  N  H  6  N  H  6  N  H  +  NH3  \f9.9 Thermal Degradation of Common Step-Growth Polymers  657  In decomposition of nylon 6,6, there is the additional tendency for ring closure by adipic acid [509]:  H  N  O  4  OH  O  \u2206  H  N  O  + \u0397  \u039f  2  NH2 +  + CO2  O  O  H  N  O  + H2N  O  The cyclization reaction can also occur as follows [509]  H  N  \u2206  4  O  O  H  N  H  N  or, perhaps, as a bimolecular reaction [509]:  2  O  O  H  N  +  + CO2  O  N  O  At higher temperatures, the carbamoyl ketone might convert to the Schiff base by a monomolecu-  lar process [509]:  The route to the Schiff base may also be through elimination of an isocyanate [509]:  CN  H O  O  +  CO2  N  N  CN  H O  O  +  CO  N  Rather than thermal degradation of nylon 6, it is possible to depolymerize this polyamide. Kamimura  and Yamamoto reported that it is possible to depolymerize this nylon back to caprolactam [510]:  \f658  9 Organic Reactions of Polymers  O  NH  O  n  N  H  Ionic liquid catalyst 300 oC   The best yield of caprolactam was 86% obtained with N-methyl, N-propyl piperidinium bis  (tri\ufb02uoromethyl-sufonyl)imide as the solvent and N,N-dimethylpyridine as the catalyst.  In the past, it was believed that at high temperatures nylons degrade at a faster rate at elevated  humidity. This assumption, however, was shown to be erroneous by Bernstein et al. [457].  9.9.4 Thermal Degradation of Epoxy Resins  The thermal degradations of Bisphenol A-based epoxy resins cross-linked with diaminodiphe- nylmethane or with phthalic anhydride were studied with the aid of pyrolysis and radiochemical gas chromatography technique [511]. The products of degradation depend upon the temperature. At 400(cid:1)C, the amine cross-linked resins yield hydrogen, methane, and water. The resins cross-linked with phthalic anhydride yield hydrogen, methane, carbon dioxide, and water. The number of degradation products increases with temperature. It was concluded that the most important nonscission reactions in these resins are competing with dehydration and dehydrogenation reactions [511]:  OH  R  R  +  H2O  or  A nonscission reaction that yields methane is:  O  + H2  R  R  +  H2O  The scission reactions can take place at various weak spots. The breakdown of bisphenol A  segments produces phenol [511]:  \f9.9 Thermal Degradation of Common Step-Growth Polymers  659  O  [511]:  \u2206  O  OH + othre fragments  The main differences that were observed between amine-cured and anhydride-cured resins are  1. The amine cross-linked resin generated more water and hydrogen, because they contained more  \u2013CH2\u2013CHOH\u2013CH2\u2013 groups.  large quantities  2. Scissions of anhydride-reacted resins tend to regenerate the anhydride and release CO and CO2 in  3. The aliphatic segments of the amine cross-linked resins yield more acetaldehyde than acetone. The reverse is true of the anhydride-cured resins. This is thought to be due to preferential rupture of carbon\u2013nitrogen bonds [511]:  O  N  2H  O  O  O  O  +  NH  O  2H  +  H  O  The anhydride-cured compositions may tend to break up symmetrically instead:  O  O  O  OH  +  + HO  O  O  9.9.5 Thermal Degradation of Polyimides, Polyoxidiazoles,  and Polyquinoxalines  The technique mentioned in the previous section of pyrolysis and radiochemical gas chromatogra- phy was also applied in a study to thermal degradation of aromatic polyimides [512]. Aromatic polyimides are more stable thermally than previously discussed polymers and require higher temperature for decomposition. Based on the experimental results, the following mechanism was proposed [512]. Initially, hydrogen radicals form. They come from various places of the polymer backbone during the pyrolytic decomposition. Also, decomposition of amic acid may yield water (see Chap. 6).  \f660  9 Organic Reactions of Polymers  X  H2O  COOH  COOH  + H2NX  X  + CO  N  X  N  O  O  H  O  N  H  H  + CO  H2N  CN +  H2N  X  + CO  +  H2N  X  CN  or  Another study of thermal degradation of aromatic polyimides led to similar conclusions [513]. At lower temperatures, the degradation of polyimides proceeds by a hydrolytic mechanism that is greatly in\ufb02uenced by presence of uncyclized units. At higher temperatures, the degradation is mainly by decarbonylation of the imide ring and breaking down of the polymer chain through \u201cweak\u201d bonds. The thermal degradation of polyoxidiazoles was shown to proceed mainly through the heterocyclic  rings that are apparently the weak spots [514, 515]:  O  O  O2 + CO2 +  N N  N N  N2 +  H2N  NH2  NC  O  N  H  CN  O  N  H  The process by which aromatic polyquinoxalines decompose is random. At 500\u2013600(cid:1)C, it involves  the opening of the heterocyclic ring with loss of fragment [516]:  N  N  N  N  \u2206  +  At still higher temperatures, between 640 and 690(cid:1)C dehydrogenation of nitrogen residues takes place.  + C20H10N3 + HCN + (CN)2  \f9.9 Thermal Degradation of Common Step-Growth Polymers  661  9.9.6 Thermal Degradation of Aromatic Polysulfones  In aromatic polysulfones, the weakest link was found to be the carbon\u2013sulfur bond [517]. These polymers are processed at about 300(cid:1)C. At that temperature, the thermodegradative processes as well as thermo-oxidative ones can occur. The rupture of the C\u2013S bonds produces molecules of SO2 and fragments of the polymer molecules with terminal phenyl radicals [517]:  \u2206  +  SO2 +  The phenyl radicals then abstract hydrogens from the methyl groups that are present when the  polysulfone is prepared from bisphenol A:  O  S  O  +  CH2  +  9.9.7 Thermal Degradation of Polyethers  The aromatic polyethers are subject to rupture at the ether link at around 300(cid:1)C [518]. Products from such ruptures are somewhat similar to those obtainable from decomposition of the polysulfones, shown above.  The thermal degradation of polyoxymethylene was found to be initiated at the chain ends. There  appear to be three possible sites for initiation of homolytic bond cleavages [519]:  9.9.8 Thermal Degradation of Cellulosic Materials  The degradation of cellulose triacetate in vacuum was analyzed with the aid of chromatography, mass spectrometry, infra-red, and NMR spectroscopy [517]. The mechanism of degradation was proposed by Scotney to consist primarily of deacetylation in the polymer chain and scission of the chain at the 1,4 glycosidic linkage between the pyranose rings [517]. The type of products that are formed depends upon the degradation temperature. At temperatures above 250(cid:1)C but below 350(cid:1)C, unstable intermediates form. Continued heating results in loss of carbon monoxide, carbon dioxide, and acetic acid, and eventually end in formation of tar. Heating above 350(cid:1)C causes condensation of radical intermediates, cross-linked aromatic, and hydroaromatic ring systems. This can be illustrated as follows:  \f662  9 Organic Reactions of Polymers  OAc  OAc  O  O  O  CH2OAc  CH2OAc  O  O  OAc  OAc  OAc  OAc  O  O  CH2OAc  CH2OAc  O  O  OAc  OAc  > 250 oC  HOAc  CH2OAc O  O  O  O  OAc  O  O  CH2OAc  O  O  OAc  glycosidic scission  > 250 oC  CH2OAc  O  O  O  +  O  OAc  tar  CH2OAc  O  OOAc  O  OAc  O  O  The mechanism of thermal degradation of cellulose appears to include two reactions. The \ufb01rst reaction consists of dehydration and the second one of scission of C\u2013O bonds in the chains between the rings or within the rings [457]. This can give rise to levoglucosan [457]:  CH2OH OH  O  O  OH  O  OH  CH2OH  O  OH  O  O  OH  OH  OH  O  +  O  OH  O  OH  CH2OH  O  9.9.9 Hydrolytic Degradation of Polymers at Elevated Temperatures  Hydrolytic degradation is only signi\ufb01cant in polymers with chain links that can react with water, such as polyesters. A recent study reports on depolymerization of poly(ethylene terephthalate) during processing, if the material is not dried thoroughly, prior to melting [530]. The hydrolytic depolymeri- zation of poly(ethylene terephthalate) was carried out in a stirred batch reactor at 235, 250, and 265(cid:1)C above the polymer melting point and under autogenous pressure. The solid products were mainly composed of terephthalic acid. The liquid products were mainly composed of ethylene glycol and a small amount of its dimer. Moreover, an autocatalytic mechanism was detected. That indicates that  \f9.9 Thermal Degradation of Common Step-Growth Polymers  663  some of the hydrolytic depolymerization of PET is catalyzed by the carboxylic acid groups produced during the reaction. The dependence of the rate constant on the reaction temperature was correlated by the Arrhenius equation [530].  9.9.10 Oxidative Degradation of Polymers  This section deals not only with oxidative reactions of polymers at room temperature, but also with thermo-oxidative degradation at elevated temperatures. Although this type of degradation resembles photo-oxidative degradation, for the purpose of maintaining clarity, the latter is discussed separately in the next section.  The simplest oxidative reactions occur in hydrocarbon polymers. This free-radical process gener- ally follows the same path as the oxidation of low molecular weight compounds. The difference, however, is in the propagation of the reaction. In oxidation of low-molecular weight hydrocarbons, each step of chain propagation results in transfer of active center from on molecule to another. In polymers, however, the probability of such a transfer is low. Instead, the oxidation propagates along the polymer backbone [520].  9.9.11 Oxidation of Chain-Growth Polymers  Polymers that lack double bonds, like polyethylene, can be considered high molecular weight paraf\ufb01n. They are slow to oxidize in the absence of UV light, much like the low molecular weight hydrocarbons. On the other hand, polymeric materials with double bonds oxidize rapidly. Neverthe- less, polymers like polyethylene may oxidize rapidly as well when contaminated with metallic ions because such ions catalyze the decomposition of peroxides.  The chemical structure of the polyole\ufb01ns determines their susceptibility to oxidative degradation. Linear polyethylene, in the absence of additives, is more resistant to oxidation that polypropylene that oxidizes rather readily due to the presence of labile tertiary hydrogens. It was demonstrated, for instance, that the molecular weigh of polypropylene sheets in a 138(cid:1)C oven can drop from 250,000 to approximately 10,000 in 3 h [522]. The process of oxidation was shown to take place according to the following scheme [522]:  O2  O2  O O  propagation  termination  OOH  O  OO  \f664  9 Organic Reactions of Polymers  +  CH2  O2  OO  O  O2  O  O  OOH  O  +  O  Further oxidative degradation of fragments leads to formation of a carboxylic acid, an ester, and a g-lactone [522]. It was also found that the main oxidation products of polyethylene are an acid and a ketone. On the other hand, polypropylene yields upon oxidation approximately equal quantities of an acid, a ketone, an aldehyde, an ester, and a g-lactone [522].  In order for a polymer molecule to be attacked by oxygen, it must come in contact with it. This means that oxygen must be able to permeate into the material. Otherwise, all the oxidation will occur only at the surface. It was shown that oxidation occurs more readily in amorphous regions of the polymers where permeation of oxygen is not hindered by the chains being packed tightly together in the crystallites. That is only true, of course, at temperatures below Tm of the polymer.  Among the chain-growth polymer, oxidation of polystyrene was investigated thoroughly. It was found that the rate of oxygen absorption and the number of chain scissions remain constant up to a high degree of reaction. There is no evidence of cross-linking under these circumstances [523]. During the degradation process, carbonyl groups accumulate in the polymer [524]. Among the degradation products were identi\ufb01ed benzaldehyde [525] and a number of ketones [526].  The primary oxidation and chain scission process in polystyrene at room temperature is as  follows [527]:  O  O  O  O  HOO  +  the reaction can also proceed in this manner:  \f9.9 Thermal Degradation of Common Step-Growth Polymers  665  O  O  O  OH  O  O  OO  +  Continuation of the process reduces the polymer to small fragments that include benzaldehyde and  methyl phenyl ketone [527].  When solid polystyrene is subjected to an ozone attack, carbonyl, peroxide, and carboxylic acid groups form on the surface of the polymer [528]. The reaction rate is proportional to the concentration of the ozone and the surface of the sample. As a result of the ozone action, intramolecular cross- linking takes place. The reaction mechanism of the ozone attack on polystyrene can be shown as follows [528]:  OO  O3  +  HO  OOH  O  O3  O  +  O  O  +  \f666  9 Organic Reactions of Polymers  In poly(vinyl toluene), the initial oxidation steps consist of formations of radicals at the tertiary carbon atoms as they do in polystyrene. The radicals subsequently form peroxides that decompose into ketones and aldehydes.  9.9.12 Oxidation of Step-Growth Polymers  Oxidation of step-growth polymers follows the paths that are similar to oxidation reactions of organic molecules. Thus, oxidation of poly(ethylene terephthalate) was shown to proceed as follows [529]:  Path1  O  O  O  O 2  O  OOH  O  O  O  + RH  + R  O2  O  O  O  O  O  O  OH  O  O  O  O  O  OH +  O  O  Path2  O  O  O  O  2  O  O2  O  O  O  +  O  OH  + R  O  O  + RH  O  O  During thermal oxidation of polyamides, the N-vicinal methylene group is the preferred side of attack [531]. The reactivity depends, apparently, on the conformation of the amide group because an interaction takes place between the p-electronic system of the carbonamide group and its C\u2013H bonds. In polycaprolactam, there exists a statistical distribution of both gauche and trans-conformations. The N-vicinal methylene groups in the trans-conformations to the amide groups are much more reactive than gauche [531].  \f9.9 Thermal Degradation of Common Step-Growth Polymers  667  When the oxidation of a polyamide occurs through an attack by NO2 or ozone, then the amide  groups themselves are subject to the attack [532]:  O  O  N  H  N  H  + NO2  + O3  + HNO2  O  O  N  N  O O  OH  O  N  O  + HO2  This appears to take place with hydrogen-bonded amide groups as well. The reaction, however, is inhibited by benzaldehyde or by benzoic acid. When the degradation does take place, it occurs at random [532].  Thermo-oxidative degradation of polyoxyglycols is reported to occur typically by a free-radical mechanism with the formation of hydroperoxides. The decomposition of the peroxides leads to formation of acids and carbonyl compounds [533]. A study of thermal oxidation of oligomers (molecular weight approximately 1,900) of polyoxypropylene glycols showed that at 70\u2013120(cid:1)C the end hydroxyl groups are not responsible for degradation and that chain ruptures occur through decomposition of the hydroperoxides [534]: Two types of cleavage are possible. One can take place through the carbon to carbon single bonds as follows:  O  OH  O  O  O  O  O  O  +  OH  O  O  +  H2C  O  O  O  O  O  O  O  O  O  O  O  The other type of cleavage can occur through the oxygen\u2013carbon bonds:  Both long and short molecular chains undergo degradation in an identical manner. The secondary radicals that form as a result of the decomposition of the alkoxy radical accelerate the oxidation process. It transforms into a chain process with an accompanying formation of various compounds. The products are alcohols, aldehydes, and ketones. The aldehydes are easily oxidized into peracids that degrade further into radicals.  \f668  9 Organic Reactions of Polymers  Thermal\u2013oxidative degradation of polysulfones was studied at 280(cid:1)C [535]. The oxidation is a  radical chain reaction with the initiation consisting of hydrogen abstraction from a methyl group:  O  S  O  + O2  CH2  O  S  O  + HOO  The process then continues with formation of alkyl peroxide radicals, isomerization, breakdown,  and formation of oxygen-containing compounds like aldehydes, and ketones.  In the oxidative pyrolysis of poly-p-xylene, the oxygen attacks methylene groups \ufb01rst to form  hydroperoxides [536]. This is followed by chain cleavage:  OH  O O  O2  H2C  O  +  OH  +  CO  -H  O  O2  O  OO + H  O  OOH  + CO2 + H2O  9.9.13 Photo-Degradation of Macromolecules  The quantum energies associated with sunlight in the violet and near ultraviolet portions of the spectrum are of the magnitude suf\ufb01cient to rupture chemical bonds present in most polymers [537]. The mechanism of photo-degradation, however, is more complex than would be visualized by the simple bond rupture, because photo-absorptions are complicated by various factors, including crystallinity that causes scattering of light. In addition, it was demonstrated that little light is absorbed above the wavelength of 2,800 A\u02da . Yet, this wavelength represents the lower limit of sunlight reaching the earth. On the other hand, presence of impurities that can act as photosensitizes can markedly accelerate the degradation process.  Polymers that are in current commercial use on a large scale fall roughly into three categories,  depending upon their ability to withstand photo-degradation [538]:  1. Polymers that are resistant to sunlight attacks outdoors, like polyethylene and poly(methyl  methacrylate).  2. Moderately stable polymers, like poly(ethylene terephthalate) and polycarbonate. 3. Polymers that are unstable in sunlight and require ultraviolet light stabilizer, like poly(vinyl  chloride), polypropylene, nylons, rubbers, and cellulose.  \f9.9 Thermal Degradation of Common Step-Growth Polymers  669  In addition to structural instability of some polymer molecules in the ultraviolet light, degradation may also be accelerated by chromophores that can form from oxidation during preparation or processing. These compounds can act as excited donors and transfer the energy to the polymers that may act as acceptors. An intramolecular energy transfer may, actually, occur within the same polymer molecule. This can take place between an excited chromophore that is present in one segment of the chain and an acceptor at another segment. Also, chromophores, like carbonyl groups, can undergo Norrish Type I or a Norrish Type II reaction.  Several studies were carried out on photolysis of polyethylene [539, 540]. The primary process of photo-degradation, however, is still being elucidated. Direct irradiation of pure low-density polyeth- ylene with ultraviolet light from a mercury lamp results in formation of free-radicals that were \u2022 and ~CH2\u2013CH\u2022\u2013CH2~ [539, 540]. identi\ufb01ed by ESR. They are alkyl radicals of the type: ~CH2\u2013CH2 The true absorption bands of polyethylene, however, are located at wavelengths shorter than 200 nm. It is dif\ufb01cult, therefore, to accept that the radiation from the lamp caused chain scissions, because the output of the lamp is much longer in wavelength. It is suspected, therefore, that the degradation is a result of photo-oxidation. This is discussed in the next section.  A similar photo-degradation process is believed to take place in polypropylene [541]. The formation of free-radicals is ascribed to presence of oxidized molecules that form during processing. The oxidation products are carbonyl compounds and hydroperoxides [542]. The photolysis of the carbonyl derivatives is as follows [541]:  O  h\u03bd  CH2  + CO +  CH2  And the photolysis of chains carrying hydroperoxide group can be shown in this manner [541]:  h\u03bd  COOH  h\u03bd  O  +  OH  Photo-degradation of 1,2-polybutadiene was studied on a \ufb01lm [543]. Among the degradation products were found hydrogen, compounds with methyl groups, vinyl groups, and cross-linked material. The following mechanism of photo-initiation of the degradation reaction was proposed [543]:  CH2 +  O  h\u03bd  210 nm  +  + CH3  + H  CH2  +  \f670  9 Organic Reactions of Polymers  The mechanism of photo-degradation of poly(p-methylstyrene) was  studied by several investigators [544\u2013547]. A gas evolution was observed during the irradiation with ultraviolet light. This gas contains hydrogen as its major portion and methane, ethane as the minor portions. There are also traces of styrene, p-methylstyrene, and toluene [101]. The gas evolution is accompanied by cross-linking. The start of the process is pictured as follows [547]:  h\u03bd  CH2  +  CH2  +  +  +  CH2  The products  react  to further yield hydrogen, cross-linked material, monomer, and  cyclohexadiene.  Photolysis of poly(p-isopropyl styrene) with ultraviolet light of 254 nm in vacuum at 10(cid:3)6 mbar and room temperature yields hydrogen as the main product and a small quantity of methane, ethane, and a trace of propane [548].  Poly(methyl methacrylate) depolymerizes at elevated temperature under the in\ufb02uence of ultravio- let light of 259.7 nm [549]. Irradiation of polyacrylonitrile, however, leads to chain scission at the acrylonitrile units. The difference between thermal and ultraviolet light degradation of polyacryloni- trile is principally in the different sites of initiation and the fact that the reaction occurs at 160(cid:1)C in the presence of light and at 280(cid:1)C in the darkness [550].  When a copolymer of methyl methacrylate and n-butyl acrylate is irradiated in vacuum at elevated temperature, like 165(cid:1)C with light of 253.7 nm, the gaseous products are minor [551]. These are hydrogen, carbon monoxide, and methane. The liquid products are predominantly methyl methacry- late, n-butyl acrylate, n-butyl alcohol, and n-butyraldehyde. The degradation is explained by Grassie and coworkers [551] in terms of a radical process that is initiated by scission of pendant acrylate units. The propagation is actually a combination of depropagation of the chains and intra- and intermolec- ular chain transfer process. The relative importance of each phase of depropagation reaction depends upon the composition of the copolymer [551].  Poly(vinyl acetate) was shown to undergo simultaneous cross-linking and chain scission when irradiated in vacuum with ultraviolet light [552]. The following mechanism was proposed as the route to chain cleavage [552]:  O  +  *  O  O  O  O  +  OH  O  O  O  O  OH  O  \f9.9 Thermal Degradation of Common Step-Growth Polymers  671  Also, intramolecular hydrogen abstraction is assumed to occur through a seven-membered ring  transition state. This can provide a route to chain scission:  OAc  O  H  O  O  O  H  O  O  +  O  O  In subsequent studies of photo-degradation of poly(vinyl acetate) and poly(vinyl propionate) in vacuum, it was found that acids, aldehydes, and carbon dioxide were the principal products [553]. Two mechanisms, one involving hydrogen abstractions, were postulated. One of them takes place by abstraction by acyl radicals formed through Norrish Type I cleavages and the other by intramolecular hydrogen abstraction by excited carbonyl groups followed by fragmentation [553]:  h\u03bd  h\u03bd  O  O  R  O  O  R  \u2217  H  O  O  R  O  O  *  R  O  +  R  OH  R  O  +  O  OH  A second, perhaps more viable mechanism, was pictured for the production of aldehydes involving  hydrogen abstraction as follows [553]:  h\u03bd  O  O  R  R  O  O  O  O  H  O  R  O  R  O  O  O  R  O  R  O  +  *  O  O  O  \f672  9 Organic Reactions of Polymers  The main chain scissions are envisioned as involving fragmentation of the polymer alkoxy radicals  that form [553]:  O  O  R  O  O  O  R  + CH2  O  O  O  R  +  O  O  R  When cast poly(vinyl chloride) \ufb01lms are irradiated by ultraviolet light at various intensities and temperatures under a nitrogen atmosphere, dehydrochlorination reaction takes place [554]. This reaction occurs in two parts. During the \ufb01rst hour, the reaction is dependent on the intensity of light and the temperature, but after that it becomes independent of these two parameters.  When poly(vinyl chloride) \ufb01lms are irradiated in the presence of benzophenone, the initiation is a result of hydrogen abstraction from the polymer by the excited triplet of the aromatic ketone [555]: This is followed by degradation that takes place by a chain mechanism:  *  O  +  T1  2  Cl  OH  +  Cl  +  Cl  2  Cl  In the process, the chlorine radicals abstract hydrogens and form HCl. The quantum yield of hydrogen chloride from this reaction is FHCl \u00bc 0.11 [556]. This indicates that only 1 in every 100 photons that are absorbed causes the dehydrochlorination and is followed by formation of polyenes. It led to the conclusion that a photochemical process must take place between the polyene sequences and HCl [556, 557].  When poly(phenyl vinyl ketone) is irradiated by ultraviolet light of 365 nm, it degrades and exhibits a loss of molecular weight [558]. No benzaldehyde was found among the products. That excludes a Norrish Type I reaction and indicates that the polymer cleaves by a Norrish Type II mechanism [558].  Day and Wiles have pictured the primary steps of photochemical decomposition of poly (ethylene  terephthalate) as follows [559]:  \f9.9 Thermal Degradation of Common Step-Growth Polymers  673  O  O  h\u03bd  O  O  O  O  +  O  O  O  O  O  O  O  +  O  O  +  O  CH2  The mechanism of formation of carboxylic acid groups at the terminal ends of the degradation  products was explained by a Norrish Type II reaction [559]:  O  O  \u2217  In addition to the above, photo-Fries rearrangements occur in various aromatic polyester \ufb01lms upon ultraviolet light irradiation [560, 561]. Also, photo-Fries rearrangements are believed to occur in polycarbonate resins as well [562]. This can be illustrated as follows:  O  O  h\u03bd  O  O  OH  O  +  O  O  O  O  H  O  O  h\u03bd  O  O  +  O  O  O  O  \f674  9 Organic Reactions of Polymers  The same is true of aromatic polyamides where photo-Fries rearrangements are done according to  the following mechanism [563]:  O  \u2217  h\u03bd  N  H  O  N  H  H  N  O  N  H  O  O  N  H  O  +  N  H  O  N  H  NH2  O  H  N  O  Photolytic decomposition of polycarbonate \ufb01lms was shown to produce products that are also consistent with the photo-Fries reaction. These are salicylic acid and bisphenol type species [580]. This is in agreement with earlier studies that showed that a variety of processes, including rearrangements (photo-Fries) and photo-oxidation, can occur when bisphenol A-based polycarbonate is photolyzed [581, 582].  9.9.14 Photo-Oxidative Degradations of Polymers  Singlet oxygen, the lowest excited state of molecular oxygen, 1Dg O2, is known to cause rapid degradation of polymers. Singlet oxygen forms by several processes, including one of two mechanisms: (1) through photosensitization by some impurity; (2) through energy transfer from an excited
