Repository: JonathanOnorato/ChemLP

# ChemLP
A Chemistry Natural Language Processing Tool

File: Bowman/textbook_files/Principles_of_Polymer_Chemistry_by_Ravve.json (part 41 of 49)
triplet state of a chromophore.  Polyole\ufb01ns that are unprotected from weathering react very readily with oxygen in the presence of sunlight even at room temperature. This leads to loss of molecular weight and often embrittlement. The mechanism of photo-oxidation of polyethylene was demonstrated to involve carbonyl groups that developed in the polymer via oxidation during processing [564, 565]. These carbonyl groups act as chromophores and their triplet states (n ! p*) are quenched by molecular oxygen in the ground triplet state. Electronically excited singlet oxygen molecules form as a result [564].  >C \u00bc O3\u00f0n ! p(cid:8)\u00de \u00fe O2\u00f03Sg  (cid:3)\u00de ! C \u00bc O(S0\u00de\u00fe1O2  The Norrish Type II reaction then takes place with a cleavage of carbon to carbon bonds, formation  of ole\ufb01ns and, subsequently, formation of hydroperoxides:  \f9.9 Thermal Degradation of Common Step-Growth Polymers  675  O  h\u03bd  O H  O  +  O  OH  The hydroperoxides apparently have no photo inductive effect on the overall oxidation of  polyethylene [566]. Photolysis of hydroperoxides, however, initiates new vinylidine oxidation.  It was shown that the kinetics of photo-oxidation of polyethylene is characterized by the superpo- sition of two phenomena. The \ufb01rst corresponds to an exponential increase in the concentration of the carbonyl groups with time and is observed when the kinetics are controlled by the diffusion of oxygen. The second one is not controlled by diffusion, but corresponds to a linear increase of the carbonyl concentration with time and takes place in degraded samples. This is explained in terms of chain rupture in the amorphous regions of the polymer, allowing free access of oxygen [567].  Commercial polypropylene can photo-degrade rapidly. This is due to a presence of chromophore groups that form during polymerization. In addition, chromophores may also form through oxidation by singlet oxygen during extrusion in air. At temperatures of 250\u2013300(cid:1)C, light of 300 nm will initiate oxidation by atmospheric oxygen [568]. The hydroperoxide groups that form are not stable and decompose to alkoxy radicals to form ketones on the backbones and at the ends of the chains. These ketones in turn undergo Norrish Type I and Type II reactions when irradiated with ultraviolet light [568]:  O  h\u03bd  90 oC  10%  O  CH2  +  +  +  OH  acetone  \f676  9 Organic Reactions of Polymers  Photo-oxidation of poly(vinyl chloride) appears to be greatly enhanced by imperfections in the polymer structure that form during polymerization and processing. Formation of peroxide and carbonyl groups is very dif\ufb01cult to prevent. The initiation of photo-oxidation probably results from the free-radical that forms as these groups decompose upon irradiation [568]. In addition, double bonds that form from loss of HCl will sensitize formation of free radicals. These radicals are further oxidized and also promote cross-linking that results in gels.  Photo-oxidation of cis-polybutadiene was also shown to involve singlet oxygen [570]. Attacks by singlet oxygen on double bonds with formation of allylic hydroperoxides and shifts of these double bonds according to the ene reaction were con\ufb01rmed by several other studies [571]. On the other hand, a study of model compounds for photo-oxidation of polyisoprene failed to show formation of endo peroxides by 1,4-cycloaddition [572].  Aromatic polyurethanes exhibit a strong tendency to yellow in sunlight. This may be accounted for by two mechanisms based on formation of different photoproducts. The \ufb01rst one was found to be a photo-Fries reaction caused by a short wave length light [572]. The second one, caused by longer wave length light, is formation of quinonoid structures [573]:  O  O  N  H  O  O  N  H  O  O  N  O  R  O  N  H  +  h\u03bd/O2  O  R  N  O  O  R  N  O  Photo-oxidation of Nylon 6 was also investigated [574] The subject of photo-oxidation of silicones is seldom raised because these polymers are known for their stability to oxidation. Nevertheless, an investigation of photo-oxidative degradation of these materials showed that these materials can be affected by combined attacks of oxygen and ultraviolet irradiation [585]. The groups that are affected are the functional groups that are more fragile than the backbones. Thus, the silicon hydride group was found to be readily photo-oxidized, perhaps due to its low bond energy. The reaction can be illustrated as follows [585]:  Si H  Si  O2  Si OO  SiH  Si OOH  The main process that occurs in silicones that contain vinyl groups is photo-scission. Also, the vinyl groups are photo-oxidized into silanols, carboxylic acids, and esters. Part of the silanols are condensed into high molecular weight silicones [585].  \fReview Questions  677  9.9.15 Degradation of Polymeric Materials by Ionizing Radiation  Ionizing radiation is not absorbed selectively like the ultraviolet. Instead, the absorption of gamma rays is a function of electron density in the path of the radiation. After a random ray strikes an atom, however, and energy transfer occurs, free-radicals may form and subsequent reactions, like oxidation and chain reactions, may proceed in the same manner as after UV light irradiation. In addition to creating free-radicals, ionizing radiation also gives rise to ions, electrons, and excited molecules in the medium. This is followed by reactions, like, chain scission, formation of unsaturation, and cross- linking that is accompanied by formation of volatile products.  Due to the high energy of ionizing radiation, if the irradiation dose is suf\ufb01ciently high, all polymers will degrade to form low molecular weight fragments. The difference is in the rates of degradation and in the amounts of cross-linking.  Among vinyl polymers, those that tend to unzip and yield large quantities of monomers in thermal degradation are also likely to loose molecular weight rapidly upon irradiation. On the other hand, those vinyl polymers that yield low quantities of monomers during pyrolysis tend to cross-link instead. Also, it was observed that polymeric materials that exhibit high heats of polymerization during their formation tend to cross-link, while those that do not tend to degrade [575].  It was reported back in 1952 that polyethylene could be cross-linked by irradiation in a controlled manner [577]. The reaction is accompanied by evolution of considerable quantities of volatile gases that consist mainly of hydrogen. The portion of hydrogen that is released, however, is lower and the amount of volatile hydrocarbons is greater from polyethylene that is branched [578]. There appears to be an inverse relationship between the amount of branching and the quantity of hydrogen gas that is released [578].  Polypropylene was reported to cross-link under irradiation [579]. At the same time, there is a large evolution of gas. If the irradiation is carried out in air, there is marked degradation even at fairly low doses. When polyisobutylene is irradiated, the molecular weight decreases rapidly until a viscous, low molecular weight liquid remains. At the same time, a mixture of hydrogen and methane (95% of total gas) is released [582].  Generally, aromatic structures are more stable to ionizing radiation than are the aliphatic ones. Accordingly, polystyrene is more resistant than polyethylene [575]. In addition, cross-linking predominates over chain scission.  The radiolysis of poly(methyl methacrylate) results in a rapid loss of molecular weight. This degradation increases with the intensity of the radiation [579]. The volatile products that form are hydrogen, carbon dioxide, carbon monoxide, methane, propane, and methyl methacrylate monomer. This varies with the temperature and the type of ionizing radiation that the polymer is exposed to.  Polytetra\ufb02uoroethylene is extremely sensitive to radiation and exhibits marked damage to its mechanical properties. It was shown that \ufb02uoride ions evolve from the polymer not only during irradiation, but also for long periods afterward [134]. The molecular weight of the polymer drops steadily with each dose. Many double bonds form in the polymer [580].  Review Questions  Section 9.1  1. What are the necessary conditions for a fair comparison of the reactivity of functional groups on  macromolecules with those on small molecules.  2. When is unequal reactivity observed between large and small molecules?  \f678  9 Organic Reactions of Polymers  3. Discuss the effect of diffusion-controlled reactions on reactivity of macromolecules. 4. Discuss how paired group and neighboring group effects in\ufb02uence random irreversible reactions. 5. Discuss reactions that favor large molecules.  Section 9.2  1. Explain, showing chemical equations, how hydrochlorination of natural  rubber  is often  accompanied by cyclization.  2. Discuss chlorination of natural rubber. How can natural rubber and polybutadiene be brominated? 3. Discuss with the aid of chemical equations hydrogenation of 1,4-polybutadiene. 4. How can polyisoprene and polybutadiene be modi\ufb01ed by additions of carbenes? Explain and  discuss, showing the structures of the starting materials and the products.  5. Illustrate the Prins reactions of rubber with formaldehyde and with glyoxal. How can this reaction  be carried out in the solid phase?  6. Discuss polar additions to unsaturated polymers. Give examples Include the ene reaction. 7. How can the Ritter reactions be carried out on isoprenes? 8. How can the Diels-Alder reactions are carried out with unsaturated polymers. Use chemical  9. Explain how polybutadiene and isoprene can be epoxidized, giving reagents and showing all  equations to illustrate.  by-products.  Section 9.3  light?  Section 9.4  1. Show how, and explain why, cis-polybutadiene rearranges to trans as a result of irradiation by gamma rays or ultraviolet light. Also, show what happens to polyisoprene when it is irradiated in the ultraviolet light.  2. Discuss with the aid of chemical equations the cyclization reactions of rubber. 3. How are polyacrylonitrile \ufb01bers converted to graphite-like \ufb01bers. Explain, showing all the steps in  thermal cyclization of polyacrylonitrile.  4. Discuss migration of double bonds in polymers. 5. How does poly(4,40-diphenylpropane isophthalate) rearrange upon irradiation with ultraviolet  6. Give examples of the Schmidt and Beckmann rearrangements.  1. Discuss with the help of chemical equations the \ufb02uorination reactions of polyethylene. 2. Discuss chlorination of polyethylene and polypropylene. 3. How is chlorosulfonation of polyethylene carried out industrially. Explain and write the chemical  equations for the reactions. How is the product used?  \fReview Questions  679  4. Discuss chlorination of poly(vinyl chloride). 5. Discuss chlorination of poly(vinylidine chloride) and poly(vinyl \ufb02uoride). 6. Describe the reactions of sodium azide with poly(vinyl chloride) and the subsequent reactions of  the azide group. Use chemical equations.  7. Describe reactions of poly(vinyl chloride) with sulfur compounds. 8. What are the products of reactions of poly(vinyl chloride) with aniline? Show and explain. 9. Explain how carbanionic centers can be formed on the backbones of poly(vinyl chloride)  molecules. Show what subsequent reactions can take place.  10. What happens when poly(vinyl chloride) is treated with organolithium compounds. Explain with  the help of chemical equations.  11. Discuss photo chlorination of polystyrene. 12. Discuss chloromethylation reactions of polystyrene and its copolymers, showing all chemical  13. Discuss various reactions of chloromethylated polystyrene with the help of chemical equations. 14. Show examples of the Friedel-Craft reactions of polystyrene and chloromethylated polystyrene. 15. Discuss sulfonation of polystyrene. 16. Discuss nitration of polystyrene, reduction of nitropolystyrene, and the subsequent diazotization  reactions.  reaction.  17. Discuss matalation of polystyrene and subsequent reactions. 18. Discuss reduction reactions of the polymers of methacrylic and acrylic esters with metal  hydrides. What solvents give optimum conditions?  19. Discuss nucleophilic substitution reactions of poly(methyl methacrylate); the Arndt-Eister reactions of poly(methacryloyl chloride) and the Curtius and Lossen rearrangements of poly (acryloyl chloride)  20. Show a Diels-Alder reaction of poly(furfuryl methacrylate) with maleic anhydride. 21. What are the industrial processes for preparation of poly(vinyl butyral)? Describe the process,  showing all chemical reactions.  22. How can the Schotten-Baumann esteri\ufb01cations of poly(vinyl alcohol) are carried out? Explain.  Section 9.5  1. Discuss the vulcanization reactions of rubbers. Show all the chemical reactions. 2. Discuss ionizing radiation cross-linking of polymers. 3. Show the reaction of photocross-linking of poly(vinyl cinnamate) and explain the mechanism. 4. Show the reactions of photocross-linking of polymers bearing azide groups. 5. Draw examples of polymers with pendant benzoin and furoin groups. 6. Explain the mechanism of photocross-linking by 2p + 2p type dimerization. Give examples. 7. Discuss typical ultraviolet light-curable coating compositions by free radical and by cationic  mechanisms.  8. Why are photoinitiators preferred to photosensitizers in UV-curable materials? 9. Discuss with the help of chemical equations the mechanism of photoreduction of aromatic ketone  photoinitiators hydrogen donors and by electron donors.  10. Discuss photoinitiators for photocross-linking by cationic mechanisms, showing all reactions and  products.  11. Discuss cross-linking reactions by electron beams.  \f9 Organic Reactions of Polymers  1. What is meant by microporous and macroreticular supports. 2. Discuss some applications of polymeric reagents. Show examples. 3. How are enzymes immobilized? Discuss, showing chemical reactions. 4. Discuss nonenzymatic catalysts.  1. What is the mechanism of free-radical graft copolymer formation by chain-transferring technique.  Explain by examples and discuss advantages and disadvantages.  2. Discuss free-radical grafting reactions to polymers with double bonds. Give examples and show  3. How can macromonomers be used to form graft copolymers? Give several examples. 4. How can polymerizations be initiated from the backbones of the polymers? Explain and give  5. Discuss photochemical preparation of graft copolymers. 6. How is high-energy radiation used to form graft copolymers? 7. Discuss formations of graft copolymers by ionic chain-growth and step-growth polymerizations.  1. Discuss advantages of block copolymers over polymer blends. 2. How can block copolyesters be formed? Explain with chemical equations. 3. How can block copolyamides be formed? Explain as in Question 2. 4. How can polyurethane-polyamide and polyamide-polyester block copolymers be formed? Explain  and show chemical reactions.  5. What are polyurethane ionomers? How are they prepared? 6. Describe the technique for preparation of block copolymers of poly(a-ole\ufb01ns). 7. How do block copolymers form in simultaneous free radical and ionic chain-growth polymerizations?  Explain and give examples.  8. Discuss formations of block copolymers by homogeneous ionic copolymerization. 9. How can block copolymers form by mechanochemical techniques?  680  Section 9.6  Section 9.7  reactions.  examples.  Section 9.8  Section 9.9  Section 9.10  1. What is meant by polymer degradation and what are the various causes?  1. What is the common technique for studying thermal degradation of polymers? 2. Explain the two thermal degradation processes in chain-growth polymers?  \fReview Questions  681  3. Describe the thermal degradation of polyole\ufb01ns. 4. Describe the thermal degradation of polybutadienes. 5. What is the thermal degradation process in polystyrene and polystyrene-like polymers? 6. How do the methacrylic and acrylic esters degrade thermally? 7. What happens when polyacrylonitrile is heated? Describe 8. Discuss the thermal degradation of poly(vinyl chloride) 9. Discuss the thermal degradation of \ufb02uorocarbon polymers  10. Discuss the thermal degradation of poly(vinyl acetate)  1. Can the step-growth polymers degrade in the same manner as the chain-growth polymers? 2. How do the polyoxides degrade thermally? 3. Discuss the thermal degradation of polyesters. 4. Discuss the thermal degradation of polyamides. 5. Discuss the thermal degradation of the epoxy resins 6. How do the polyimides and the polyquinoxalines degrade thermally? 7. Discuss the thermal degradation of polysulfones 8. How do cellulosic materials degrade thermally?  Section 9.11  Section 9.12  Section 9.13  Section 9.14  1. How does hydrolytic degradation of polymers take place?  1. Describe oxidative degradation in hydrocarbon polymers 2. Describe oxidative degradation of polystyrene 3. Describe oxidative degradation of poly(ethylene terephthalate) 4. How do the polyamides degrade oxidatively?  1. What is meant by photo-degradation of polymers? 2. Describe photolysis of polyethylene. 3. Describe photo-degradation of polybutadiene and poly(p-methylstyrene) 4. How does poly(methyl methacrylate) degrade at elevated temperature under the in\ufb02uence of  ultraviolet light?  5. Describe photo-degradation of poly(vinyl acetate) and poly(vinyl chloride) 6. What is the mechanism of photo-degradation of aromatic polyesters?  \f9 Organic Reactions of Polymers  1. What causes photo-oxidative degradation and how does it take place in polyole\ufb01ns? 2. How does commercial polypropylene degrade photo-oxidatively?  1. If you had to select polymeric materials for use near a nuclear reactor, what types of materials  would you select? Explain.  682  Section 9.15  Section 9.16  References  1. P.J. Flory, Principles of Polymer Chemistry, Cornell University Press, Ithaca, New York, 1953, Chapt.II. 2. T. Alfrey Jr., Chemical Reactions of Polymers, (E.M. Fetters,ed)., Wiley-Interscience, New York, 1964, Capt. IA. 3. D.T.L. Chen and H. Morawetz, Macromolecules, 9, 463 (1976) 4. S. Malkin and E. Fisher, J. Phys. Chem., 66, 2482 (1962) 5. H. Morawetz, J. Macromol. Sci.-Chem., A13, 311 (1979) 6. M. Kamachi, Makromol. Chem., Suppl., 14, 17 (1985) 7. A. Okamoto, Y. Shimanuki, I, Mita, Eur. Polym. J., 18, 545 (1982); ibid, 19, 341 (1983) 8. K.F. O\u2019Driscoll and H.K. Mahabadi, J. Polymer Sci., Chem. Ed., 11, 869 (1976) 9. S. Benson and A.M. North, J. Am. Chem. Soc., 84, 935 (1962) 10. M. Kamachi, Adv. Polym. Sci., 38, 56 (1981) 11. P.J. Flory, J. Am. Chem. Soc., 61, 1518 (1939); T.H.K. Barron and E.A. Boucher, Trans. Faraday Soc., 65 (12),  3301 (1969)  12. C.S. Marvel and C.L. Levesque, J. Am. Chem. Soc., 61, 3234 (1939) 13. H. Morawetz and P.E. Zimmerling, J. Phys. Chem., 58, 753 (1954) 14. H. Morawetz and E. Gaetjens, J. Polym. Sci., 32, 526 (1958) 15. P.E. Zimmerling, E.W. Westhead Jr., and H. Morawetz, Biochem. Biophys. Acta, 25, 376 (1957) 16. V.O. Cherkezyan and A.D. Litmanovich, Eur. Polym. J., 21, 623 (1985) 17. A.D. Litmanovich, Eur. Polym. J., 16, 269 (1980) 18. S. Sawant and H. Morawetz, Macromolecules, 17, 2427 (1984) 19. I. Sakurada, Off. J. IUPAC, 16 (2-3), 263 (1968) 20. D. Pini, R. Settambolo, A. Raffaelli, and P. Salvadori, Macromolecules, 20, 58 (1987) 21. E. Gaetjens and H. Morawetz, J. Am. Chem. Soc., 83, 1738 (1961) 22. N. Plate, Vysokomol. Soyed., A10 (12), 2650 (1968) 23. W.H. Daly, J. Macromol. Sci.-Chem., A22, 713 (1985) 24. A.R. Mathieson and J.V. McLaren, J. Polymer Sci., A,3, 2555 (1965) 25. J.C. Layte and M. Mandel, J. Polymer Sci., A,2, 1879 (1964) 26. F. Fleming and G.R. Marshal, Tetrahedron Lett., 2403 (1970) 27. A. Patchornik and M.A. Kraus, J. Am. Chem. Soc., 92, 7587 (1970) 28. E.Bondi, M. Fidkin, and A. Patchornik, Israel J. Chem., 6, 22 (1968) 29. O. Fuchs, Angew. Chem., Intern. Ed., 7 (5), 394 (1968) 30. M. Tsuda, Makromol. Chem., 72, 174 183 (1964) 31. D.M. Jones, Adv. Carbohydrate Chem., 19, 229 (1964) 32. E.M. Fetters, Crystalline Ole\ufb01n Polymers, Part II, (R.A. Raff and K.W. Doaks, eds.), Interscience, New York, 1964 33. S. Tazuke, Makromol. Chem., Suppl., 14, 145 (1985) 34. M.R. Gomez-Anton, J.G. Rodriguez, and I.F. Pierola, Macromolecules, 19, 2932 (1986) 35. A.D. Roberts, (ed.) Natural Rubber Science and Technology, Oxford University Press, New York, 1988 36. H. Staudinger and H. Staidinger, J. Prakt. Chem., 162, 148 (1943); Rubber Chem. Technology, 17, 15 (1944) 37. C.S. Ramakrishnan, D. Raghunath, and J.B. Ponde, Trans. Inst. Rubber Ind., 29, 190 (1953); ibid., 30, 129 (1954) 38. M. Troussier, Rubber Chem. Technol., 29, 302 (1956) 39. C.F. Broom\ufb01eld, J. Chem. Soc., 1944, 114; Rubber Chem. Technol., 17, 759 (1944)  \fReferences  683  40. C.S. Ramakrishnan, D. Raghunath, and J.B. Ponde, Trans. Instit. Rubber Ind., 30, 129 (1954); Rubber Chem.  Technol., 28, 598 (1955)  41. I.A.Tutorskii, L.V. Sokolova, and B.A. Dogadkin, Vysokomol. soyed., A13 (4), 952 (1971) 42. J. Royo, L. Gonzalez, L. Ibarra, and M. Barbero, Makromol. Chem., 168, 41 (1973) 43. G. Dall\u2019Asta, P. Meneghini, and U. Gennaro, Makromol. Chem, 154, 279 (1972) 44. G. Dall\u2019Asta, P. Meneghini, I.W. Bassi, and U. Gennaro, Makromol. Chem., 165, 83 (1973) 45. I.W. Bassi and R. Scordamaglia, Makromol Chem., 166, 283 (1973) 46. F. Stelzer, K. Hummel, C. Graimann, J. Hobisch, M.G. Martl, Makromol. Chem., 188, 1795 (1987) 47. K. Hummel, J. Mol. Cat., 28, 381 (1987); K. Hummel, Pure Appl. Chem., 54, 351 (1982) 48. Y.G. Garbachev, K.A. Garbatova, O.N. Belyatskaya, and V.E. Gul, Vysokomol. Soed., 7, 1645 (1965) 49. P.J. Canterino, Ind. Eng. Chem., 49, 712 (1957) 50. E. Ceausescu, R. Bordeianu, E. Buzdugan, I. Cerchez, P. Ghioca and R. Stancu, J. Macromol. Sci. - Chem.,  A22, 803 (1985)  51. M. Bruzzone and A. Carbonaro, J. Polymer Sci., Chem. Ed., 23, 139 (1985) 52. Y. Doi, A. Yano, K. Soga, and D.R. Bur\ufb01eld, Macromolecules, 19, 2409 (1986) 53. N.A. Mohammadi and G.L. Rempel, Macromolecules, 20, 2362 (1987) 54. H. Bradbury and M.C. Semale Perera, Brit. Polymer J., 18, 127 (1986); A. Konietzny and U. Bietham, Angew.  Makromol. Chem., 74, 61 (1978)  55. S. Siddiqui and R.E. Cais, Macromolecules, 19, 595 (1986) 56. S. Siddiqui and R.E. Cais, Macromolecules, 19, 998 (1986) 57. R.E.Cais and S. Siddiqui, Macromolecules, 20, 1004 (1987) 58. H. Stuger and R. West, Macromolecules, 18, 2349 (1985) 59. H.J. Prins, Chem. Weekblad, 17, 932 (1917); ibid., 16, 1510 (1919) 60. F. Kirchhoff, Chem. Ztg., 47, 513 (1923) 61. J. McGavack, U.S. Patent # 1,640,363 (Aug. 30, 1927) 62. D.F. Twiss and F.A. Jones, Brit. Patent # 348 303 (March 24, 1930) 63. D.F. Twiss and F.A. Jones, Brit. Patent # 523 734 (July 22, 1940) 64. G.H. Latham, U.S. Patent # 2,417,424 (March 18, 1947) 65. S. Hirano and R. Oda, J. Soc. Chem. Ind. (Japan), 47, 833 (1944); from Chem. Abstr., 42, 7982 (1948) 66. D.F. Twiss and F.A. Jones, U.S. Patent # 1,915,808 (June 27, 1933) 67. C. Harris, Ber., 37, 2708 (1904) 68. C. Pinazzi and R. Pautrat, Compt. Rend., 254, 1997 (1962); from Chem. Abstr., 56, 15647 (1962) 69. C. Pinazzi and R. Pautrat, Rev. Gen. Coutchuc, 39, 799 (1962) 70. C. Pinazzi, R. Pautrat, and R. Cheritat, Compt. rend., 256, 2390, 2607 (1963) 71. S.K. Lee. Am. Chem. Soc. Polymer Preprints, 8, 700 (1967) 72. Y. Minoura and H. Ikeda, J. Appl. Polymer Sci., 15, 2219 (1971) 73. G. Caraculacu and I. Zugravescu, J. Polymer Sci., Polymer Letters, 6, 451 (1968) 74. C.G. Gubelein, J. Macromol. Sci. - Chem., A5, 433 (1971) 75. K. Toda, Y. Numata, and T. Katsumura, J. Appl. Polymer Sci., 15, 2219 (1971) 76. K.W. Leong and G.B. Butler, J. Macromol. Sci. - Chem., A14,287 (1980); C,S,L. Baker and D. Bernard,  Am. Chem. Soc., Polymer Preprints, 26 (2), 29 (1985)  77. D.A. Bansleben and F. Jachimowicz, Am. Chem. Soc., Polymer Preprints, 26 (1), 106 (1985) 78. M. Anavi and A. Zilkha, Eu. Polymer J., 5, 21 (1969) 79. J.W. Mench and B. Fulkerson, Ind. and End. Chem., 7, 2 (1968) 80. J.P. Kennedy and R.A. Smith J. Polymer Sci., Chem. Ed., 18, 1523 (1980) 81. B. Ivan, J.P. Kennedy and V.S.C. Chang, J. Polymer Sci., Chem. Ed.. 18, 3177 (1980) 82. J.P. Kennedy, V.S.C. Chang, and W.P. Francik, J. Polymer Sci., Chem. Ed., 20, 2809 (1982) 83. W.A. Thaler, S.J. Brois, and F.W. Ferrara, Macromolecules, 20, 254 (1987) 84. E. Ceausescu, S. Bittman, V. Fieroiu, E. Badea, E. Gruber, A. Ciupitoiu, and V. Apostol, J. Macroml. Sci.-Chem.,  A22 (5-7), 525 (1985)  85. T. Nishikubo, T. Shimokawa, and H. Arita, Makromol. Chem., 188, 2105 (1987) 86. T. Katayama and H.K. Hill Jr., Macromolecules, 20, 1451 (1987) 87. H.L. Cohen, J. Polymer Sci., Chem. Ed., 22, 2293 (1984) 88. G.J. Carlson, J.R. Skinner, C.W. Smith, and C.H. Wilcoxen Jr.,U.S. Patent # 2,870,171 (May 6, 1958) 89. C.W. Smith and G.P. Payne, U.S. Patent # 2,786,854 (March 26, 1957) 90. C.M. Gable, U.S. Patent # 2,870,171 (Jan 20, 1959) 91. W.C. Smith, Rec. Trav. Chim., 29, 686 (1930); from Chem. Abstr., 24, 4261 (1930) 92. F.P. Greenspan and R.E. Light Jr., U.S. Patent # 2,829,130 (April 1958) 93. S. Tocker, U.S. Patent # 3,043,818 (July 1962)  \f684  9 Organic Reactions of Polymers  94. R.W. Rees, U.S. Patent # 3,050,507 (August 1962) 95. H. Lee and K. Neville, Handbook of Epoxy Resins, Mc Grow-Hill, New York, 1967 96. W.G. Potter, Epoxy Resins, Springer-Verlag, New York, 1970 97. C.A. May, (ed.) Epoxy Resins: Chemistry and Technology, 2nd. ed., Dekker, New York, 1988 98. A.F. Chadwick, D.O. Barlow, A.A. D\u2019Adieco, and J.W. Wallace, J. Am. Oil Chemists Soc., 35, 355 (1958) 99. K. Meyersen and J.Y.C. Wang, J. Polymer Sci., A,5, 725 (1967) 100. H.S. Makowski, M. Lynn, and D.H. Rotenberg, J. Macromol. Sci.-Chem., A4, 1563 (1980) 101. D. Zuchowska, Polymer, 21, 514 (1980) 102. M.A. Golub, J. Am. Chem. Soc., 80, 1794 (1958) 103. M.A. Golub, J. Am. Chem. Soc., 81, 54 (1959) 104. M.A. Golub, J. Am. Chem. Soc., 82, 5093 (1960) 105. M.A. Golub, J. Phys. Chem., 66, 1202 (1962) 106. M.A. Golub and C.L. Stephens, J. Polymer Sci., C-6 (16), 765 (1967) 107. R.W. Lenz, K. Ohata, J. Funt, J. Polymer Sci.-Chem. Ed., 11, 2273 (1973) 108. M.A. Golub and J. Hiller, Can. J. Chem., 41, 937 (1963) 109. M.A. Golub and J. Hiller, Tetrahedron Letters, 2137 (1963) 110. R.J. Angelo, M.L. Wallach, and R.M. Ikeda, Am. Chem. Soc. Polymer Preprints, 8 (1), 221 (1967) 111. M.A. Golub and J. Heller, J. Polymer Sci., Polymer Letters, 4, 469 (1966) 112. N.G. Gaylord, I. Kossler, M. Stolka, and J. Vodehnal, J. Am. Chem. Soc., 85, 641 (1963) 113. N.G. Gaylord, I. Kossler, M. Stolka, and J. Vodehnal, J. Polymer Sci., A-1,2, 3969 (1964) 114. M. Stolka, J. Vodehnal, and I. Kossler, J. Polymer Sci., A-1,2, 3987 (1964) 115. I. Kossler, J. Vodehnal, and M. Stolka, J Polymer Sci., A-1,3, 2081 (1965) 116. P. Ehrburger and J.B. Donnet, High Technology Rubbers, Part A, (M. Lewin and J. Preston, eds.), Dekker, New York, 1985; G. Henrici-Olive\u2019 and S. Olive\u2019, Adv. Polym. Sci., 51, 1 (1983); E. Fitzer, Angew. Chem., Intern. Ed., 19, 375 (1980)  117. E.M. Bevilacqua, Rubber Chem. Technol., 30, 667 (1957) 118. E.M. Bevilacqua, J. Am. Chem. Soc., 79, 2915 (1957) 119. E.M. Bevilacqua, Science, 126, 396 (1957) 120. E.M. Bevilacqua, J. Am. Chem. Soc., 81, 5071 (1959) 121. G. Salmon and Chr. van der Schee, J. Polymer Sci., 14, 287 (1954) 122. M.A. Golub and C.L. Stephens, J. Polymer Sci., A-1,6, 763 (1968) 123. M.A. Golub, J. Polymer Sci., Polymer Letters, 12, 615 (1974); ibid., 12, 295 (1974) 124. M.A. Golub and J.L. Rosenberg, J. Polymer Sci., Chem. Ed., 18, 2548 (1980) 125. M.A. Golub, J. Polymer Sci., Chem. Ed., 19, 1073 (1981) 126. R.W. Lenz, K. Ohata, and J. Funt, J. Polymer Sci., Chem. Ed.,11, 2273 (1973) 127. S.B. Maerov, J. Polymer Sci., A-1,3, 487 (1963) 128. F. Millich and R. Sinclair, Chem. and Eng. News, p.30, (June 26, 1967) 129. R.H. Michel and W.A. Murphy, J. Polymer Sci., 55, 741 (1961) 130. S. van Paeschen, Makromol. Chem., 63, 123 (1963) 131. J.A. Banchette and J.D. Cotman Jr., J. Org. Chem., 23, 117 (1958) 132. H. Morawetz and B. Vogel, J. Am. Chem. Soc., 91, 563 (1969) 133. H. Morawetz and G. Gordimer, J. Am. Chem. Soc., 92, 7532 (1970) 134. G.A. Gordon, R.E. Cohen, R.F.Baddour, Macromolecules, 18, 98 (1985) 135. A.J. Rudge, Brit. Patent # 710,523 (June 16, 1954) 136. I. Vogt and W. Krings, German Patent # 1,086,891 (Aug. 11, 1960) 137. M. Okada and K. Makuuchi, Kagyo Kagaku Zashi, 73, 1211 (1970) (from a private English translation) 138. H. Schonhorn, P.K. Gallagher, J.P. Luongo, F.J. Padden Jr., Macromolecules, 3, 800 (1970) 139. W.T. Miller and A.L. Dittman, J. Am. Chem. Soc., 78, 2793 (1956) 140. J.R. Myles and P.J. Garner, U.S. Patent # 2,422,919 (June 24, 1947) 141. W.N. Baxter, U.S. Patent # 2,849,431 (Aug. 26, 1958) 142. L.B. Krentsel, A.D. Litmanovich, I.V. Patsukhova, and V.A. Agasandyan, Vysokomol. soyed., A13, 2489 (1971) 143. M. Goren, Polim. Vehomerim Plast., #1, 8 (1971) 144. R.S. Taylor, U.S. Patent # 2,592,763 (April 20, 1952) 145. H.W. Thompson and P. Torkington, Trns. Faraday Soc., 41, 254 (1945) 146. K. Nambu, J. Appl. Polymer Sci., 4, 69 (1960) 147. T. Nakagawa and S. Yamada, J. Appl. Polymer Sci., 16, 1997 (1972) 148. G.D. Jones, Chemical Reactions of Polymers, (E.M. Fetters, ed.),Wiley- Interscience, New York, 1964 149. Brit. Patent # 811,848 (April 15, 1959); from Chem. Abstr., 53, 23100f (1951) 150. H. Noeske and O. Roeleau, U.S. Patent # 2, 889,259 (June 2, 1959)  \fReferences  685  151. A. McAlevy, U.S. Patent # 2,405,971 (August 20, 1946) 152. R.E. Brooks, E.D. Straom and A. McAlevy, Rubber World, 127, 791 (1953) 153. G. Natta, G. Mazzanti, and M. Buzzoni, Ital. Patent # 563,508 (April 24, 1956) 154. K. Konishi, K. Yamaguchi, and M. Takahisha, J. Appl. Polymer Sci., 15, 257 (1971) 155. P. Bertican, J.J. Bejat, and G. Vallet, J. Chim. Phys, Physicochim. Biol., 67, 164 (1979) 156. R.T. Sikorski and E. Czerwinska, Polymer, 25, 1371 (1984) 157. R.T. Sikorski and E. Czerwinska, Eu. Polymer J., 22, 179 (1986) 158. C. Decker, J. Polymer Sci., Polymer Letters, 25, 5 (1987) 159. G. Svegliado and F.Z. Grandi, J. Appl. Polymer Sci., 13, 1113 (1969) 160. M. Kolinsky, D. Doskocilova, B. Schneider, and J. Stokr, J. Polymer Sci., A-1,9, 791 (1971) 161. Backskai, L.P. Lindeman, and J.W. Adams. J. Polymer Sci., A-1,9, 991 (1971) 162. G.G. Scherer, P. P\ufb02uger, H. Braun, J. Klein, H. Weddecke, Makromol. Chem., Rapid Commun., 5, 611 (1984) 163. M. Takeishi and M. Okawara, J. Polymer Sci., Polymer Letters, 7, 201 (1969) 164. M. Takeishi and M. Okawara, J. Polymer Sci., Polymer Letters, 8, 829 (1970) 165. M. Okawara, T. Endo, and Y. Kurusu, Progress of Polymer Sci., Japan, (K. Imahori, ed.) Vol. 4, p. 105, 1972 166. K. Mori and Y. Nakamura, J. Polymer Sci., Polymer Letters, 9, 547 (1971) 167. G. Levin, Makromol Chem., Rapid Commun., 5, 513 (1984) 168. M.K. Naqvi and P. Josph, Polymer Communication, 27, 8 (1986) 169. Z. Wolkober and I. Varga, J. Polymer Sci., C (16), 3059 (1967) 170. H. Calvayrac and J. Gole, Bull. Soc. Chim. France, 1986, 1076 171. E. Roman, G. Valenzuela, L. Gargallo, D. Radic, J. Polymer Sci., 21 2057 (1983) 172. D. Braun and E. Seeling, Makromol. Chem., 86, 124 (1965) 173. W. Hahn and W. Muller, Makroml. Chem., 16, 71 (1955) 174. M. Okawara, Am. Chem.Soc. Coatings and Plastics Chemistry Preprints, 40, 39 (1979) 175. Y. Nakamura, K. Mori, and M. Kaneda, Nippon Kagaku Kaishi, 1620 (1976); from ref. # 164. 176. R.K. Jenkings, N.R. Byrd, and J.L. Lister, J. Appl. Polymer Sci., 12, 2059 (1968) 177. R.A. Haldon and J.N. Hay, J. Polymer Sci., A-1,5, 2295 (1967) 178. J.C. Bevington and L. Rotti, Eu. Polym. J., 8, 1105 (1972) 179. R. Tarascon, M. Hartney, M.J. Bowden, Am. Chem. Soc. Polymer Preprints, 25 (1), 289 (1984) 180. T. Saegusa and R. Oda, Bull. Inst. Chem. Research Kyoto Univ.,33, 126 (1955); from Chem. Abstr., 50,  181. F. Helfferich, Ion Exchange, McGraw-Hill, N.Y., 1962; G.A. Olah and W.S. Tolgyesi, Friedel-Craft and Related Reactions, (G.A. Olah, ed.), Wiley-Interscience, New York, 1964; W.E. Wright, E.G. Topikar, and S.A. Svejda, Macromolecules, 24, 5879 (1991)  182. G. Pozniak and W. Trochimszuk, J. Appl. Polymer Sci., 27, 1833 (1982) 183. C.H. Bamford and H. Linsay, Polymer, 14, 330 (1973) 184. R. Hauptman, F. Wolf, and D. Warnecke, Plaste Kaut., 18, 330 (1971) 185. E.E. Ergojin, S.P. Ra\ufb01kov, and B.A. Muhidtina, Izv. Akad. Nauk Kaz. S.S.R., 19 (16), 49 (1969) 186. G.Z. Esipov, L.A. Derevyanki, V.P. Markidin, R.G. Rakhuba, and K.L. Poplavskii, Vysokomol. soyed., B12,  1357 (1956)  274 (1970)  187. S. Belfer, R. Glozman, A. Deshe, and A. Warshawsky, J. Appl. Polymer Sci., 25, 2241 (1980) 188. S.R. Ra\ufb01kov, G.N. Chelnokova, and G.M. Dzhilkibayeva, Vysokomol. soyed., B10, 329 (1968) 189. L. Galeazzi, German Pat. # 2,455,946 (June 1975) 190. W.H. Daly, J. Macromol. Sci., Chem., A22, 713 (1985) 191. S. Mohanraj and W.T. Ford, Macromolecules, 19, 2470 (1986) 192. S.R. Ra\ufb01kov, G.M. Dzhilkibayeva, G.N. Chelkova, and G.B. Shaltuper, Vysokomol. soyed., A12 (7) 1608 (1970) 193. P. Hodge and J. Waterhouse, Polymer, 22, 1153 (1981) 194. M. Hassanein, A. Akelah, Am. Chem. Soc. Polymer Preprints, 26 (1), 88 (1985) 195. T.D. N\u2019guyen, J.C. Gautier, and S. Boileau, Am. Chem. Soc. Polymer Preprints, 23, 143 (1982) 196. P. Hodge, B.J. Hunt, E. Khoshdel, and J. Waterhouse, Am. Chem. Soc. Polymer Preprints, 23, 147 (1982) 197. P. Hodge, B.J. Hunt, J. Waterhouse, and A. Wightman, Polymer Communications, 24, 70 (1983) 198. M. Takeishi, N. Umeta, Makromol. Chem., Rapid Commun., 3, 875 (1982) 199. B.N. Kolarz, A. Rapak, Makromol. Chem., 185, 2511 (1984) 200. T. Iizawa, T. Nishikubo, Y. Masuda, M. Okawara, Macromolecules, 17, 992 (1984) 201. G.D. Jones and S.J. Goetz, J. Polymer Sci., 25, 201 (1957) 202. G.D. Jones, Ind. Eng. Chem., 44, 2686 (1952) 203. F. Marinola and G. Naumann, Angew. Makromolekulare Chem., 4/5,185 (1968) 204. S. Dragan, I. Petrariu and M. Dima, J. Polymer Sci., Chem. Ed., 10, 3077 (1986) 205. S. Dragan, V. Barboiu, D. Csergo, I. Petrariu, M. Dima, Makromol. Chem., 187, (1986)  \f686  9 Organic Reactions of Polymers  206. R.E. Kesting, Synthetic Polymeric Membranes, McGraw-Hill, New York, 1971 207. W.Chen, R. Mesrobian, and D. Ballantine, J. Polymer Sci., 23, 903 (1957) 208. G.V. Kharitonov and L.P. Belikova, Vysokomol. soyed., A11 (11), 2424 (1969) 209. W.O. Kenyon and G.P. Waugh, J. Polymer Sci., 32, 83 (1958); C,C, Unruh, J. Appl. Polymer Sci., 2, 358 (1959) 210. W.R. Bussing and N.A. Peppas, Polymer, 24, 209 (1983) 211. D.G. Barar, K.P. Staller, and N.A. Peppas, J. Polymer Sci., Chem. Ed., 21, 1013 (1983) 212. R. Singer, A. Demagistri, and C. Miller, Makromol. Chem., 18/19, 139 (1956) 213. R. Singer and A. Demagistri, J. Chim. Phys., 47, 704 (1950) 214. M. Baer, U.S. Patent # 2,533,211 (Dec. 12, 1950) 215. R. Singer, U.S. Patent # 2,604, 456 (July 22, 1952) 216. B. Blaser, M. Rugenstein and T. Tischbirek, U.S. Patent # 2,764,576 (Sept. 25,1956) 217. H.H. Roth, Ind. Eng. Chem., 46, 2435 (1954) 218. J. Eichhorn, U.S. Patent # 2,877,213 (Mar. 10, 1959) 219. C.F.H. Aleen and L.M. Minsk, U.S. Patent #2,735,841 (Feb. 21, 1956) 220. J. Blyth and A.W. Hofman, Ann. Chem., 53, 316 (1984) 221. H. Zenftman, J. Chem. Soc., 1950, 820 222. A.S. Matlack and D.S. Breslow, J. Polymer Sci., 45, 265 (1960) 223. J.A. Blanchette and J.D. Cotman Jr., J. Org. Chem., 23, 117 (1958) 224. F. Cramer, H. Helbig, H. Hettler, K.H. Scheit and H. Seliger, Angew. Chem., 78, 64 (1966); ibid., Intern. Edit.,  5, 601 (1966)  225. B. Philipp, G. Reinisch, and G. Ra\ufb02er, Plaste und Kautschuk, 3, 190 (1972) 226. W.Kern, R.C. Schulz, and D. Braun, Chemiker Ztg./Chem. Apparatur, 84 (12), 385 (1960) 227. G. Greber and J. Toelle, Makromol. Chem., 52, 208 (1962) 228. R.P. Quirk and P.L. Chemg, Macromolecules, 19, 1291 (1986) 229. D. Braun, Makromol. Chem., 30, 85 (1959) 230. D. Braun, Makromol. Chem., 33, 181 (1959) 231. D. Braun, H. Daimond, and G. Becker, Makromol. Chem., 62, 183 (1963) 232. D. Braun, Chimia, 14, 24 (1960) 233. Y. Yamada and M. Okawara, Makromol. Chem., 152, 153 (1972) 234. Y. Yamada and M. Okawara, Makromol. Chem., 152, 163 (1972) 235. K. Chander, R.C. Anand, I.K. Varma, J. Macromol. Sci. - Chem., A20, 697 (1983) 236. J. Petit and B. Houel, Comp. rend., 246, 1427 (1958) 237. B. Houel, Comp. rend., 246, 2488 (1958) 238. R.C. Schulz, P. Elzer, and W. Kern, Chimia, 13, 237 (1959) 239. C.S. Marvel and J.H. Shpherd, J. Org. Chem., 24, 599 (1961) 240. H.L. Cohen, D.G. Borden, and L.M. Minst, J. Org. Chem., 26, 1274 (1959) 241. W. Frey and E. Klesper, Eur. Polym. J., 22, 735 (1986) 242. H.L. Cohen and L.M. Minsk, J. Org. Chem., 24, 1404 (1959) 243. J.A. Banchette and J.D. Cotman, J. Org. Chem., 23, 1117 (1958) 244. W. Kern and R.C. Schulz, Angew. Chem., 69, 153 (1957) 245. R. Vartan-Boghossian, B. Dederichs, and E. Klesper, Eur. Polym. J., 22, 23 (1986) 246. R. Roussel, M.O. De Guerrero, J.C. Gallin, Macromolecules, 19, 291 (1986) 247. S. Rondou, G. Smets, and M.C. De Wilde-Delvaux, J. Polymer Sci., 24, 261 (1957) 248. M. Vrancken and G. Smets, J. Polymer Sci., 14, 521 (1954) 249. M. Mullier and G. Smets, J. Polymer Sci., 23, 915 (1957) 250. A. Ravve, J. Polymer Sci., A-1,6, 2889 (1968) 251. G. Van Paeschen, Makromol. Chem., 63, 123 (1963) 252. H. Boudevska, Izv. Bulgar. Acad. of Sci., 3, 303 (1970) 253. C.E. Carraher Jr., and L.S. Wang, Makromol. Chem., 152, 43 (1972) 254. V. Janout and P. Cafelin, Makromol. Chem., 182, 2989 (1981) 255. N.S. Bondareva and E.N. Rastovskii, Zh. Prikl. Khim. (Leningrad), 43 (1), 215 (1970) 256. I.V. Andreyeva, MM. Kotin, L.Ya. Modreskay, Ye.I. Pokrovskii, and G.V. Lyubimova, Vysokomol. soyed.,  A14 (7), 1565 (1972)  257. K. Ogasawara, N. Yamagami, and S. Matuzawa, Angew. Makroml. Chem., 25, 15 (1972) 258. K. Imai, T. Shiomi, T. Tsuchida, C. Watanabe, and S. Nishioka, J. Polymer Sci., A-1,21, 305 (1983) 259. K. Imai, T. Shiomi, Y. Tezuka, M. Miya, J. Polymer Sci., Chem. Ed., 22, 841 (1984) 260. K. Ichimura, J. Polymer Sci., Chem. Ed., A-1,20, 1411 (1982) 261. K. Ichimura and S. Watanabe, J. Polymer Sci., Chem. Ed., A-1,20, 1419 (1982) 262. M. Tsuda, H. Tanaka, H. Tagami, F. Hori, Makromol. Chem., 167, 183 (1973)  \fReferences  687  263. P. Gramain and J. Le Moigue, Eur. Polymer J., 8, 703 (1972) 264. M. Anavi and A. Zilkha, Eur. Polymer J., 5, 21 (1969) 265. L. Merle-Aubry, Y. Merle, and E. Selegny, Makromol. Chem., 172, 115 (1973) 266. L.X. Mallavarapu and A. Ravve, J. Polymer Sci., A,3, 593 (1965) 267. G. Reinisch and Dietrich, Eur. Polymer J., 6, 1269 (1970) 268. E.J. Gunster and R.S. Schulz, Makromol. Chem., 180, 1891 (1979) 269. J. Klein and E. Klesper, Makromol. Chem., Rapid Commun., 5, 701 (1984) 270. H.R. Kricheldorf, P. Jahnke, and N. Scharnag, Macromolecules, 25, 1382 (1992) 271. H.S.J. Lee and W.P. Weber, Macromolecules, 24, 4749 (1991) 272. H.L. Fisher, Chemistry of Natural and Synthetic Rubber, Reinhold, New York, 1957 273. P.W. Allen, D.Barnard, and B. Saville, Chem. Brit., 6, 382 (1970) 274. C.G. Moore and J. Scanlan, J. Polymer Sci., 43, 23 (1960) 275. N.G. Gaylord and F.S. Ang, Chemical Reactions of Polymers, (E.M. Fetters, ed.), Wiley-Interscience, New York,  1964  276. S.L. Regen. J. Org. Chem., 1977, 42, 875 277. H. Komeili-Zadeh, H.J.-M. Don, and J. Metzger, J. Organ. Chem., 43, 156 (1978) 278. S. Colonna, R. Fornasier, and U. Pfeiffer, J. Chem. Soc., Perkin Trans., 1, 8 (1978) 279. E. Chiellini and R. Solaro, J. Chem. Soc., Chem. Commun., 1977, 231 280. A. Mastagli, A. Froch, and G. Durr, C.R. Acad. Sci., Paris, 235, 1402 (1952) 281. E.C. Blossey, D.C. Neckers, C. Douglas, A.L. Thayer, and A.P. Schaap, J. Am. Chem. Soc., 95, 582 (1973) 282. H.A.J. Battaerd and G.W. Tregear, Graft Copolymers, Wiley-Interscience, New York, 1967 283. P. Dreyfus and R.P. Quirk, \u201cGraft Copolymers\u201d, in Encyclopedia of Polymer Science and Engineering, Vol 7, 2nd. ed., (H.F. Mark, N.M. Bikales, C.G. Overberger,
