Repository: JonathanOnorato/ChemLP

# ChemLP
A Chemistry Natural Language Processing Tool

File: Bowman/textbook_files/Principles_of_Polymer_Chemistry_by_Ravve.json (part 43 of 49)
polymerization initiators to attach poly(2-vinyl-4,4-dimethyl-5-oxazollne) to form grafts that are ef\ufb01cient nucleophilic scavenging [25, 26]. Preparation of Rasta resin can be illustrated as follows:  Cl  +  Merrifield resin  N  O  Na  Si  H  N  O  N  O  n  Si  H  NCO  N  O  n  NCO  10.1.1.2 Support Materials Other Than Polystyrene  Barett et al. [27] as well as Hanson and coworkers [28] used low molecular weight polyisobutylene to form polyisobutylene-supported catalysts:  P  n  and  3  H  N  O  n  Pd  T FA  S  S  OCH3  OCH3  An advantage of using polyisobutylene is solubility in a variety of nonpolar solvents at ambient temperatures. Also, the terminal double bond of polyisobutylene can be readily transformed into various useful groups for attachment of catalysts or reagents. Thus, polyisobutylene was used as a catalyst support for anchoring a sulfur-cation-sulfur Pd(II), as shown above. These catalysts were used to perform allylic substitution, Heck, and Sonogashira reactions [26]. Polyisobutylene was also used to support chiral bisoxazoline ligands for copper-catalyzed cyclopropanation reactions [27]. Other uses  \f702  10 Polymeric Materials for Special Applications  included catalysis of self-separating atom transfer radical polymerization [28], RCM catalysis [29], and catalysis of a chromium-based polycarbonate polymerization [30]. It is important to note that these polyisobutylene-supported catalysts exhibited close to or similar activity to their unanchored counterparts. In addition, they were readily recovered and reused without appreciable loss of activity. Na\u00b4jera and coworkers [34] used a commercial poly(styrene-alt-maleic anhydride) copolymer as support material. The copolymer was \ufb01rst reacted with hydroxylamine and then converted to a polymer-supported N-hydroxy succinimide. The product was then used in a peptide-coupling reactions. Low levels of racemization were reported. Addition of hexane allowed the removal of the polymeric material by \ufb01ltration.  O  O  O  n  + NH2OH  O  OH  N  O  n  The polymeric imide could then be reacted with primary amines or ammonia to form ammonium salts for a subsequent reactions with a carboxylic acid in the presence of a coupling reagent. It could then be converted to amides or functionalized as a uranium salt for use as polymer-supported peptide coupling. In addition, the anhydride was also reacted with di(2-pyrldyl)methylamine and formed a recoverable palladium catalyst for cross-coupling reactions that could take place in water.  O  O  O  n  +  NH2  N  N  N  O  O  N  N  n  Cl  Pd  Cl  Na2PdCl4  N  O  O  N  N  n  \f10.1 Polymer Supports for Reagents, Catalysts, and Drug Release  703  Acrylic Polymers as Support Materials  Various acrylic polymers and copolymers are also utilized as support materials. For instance, a copolymer of a \ufb02uoroacrylate monomers was prepared by Bergbreiter and coworkers to form a support material that is selectively soluble in \ufb02uorinated solvents [28\u201332].  O  10  O  1  +  O  O  O  O  N  F  F  7  F  F  F  10  1  n  O  O  O  O  N  F  F  7  F  F  F  PPh3  NH  3  O  O  10  1 n  O  O  F  F  7  CF3  RhCl  3  The resulting polymer was then converted to a rhodium hydrogenation catalyst:  O  N  O  O  O  10  1 n  O  O  F  F  7  CF3  PPh3  H  N  3  O  O  10  1 n  O  O  F  F  7  CF3  H2N(CH2)3PPh3  [ClRh(CH2=CH2)2I2  Numerous papers were also published on use of polyacrylamide and copolymers as support  materials. Following is an example [33\u201336].  O  17  N H  10  O  1  N  H  H  N  5  O  S  OCH3  Pd  OAc  S  OCH3  Bergbreiter reported using this material in mechanistic studies of the Heck reaction [33].  \f704  10 Polymeric Materials for Special Applications  Polyether-Based Supports  Tentagel, described above, is in wide use today in solid phase syntheses. Polyethylene glycol has also been attached to various other polymers to form support resins. For instance, Fre\u00b4chet and coworkers [37] used cross-linked methacrylate esters of ethylene glycol oligomers in a suspension polymerization to synthesize hydroxyl group functionalized beads. These beads swell well in a variety of polar solvents. Another example is that of Grubbs attaching a ruthenium metathesis catalyst to polyethylene [38]:  O  O  O n  N  N  Mes  Mes  Cl  Cl  Ru  O  10.1.2 Special Gels for Drug Release  Metyjaszewski et al. reported [39] preparation of nanostructured hybrid hydrogels for tissue engi- neering and drug delivery applications. They incorporate poly(oligo (ethylene oxide) monomethyl ether methacrylate) nanogels of size 100\u2013200 nm into a larger 3D matrix, such as hyaluronic acid gel. The macroscopic hydrogel acts as a 3D matrix regulator for the drug release. In this work, polymerizable poly(oligo (ethylene oxide) monomethyl ether methacrylate) nanogels were cova- lently incorporated into a 3D network via a photo-polymerization process. The introduction of disul\ufb01de moieties into the polymerizable groups resulted in releasable nanogels from cross-linked 3D network under reducing environment.  Tan, Fu, and coworkers [40] reported preparation of a pH-sensitive biodegradable polyurethane  for drug release:  O  H  O  2  O  H  N  H  N  O  N  O  OH y  O  x  polyol  A series of pH-sensitive polyurethanes were synthesized using pH-sensitive macrodiol, shown above, and a tripeptide chain extender. The obtained polyurethane had a number average molecular weights of 4,500\u20136,200. The material cleaves in acid media (pH 4\u20136) and degrades in enzymatic solution.  McCormick and coworkers [41] reported the synthesis of a temperature-responsive triblock copolymer, consisting of a-methoxypropyl (ethylene oxide)-b-poly(N-(3-aminopropyl)metha- cryIamide)-b-poly(N-isopropylacrylamide). At room temperature, the polymer is hydrophilic and  \f10.1 Polymer Supports for Reagents, Catalysts, and Drug Release  705  exists as individual molecule in aqueous solution. Increasing the solution temperature above a lower critical solution temperature leads to self-assembly into micelles. The PAPMA portions were cross- linked with terephthaldicarboxaldehyde at pH 9.0 to generate shell cross-linked micelles with cleavable imine linkages. The release of a model hydrophobic drug, prednisolone 21-acetate, was studied at speci\ufb01c pH and temperature conditions. The drug was released at pH 6.0 as hydrolytic cleavage of the imine cross-links within the swollen micelles occurred.  10.1.3 Utilization of Support Materials  Following are examples of more prominent utilizations of support materials.  10.1.3.1  Immobilized Catalysts  It may be more accurate to refer to many of them as catalysts attached to polymers. Such catalysts can be inorganic compounds, like, for instance, Lewis acids attached to organic polymers. They can also be organic or biochemical catalysts. Perhaps the biggest group among such attached catalysts are immobilized enzymes. They are used in industrial processes as well as in research laboratories. Immobilization often improves stability, and in some rare cases, activity over a broader range of pH and temperatures. Another advantage is elimination of enzyme contamination of waste streams. On the other hand, immobilized enzymes can often be less active after immobilization.  Immobilized Enzymes  Several major techniques of enzyme immobilization are used. One important one is covalent bonding of the enzyme to a support material. Such attachment usually consists of reacting some functional group of the enzyme, not active in the enzymatic process, with a functional group on another polymer that is the carrier. Hydrophilic groups are preferred for reactions with enzymes in aqueous media.  An immobilization of an enzyme on cellulose with azide groups [42] attached can serve as an  illustration. Carboxymethyl cellulose is the starting material:  1. esterification  2.  H2N  NH2  O  NaNO3  HO  OH  O  O  O  COOH  OH  O  N3  HO  O  O  O  enzyme  OH  O  H  N  OH  O  H  N  HO  O  O  HO  O  O  NH2  O  enzyme  \f706  10 Polymeric Materials for Special Applications  In other techniques, the protein may be bound by some copolymer of maleic anhydride, where the anhydride groups react with some available amine groups on the enzyme [42]. Other techniques may utilize cyanuric chloride attached to polysaccharides for immobilization [42]:  Cl  O  N  N  N  N  enzyme  O  N  N  N  R  Cl  N  R  enzyme  NH  N  R  OH + Cl  Polyaminostyrene can be diazotized or treated with thiophosgene and then used in enzyme  immobilization [43]:  n  n  N  N  H  enzyme  N  enzyme  N  n  HNO2  S  CCl2  NH2  N  S  H  enzyme  n  n  H  N  enzyme  N  H  S  Because epoxy groups on carrier molecules are capable of reacting with an amine or a carboxylic acid groups of the enzymes, they can be used in enzyme immobilization. A variation on the technique is to react a vinyl monomer that contains an epoxy groups, like glycidyl methacrylate or glycidyl acrylate, with the enzyme \ufb01rst. The product is then polymerized or copolymerized through the vinyl portion [44]. As stated earlier, in many cases, immobilization of enzymes is accompanied by some loss of activity. In some instance, the loss in activity can be severe. A special technique, however, was developed [45], where the enzyme called protease is immobilized on a polymer with amino glucose units to form covalently bonded carbohydrate-protein conjugates. In aqueous solution, the conjugated enzymes show about the same catalytic activity as native enzymes. At elevated temperatures, however, they exhibit enhanced stability. In addition, they are capable of catalyzing reactions in organic solvents that denature and inactivate the native enzymes [45].  \f10.1 Polymer Supports for Reagents, Catalysts, and Drug Release  707  Hiroshi et al. reported [46] a high-performance immobilized lipase catalyst for polyester synthesis. A porous polypropylene was found to be a good support for immobilization of Candida antarctica lipase (enzyme). The immobilized lipase on polypropylene ef\ufb01ciently catalyzes ring opening polymerization of 15-pentadecanolide, polycondensation of divinyl sebacate, and 1,8-octanediol.  10.1.3.2  Immobilized Nonenzymatic Catalysts  There are also many uses for special nonenzymatic polymeric catalysts. For instance, polymer-bound crown ethers, cryptates, and channel compounds can be immobilized to act as polymeric phase- transfer catalysts. The catalytic activity is based on selective complex formation. An example is a use to catalyze of polystyrene-attached oxygen heterocycles [18]-crown-6 or a cryptand[222] replacements of bromine in n-octyl bromide by an iodine or by a cyanide group [47]:  9  N C2H5  O  O  O  O  O  O  n C8H17I (CN)+  +  + n C8H17Br + KI (KCN)  9  N C2H5  O  O  O  O  O  O  A 95% yield is achieved. The catalytic activity, as a result of the complexation of the cations,  results in an increased nucleophilicity of the anions.  Interactions of ions and ion pairs with vinyl polymers of crown ethers were shown to be considerably more ef\ufb01cient than such interactions with unattached crown ethers [48]. Also, studies of diazo-4,7,13,16-tetraoxacyclooctadecane bound to polyacrylamide gel show an enhancement of cationic complexation when compared to ligands that are not bound to polymers [49]. On the other hand, polymer-bound crown ethers do not offer any advantage over unbound ligands in the Koening\u2013Knorr reaction [50].  The catalytic properties and solute-binding capabilities of the pendant crown ethers and glyme ligands apparently depend on the spacing between the ligands. They also depend upon the structure and length of the chains connecting the ligand bound ions and the solvent [51]. In low polarity solvents, the ligands activate anionic reactants through modi\ufb01cation of their ion pair structures.  Ion exchange resins have been used for a long time now to catalyze some reactions. This is mentioned, for instance, in Chap. 7 in the section on epoxy resins. Basic ion exchange resins can also be used in condensations of furfural with aliphatic aldehydes [52].  A still different kind of polymeric catalyst is one that has pendant photosensitizers attached. To be effective, the sensitizer portion must absorb light and undergo a transition from a singlet to a longer lived triplet state (see Sect. 10.4). It must then, without emitting radiation, activate a substrate molecule and return to the ground state. Some dyes function in this manner. An example is Rose Bengal. When it is attached to cross-linked polystyrene [53], it can be used to produce singlet oxygen.  \f708  10 Polymeric Materials for Special Applications  The excited oxygen in turn hydroperoxidizes ole\ufb01ns. The structure of polymer-bound Rose Bengal can be illustrated as follows:  I  O  O  O  Cl  Cl Cl  Cl  O  I  I  polymer bound Rose Bebgal  I  ONa  The photosensitized hydroperoxidation reaction of ole\ufb01ns [53] can be shown as follows:  h\u03bd,  O  O*  P  Rose Bengal  O  OH  Metathesis catalysts including Grubbs ruthenium catalyst (see Chap. 5) are hard to separate from the reaction products. Chemists therefore sought ways to overcome this problem by immobilizing the catalyst on various supports. Buchmeister recently reviewed various polymer-supported metathesis catalysts [54]. A few are reported here. Early, Grubbs described a phosphine-derivatized polystyrene- supported catalyst [55]  iBuAl Cl2  OC  CO  W  CO  Similarly, a Grubbs type ruthenium catalyst on a phosphine-derivatized polystyrene [56] can be  illustrated as follows:  Cl  Cl  PR2 n PR2  n  Ru  This catalyst, however, turned out to be considerably less active in ring opening metathesis polymerization of norborn-2-ene and in metathesis polymerization of cis-2-pentene. Better results were obtained when a ruthenium-based metathesis type catalyst was immobilized via an N-heterocy- clic carbene [57]. Additional improvements in performance were obtained when the catalyst was immobilized on a monolithic silica rods:  \f10.1 Polymer Supports for Reagents, Catalysts, and Drug Release  709  n  O  O  N  N  R  R  Cl  Cl  Ru  PCy3  10.1.3.3  Immobilized Reagents  An example of such a reagent is use of immobilized triphenyl methyl lithium to transfer a charge and form a new carbanion:  Li +  Li  N  +  The carbanions in turn react with the ester groups and yielded the desired product:  \f710  10 Polymeric Materials for Special Applications  The yield from the above reaction was found to be about 90%. This compares very favorably with  a 27% yield obtainable without polymeric supports [58].  Another example is benzoylation of d-butyrolactone. When an acylation reaction is being carried out on an ester in solution, the ester enolate must be completely formed before the acylating agent can be introduced. Otherwise, the acylating agent reacts with the base instead. During this period, however, the ester enolate can undergo self-condensation. Using polymer-attached reagents, how- ever, benzoylation of d-butyrolactone or similar compounds can be achieved in 95% yields [59]  O  O  Li  +  O  O  O  O  +  Li  +  Li  O  O  Li  O  O  O  +  O  By comparison, when the above reaction is performed in solution, without any support, the yield is only about 31% [59]. Patchornik termed the use of supports in this manner as \u201cwolf and lamb chemistry\u201d [58]. It appears unlikely that all organic reactions can bene\ufb01t from use of polymeric reagents or catalysts. Nevertheless, such reagents and catalyst do appear to be promising for many applications. The fact that polymer-bound reagents and catalyst are more expensive, however, may preclude wider industrial utilization, except in special cases.  10.2 Electricity-Conducting Polymers  Most polymeric materials, as we usually know them, are insulators, yet conducting polymers were \ufb01rst prepared in 1862 by Letherby who formed polyaniline [60] by electro polymerization. It was only during the past 25\u201330 years, however, that organic polymers, capable of conducting electric current,  \f10.2 Electricity-Conducting Polymers  711  created considerable interest [61]. Many polymeric materials were synthesized since. At present, it is not completely understood by what mechanism the electric current passes through them. We do know, however, that all conductive polymers, or intrinsically conducting polymers according to Inzelt [62], are similar in one respect. They all consist of extended p-conjugated systems, namely alternating single and double bonds along the chain.  One of the early known conductive polymers is polysulfurnitride (SN)x, an inorganic material that tends to be explosive, but becomes superconducting at 0.3 K [63]. Since then many other conductive polymers evolved. The most investigated ones appear to be polyacetylene, polyaniline, polypyrrole, polythiophene, poly(phenylene sul\ufb01de), and poly(phenylene vinylene) and their derivatives. Many derivatives of these materials and other similar ones also been reported.  The mechanism of electro polymerization that is used to form many conductive polymers is also still not fully understood. According to Diaz et al. [64], the process involves a sequence of coupling steps, with each step being activated by two species. The polymer- forming process requires two electron per step It also includes partial oxidation of the polymer. Thus, the polymer formation and the polymer oxidation occur simultaneously. Diaz proposed a chain propagation process for the polymer formation. Although that is still accepted by many, his mechanism is now being questioned. Heinze et al. [65] suggest that the process of polymer formation consists of oligomer formation and oxidation followed by s-coupling of chains.  All known conducting polymers have backbones of contiguous sp2-hybridized carbon centers. In each of these centers, one valence electron resides in a pz orbital. It is orthogonal to the other three sigma bonds. When the material is oxidized or reduced, that removes some of the delocalized electrons. The electrons then obtain high mobility. As a result, the conjugated p-orbitals form a one-dimensional electronic band. The electrons within that band become mobile when it is partially emptied. Depending upon the chemical structure, some polymer can also be self-oxidizing or reducing.  Structural disorder in these polymer molecules interferes with electron mobility. Thus, for instance, polyacetylene exhibits conductivity of 0.1\u201310 kS/cm. Stretch-orienting this polya- cetylene, a process that aligns the chains and removes much of the disorder, increases conductivity to 80 kS/cm [66].  Polyacetylene can be shaped into a silvery looking \ufb01lm. The polymer is more thermodynamically stable in the trans form and converts from cis to trans when heated above 150(cid:1)C. Partial oxidation of the \ufb01lm, with iodine or other materials, transforms it and increases its conductivity 109-fold. The process of transforming a polymer to its conductive form through chemical oxidation or reduction is called doping.  Two types of polyacetylene doping are possible:  \u00f0CH\u00den \u00fe 1=2I2 ! \u00f0CH\u00de(cid:3)  n \u00f0I3\u00de(cid:4)  0:33  oxidative doping (p - type\u00de  \u00f0CH\u00den \u00fe xNa ! \u00f0Na(cid:3)\u00dex\u00bd\u00f0CH\u00de(cid:4) n (cid:5)  reductive doping (n - type\u00de  The doping process can be reversed and conductive polymers can be undoped again by applying an electrical potential. It causes the dopant ions to diffuse in and out of the structure.  Improvements in preparations of polyacetylene came from several developments. One is the use of metathesis polymerization of cyclooctatetraene, catalyzed by a titanium alkylidine complex. The product has improved conductivity, intractable and unstable. By attaching substituents, it is possible to form soluble and more stable materials that can be deposited from solution on various substrates. Substitution, however, lowers the conductivity. This is attributed to  though it  is still  \f712  10 Polymeric Materials for Special Applications  steric factors introduced by the substituents that force the double bonds in the polymeric chains to twist out of coplanarity [67]. A family of substituted polyacetylenes were prepared [68] that were actually formed from ethynylpyridines by a polymerization reaction that takes place spontaneously by a quaternization process:  +  R  X  N  X  N  R  N  X  R  where X is a bromine or an iodine.  Like other substituted polyacetylenes, these materials are fairly stable in air and are soluble in polar solvents, also in water. The conductivity of these polymers is improved over previously reported substituted polyacetylenes to within the range of semiconductors.  Preparation of a highly conductive polyacetylene was achieved when Ziegler\u2013Natta catalyst was used by Shirakawa in aged silicone oil at 150(cid:1)C. It is believed that this reaction results in formation of polymers with less defects in the structures. The conductivity of these materials, when doped, actually approaches that of copper [62].  Considerable progress has been achieved in development of catalyst systems for living polymeri- zation of various substituted acetylenes during the last 10 or 15 years [69]. Nowadays, there are available single-component catalysts based on stable carbene complexes and multicomponent catalysts based on MoOCl4 and WOCl4, both operating in metathesis mode, as well as Rh(diene) complexes operating in the Ziegler\u2013Natta mode.  For instance, a living polymerization of phenyl acetylene and the synthesis of an end- functionalized poly(phenyl acetylene) by using Rh-based catalyst systems, [RhCI(nbd)]2/Ar2C\u00bcC (Ph)Li/PPh3 (Ar \u00bc Ph, 4-Me2-NC6H4), was reported [70]. Also, use of (triphenyl vinyl)lithium that has functional groups, such as the dimethylamino groups, results in formation of end-functionalized poly(phenyl acetylene)s, which quantitatively contained functional groups at the initiating chain end. The polymerization of phenyl acetylene by a catalyst prepared from [RhCl(norbornadiene)]2, Ph2C\u00bcC(Ph)Li, and PPh3 proceeds smoothly in benzene to give quantitatively a yellow polymer with the number average molecular weight of 5,400 and the polydispersity ratio of 1.14. The reaction can be illustrated as follows:  [RhCl (nbd)]2/ Ph2C=C (Ph) Li / PPh3  PPh3  nHC  CPh  Rh  Ph  Ph  Ph  PPh3 Ph  Ph  n  Ph  Rh  Ph  Masuda and colleagues reported [71] that they synthesized poly(anthryacetylenes)-bearing oligo oxyethylene units by using a transition metal catalyst, WC16, in 30 and 34% yields. The polymers were black solids. These polymers are soluble in chloroform, tetrahydrofuran, acetone, etc., but insoluble in alcohols, aliphatic hydrocarbons, etc. The UV\u2013VS spectra of the polymers showed absorption maxima and band edges at around 570 and 750 nm, respectively, indicating that the polymer chains possess highly extended conjugation. These polymers exhibited blue emission  \f10.2 Electricity-Conducting Polymers  713  (emission maxima 470 nm) upon photo-excitation at 380 nm. One of the polymers (n \u00bc 4) showed a fairly large ionic conductivity (4.1 (cid:6) 10 S/cm) at 80(cid:1)C upon doping with Li(CF3SO2)2N.  n  O  O  O  O  O  m  O  m  In 1979, it was demonstrated that polypyrrole can be formed as a \ufb01lm by electrochemical oxidative polymerization of the pyrrole monomer in acetonitrile. The polymers that form on the surface of the electrode can be peeled off as \ufb02exible, shiny blue-black \ufb01lms. Subsequently, in 1982 it was shown that thiophene can also be electro polymerized oxidatively at the anode. The method allows control over the oxidative potential during the polymerization, yielding doped \ufb01lms with optimized polymer properties. Both polypyrrole and polythiophene differ from polyacetylene in that both form during the polymerization in the doped form and that both are stable in air. They are, however, less conductive than the doped polyacetylene. The exact structures of polypyrrole and polythiophene prepared that way are still not fully established. The process of oxidative polymeriza- tion involves very reactive cation radical intermediates. Much of the coupling of the heterocyclic rings together is at the 2 and 5 positions. X-ray photoelectron spectroscopy shows that the polypyrrole formed in this manner has about 30% of the linkages at other than 2 and 5 positions. They might be in the 2 and 3 positions. This introduces \u201cdefects\u201d into the hypothetically ideal chain and reduces the conjugation length and with it the conductivity.  The \ufb02exible \ufb01lms of polypyrrole that form upon electrochemical oxidation are not only stable in air and water, but may also be heated to 200(cid:1)C without much change in electrical properties. The oxidative polymerization of pyrrole can be illustrated as follows:  oxidation R4NCIO4  N  H  N  H  n  (CIO4)0.33 +  2H  +  2  e  A regioselective synthesis of a highly conductive poly(3-alkylthiophene)s was reported [72].  Following synthetic procedure was used:  R  Ni catallyst  BrMg  Br  S  R  S  S  R  n  S  R  The iodine doped, unoriented poly(3-dodecyl thiophene)s exhibits average conductivity of 600 S/  cm and a maximum conductivity of 1,000 S/cm [72].  \f714  10 Polymeric Materials for Special Applications  More recently, McCullough and coworkers [73] reported using the Grignard reaction to synthesize  poly(3-dodecyl thiophene)  Br  Br  S  Br/H  1.RMgCl  2. Ni(dppp)Cl2  C12H25  C12H25  Br/H  n  C12H25  The molecular weights of the products were found by them to range from 10,000 to 50,000. Earlier, McCullough et al. [74] reported that they have developed an end group functionalization method that enables the synthesis of many well-de\ufb01ned block copolymers that form nano wires with high electrical conductivity. They claim to have discovered that nickel-initiated regioregular poly- merization of alkyl-thiophenes proceeds by a chain growth mechanism. They also observed that the degree of polymerization of poly(alkyl-thiophenes) increases with conversion and can be predicted by the molar ratio of monomer to nickel initiator. On the basis of their experimental results, they concluded that nickel-initiated cross-coupling polymerization is essentially a living system, with low polydispersities.  Irvin et al. [75] reported forming a poly(3,4-di\ufb02uoro thiophene) by anodic polymerization:  S  Si  Si  S  n  F  F  F  F  Because of the very electron-poor nature of the monomer, electro deposition could only be  accomplished with a strong Lewis acid, BF3EtO.  Mendez and Weder improved considerably the conductivity of poly(3,4-diethylene, dioxy- thiophene) by cross-linking [76]. The polymers were oxidatively synthesized in the presence of four different oxidative cross-linkers,  S  S  S  ;  S  ;  S  S  S  S  O  C8H17  S  O  C8H17  The cross-linking compounds were incorporated into the polymer in amounts of 0.5\u20132%. As a  result, in a maximum case, the conductivity increased by as much 36%.  \f10.2 Electricity-Conducting Polymers  715  Polyaniline was \ufb01rst prepared at the beginning of the last century. Several oxidation states are known. The conductivity and the color of the material vary progressively with oxidation. Only one form, however, known as the emeraldine salt, is truly conducting. The material can be prepared readily by electrochemical or chemical oxidation of aniline in aqueous acid media. Common oxidants, such as ammonium peroxydisulfate, can be used. Flexible emeraldine \ufb01lms can be cast from solutions of N-methylpyrrolidone and made conductive by protonic doping. This is done by dipping the \ufb01lms in acid or by exposing them to acid vapors. The process results in protonation of the imine nitrogen atoms:  N  H  N  N  H  insulator  N  H  N  N  H  emerald bas, insulator  H  N  H  N  H  N  H  N  H  n  n  N  H  n  N  H  The conductivity of the emeraldine salt increases with decrease in pH of the acid used to dope it. In this respect, polyaniline, in its emeraldine form, differs from other conductive polymers because it does not require partial oxidation or reduction for doping. Protonation of the imine nitrogens is suf\ufb01cient to make it a very conductive material.  A different method of synthesizing polyaniline was reported [77]. It uses an enzyme, horseradish peroxidase, in the presence of hydrogen peroxide to polymerize aniline. To prevent reactions at the ortho positions of the phenyl rings that yield insoluble branched materials, a polyelectrolyte template, like sulfonated polystyrene, was used. The polyelectrolyte aligns the monomers, dopes the polyaniline to the conducting form, and forms an irreversible complex with the polyaniline to keep it water-soluble [77]. The conductivity of the complex increases with increasing polyaniline to sulfonated polystyrene molar ratios. Conductivities of 0.005 S/cm are obtained with the pure complex and increase to 0.15 S/cm after additional doping by exposure to HCl vapor [77].  Lee reported [78] a new synthesis of polyaniline, where aniline hydrochloride monomer acts as a surfactant. The organic phase serves to diffuse water away from water-insoluble oligomers. As a result, the chains grow, because the monomer radicals can meet the active polymer chain ends at the organic aqueous interfaces. This results in formation of a polymer with high structural integrity. This enables the electrons or holes to travel in a perpendicular direction.  \f716  10 Polymeric Materials for Special Applications  Han et al. [79] reported preparation of highly conductive and thermally stable, self doping  propylthiosulfonated polyanilines. The polymer was illustrated as follows:  H  N  H  S  SO3  N  H  O  O  S  S  O  H  N  S  SO3 H  The material was found to be a better conductor than sulfonated polyaniline and more thermally stable.  Poly(phenyl vinylene) can be synthesized by several routes. One of them is step growth polymer-  ization [80] by the Witting reaction:  PPh3  n  +  n  n  CHO  OHC  There are several other routes to poly(phenyl vinylene). One of them is through a metathesis ring  opening polymerization:  PPh3  Si  n  Shrock catalyst  \u2206  OSi(CH3)2C4H5  n  +  n HO  Si  n  The polymer can be doped with iodine, acids, and ferric chloride. Alkoxy-substituted poly(phenyl  vinylene) is easier to oxidize and exhibits higher conductivity.  \f10.3 Photonic Polymers  717  Natori et al. reported [81] the synthesis of a copolymer that consists of p-phenylene, p-phenylene  vynelene, and styryl amine:  m  n  N  Orientation of the \ufb01lms yields large increases in conductivity. Thus, \ufb01lms of doped, oriented poly (phenylene vinylene) [81] not only have the strength of high-performance polymers, but also their conductivities measure as high as 104 S/cm. This is approximately 1,000 times greater than that of the unoriented \ufb01lms.  Another interesting material consists of the doped forms of covalently linked siloxane- phthalocyanin (Pc) complexes, [Si(Pc)O]n. In these polymers, the planar phthalocyanin units are apparently stacked face-to-face and form columns, due to the silicon-oxygen-silicon bonds. The polymers appear to be intrinsically metallic systems. The principal pathways of conductivity are perpendicular to the phthalocyanin planes. The extended p\u2013p systems that form result from face to face are a pathway for the electron [67].  There are numerous applications for conducting polymeric materials. These applications include  use in electronics, in organic solar cells that convert light to electricity and others.  10.3 Photonic Polymers  The term photonic polymer describes a wide variety of polymeric materials that respond to light in one manner or another. These can be rearrangement upon irradiation with light of a certain wave- length, or conductivity of electricity upon irradiation, or dimerization and others. What they all have in common is that they all required irradiation with light, often but not always of a speci\ufb01c wavelength to undergo a change. To understand the mechanism of these reactions, it is \ufb01rst necessary to look into the nature of light and how it reacts with matter.  10.3.1 The Nature of Light  Photochemical reactions involve interactions of light with matter. They either induce chemical changes, or they induce luminescence and conversions of electronic and other forms of energy into heat. For practical purposes, the photochemical reactions that are discussed here are limited to those that take place in the presence of light that ranges from ultra-violet to infra-red.  Light, independent of the source, travels in vacuum with a velocity equal to 2.9979 (cid:6) 1010 cm/s.  But that is only true in a vacuum. Within any medium, the light moves with a velocity of:  where e is the dielectric constant of the medium and m is the magnetic permeability.  C0 \u00bc C=\u00f0em\u00de1=2  \f718  10 Polymeric Materials for Special Applications  Fig. 10.1 The instantaneous electric, Ey and magnetic Hx \ufb01eld strength vectors of a light wave as a function of position along the axis of propagation (from Calvert and Pitts [82])  Our concept of light is that it also consists of packets of energy that travel in waves. In each packet, there is a range of energies. These energies cannot be represented by one wavelength, but rather by a whole spectrum of wavelengths. The energy of each particular wavelength in the wave-packet is a discrete unit, a quantum. Electromagnetic radiation is described in terms of a transverse plane wave involving associated electric and magnetic \ufb01elds. Experimental data suggest that the electric vector E and magnetic vector H which describe the respective \ufb01eld strengths are aligned in planes at right angles to one another, with both planes perpendicular to the direction of propagation of the wave. This was illustrated by Calvin and Pitts [82], as shown in Fig. 10.1.  A convenient model for the variation of the \ufb01eld strength as a function of time K and distance x along the axis of propagation is one that can be described in Cartesian coordinates by the sinusoidal functions in the following equations:  Ey \u00bc A sin 2p\u00f0x=l (cid:7) vt\u00de Hz \u00bc \u00f0em\u00de1=2A sin 2p\u00f0x=l (cid:7) vt\u00de  In these equations, Ey is the electric \ufb01eld strength vector lying in the xy plane and increasing along the y-axis, Hz is the magnetic \ufb01eld strength vector lying in the xz-plane and increasing along the z- axis, A is the amplitude of the electric vector (the intensity of the wave is proportional to A2), e is the dielectric constant, and m is the magnetic permeability of the medium through which the light wave is transported. In a vacuum, e = m and they are approximately unity in air. The length of the wave, that is, the distance between adjacent maxima in the vectors measured at any instant along the direction of wave propagation (the x axis) is l, while v is the frequency or number of complete cycles of vector position change per second. The relationship between l and v is:  where C is the velocity of the radiation. The frequency v is independent of the medium through which the radiation travels. Wavelength l and velocity C, on the other hand, depend on e and m of the medium. Ordinary light is not polarized. It consists of many electromagnetic vectors that are undulating in \ufb01xed, though randomly oriented with respect to each other, planes. When the light is polarized in a plane, it is believed that all the waves have their electric vectors oriented in the same direction. When the light is polarized elliptically, then it is believed that two plane waves of equal wavelength and frequency and with identical directions of propagation have the electric vectors perpendicular to one another and out of phase, as shown in Fig. 10.1.  The degree of polarization of light p is usually expressed by the equation  C=v \u00bc l  p \u00bc  Ijj (cid:7) I? Ijj \u00fe I?  \f10.3 Photonic Polymers  719  where I|| and I\u22a5 represent the intensities of light transmitted by an analyzer parallel and perpendicular to the plane of maximum polarization of ht incident light.  The above-described model is incomplete and even called naive by some. Mathematically, however, it can successfully account for many observations concerning light, and this theory has been used successfully to describe many phenomena associated with optics.  10.3.2 Quantum-Mechanical Description of Light  In order to better understand the emission and absorption of light by molecules, it is necessary to look at the quantum-mechanical concept of the nature of light. In this concept, light is considered to be a beam of photons whose energies are quantized. Detailed description of quantum mechanics and spectroscopy is beyond the scope of this book. Here will only be presented the major conclusions necessary for better understanding of light.  In the quantum theory of radiation [93], all electromagnetic radiation are considered to be beams of particles. As stated above, they are called photons. Each photon has an energy E that is de\ufb01ned by the Planck relationship,  E \u00bc hu \u00bc hc=l where h is the proportionality constant, called Planck\u2019s constant. It is equal to 6.6256 (cid:6) 10\u250027 erg s/ quantum. The quantum theory has explained very many phenomena associated with interactions of light with matter. One of them is the photoelectric effect. This effect was discovered early by Hertz. He found that short wavelength radiation incident on a metal surface caused instantaneous emission of photoelectrons. The classical electromagnetic wave theory fails to explain these phenomena. Einstein, in 1905, derived an equation that is based on the phenomenon that, when a quantum of light of energy hu is absorbed by the metal, an electron is emitted. This energy relationship is described by the following equation:  where o0 is the minimum energy necessary to remove an electron, and mcu/2 is the kinetic energy of the electron emitted.  mcu=2 \u00bc hu (cid:7) o0  10.3.3 Interaction of Light with Organic Molecules  If monochromatic light passes through a uniform thickness of an absorbing homogeneous medium with the absorbing centers acting independently of each other, then the energy of light that is absorbed follows the Lambert-Bouguer law. According to this law of physics, the light absorbed is independent of the intensity of the incident light and the intensity of radiation is reduced by the fraction that is proportional to thickness of the absorbing system. In addition, Beer\u2019s law states that absorption is proportional to the number of absorption centers. The two laws are usually combined and expressed as follows:  dI=dl \u00bc kcI  where I is the intensity of the radiation, l is the length of the optical path, through the absorbing medium, c is the concentration of the absorbing centers, and k is proportionality constant. While there are no know exceptions to the Lambert-Bouguer law, there are deviations from Beer\u2019s law due to partial ionization, molecular association and complexation, and \ufb02uorescence.  Portions of organic molecules or whole molecules that have p bonds can absorb light radiation, provided that it is of the right wavelength. Particular groupings or arrangements of atoms in molecules  \f720  10 Polymeric Materials for Special Applications  Fig. 10.2 The orbitals of formaldehyde (from Jaffe and Orchin)  give rise to characteristic absorption bands. Such groups of atoms, usually containing p bonds, are referred to as chromophores. Examples of such molecules with p bonds are compounds that contain carbonyl or nitro groups and aromatic rings. A molecule that serves as an example of carbonyl arrangement, one that is often referred to, is a molecule of the formaldehyde. In this molecule, the carbon atom is linked to two hydrogens and to one oxygen
