Repository: JonathanOnorato/ChemLP

# ChemLP
A Chemistry Natural Language Processing Tool

File: Bowman/textbook_files/Principles_of_Polymer_Chemistry_by_Ravve.json (part 44 of 49)
by s bonds. The hybrid sp2 orbitals bond one electron of carbon with one of oxygen in an sp orbital. In addition, there are two unbonded n electrons on oxygen that point away from the carbon atom. The orbitals of formaldehyde, the simplest of the carbonyl compounds, were illustrated by Orchin and Jaffe [88], as shown in Fig. 10.2.  As described above, the molecule has s and p bonded skeleton, shown above. The carbon atom is attached to two hydrogen atoms by a single bond and to the oxygen atom by a double bond. This bonding of the carbon to the two hydrogens and one oxygen atoms is by means of sp2 hybrid orbitals. The orbitals are approximately at 120(cid:1) angles from each other. In the ground state of the molecules, the pair of electrons that form a bond is paired and has opposite or antiparallel spin. In this state, the formaldehyde molecule is planar. The Pauli exclusion principle [83] states that no two electrons can have identical quantum numbers. That means that if two electrons are in the same orbital and three of their quantum numbers are the same, the fourth quantum number, the spin quantum number, must be different. The total spin quantum number of a molecule is designated by a letter J and the sum of the spins of the individual electrons by a letter S. The spin quantum number of a molecule J is equal to [2S] + 1.  This arrangement of electrons in the p orbital can generate p bonding and p* antibonding orbitals. Absorption of light energy by a chromophore molecule results in formation of an excited state and an electronic transition from the ground state to an excited state. Such light may be in the ultraviolet or in the visible region of the electromagnetic spectrum, in the range of 200 mm to approximately 780 mm. Promotion of electrons out of the s bonding orbitals to the excited states requires a large amount of energy and rupture of bonds in the process. On the other hand, the electronic transition to promote one of the n electrons on the oxygen atom in formaldehyde to the antibonding or the nonbonding orbital, n ! p* level requires the least amount of energy. The name, antibonding, as one might deduce, is a type of orbital where the electrons make no contribution to the binding energy of the molecule. In formaldehyde, this n ! p* transition to the excited state gives rise to an absorption band (at about 270 mm). This is a relatively weak band and it suggests that the transition is a forbidden one (forbidden does not mean that it never occurs, rather than it is highly improbable). It is referred to as a symmetry forbidden transition. The reason for it being forbidden is crudely justi\ufb01ed by the fact that the p* is in the xz plane (see Fig. 10.2). The n electrons in the p orbital are in the xz plane and perpendicular to the p* orbital. Because the spaces of the two orbitals overlap so poorly, the likelihood of an electronic transition from one to the other is quite low. As stated above, in the ground (normal) state of the molecules, two electrons are paired. The pairing means that these electrons have opposite or anti-parallel spins. After absorbing the light energy, in the singlet excited  \f721  10.3 Photonic Polymers  Fig. 10.3 Illustration of the singlet and the triplet states (from Ravve [91])  Fig. 10.4 Illustration of energy transitions (from Ravve [91])  state the two electrons maintain anti-parallel spins. The n ! p* excitation, however, can lead to two excited state, a singlet (S1) and a triplet (T1) one with an absorption band (at about 250 mm). Intersystem crossing to a triplet state from the singlet results in a reversal of the spin of one of the electrons and an accompanying loss of some vibrational energy. This is illustrated in Fig. 10.3.  The intersystem crossing from the singlet to triplet states can occur with high ef\ufb01ciency in certain kinds of molecules, particularly in aromatic and carbonyl-containing compounds. Electron\u2013electron repulsion in the triplet state is minimized because the electrons are farther apart in space and the energy is lower in that state than that of the corresponding excited singlet one. Solvents can exert a high in\ufb02uence on the n ! p* transitions. While the intersystem crossing is a forbidden transition (see above), it can actually occur with high frequency in aromatic or carbonyl compounds.  The chemical mechanism of photo-excitation of organic molecules has been fully described in various books on photochemistry [82, 84, 85, 87]. It will, therefore, be discussed here only brie\ufb02y. The transitions are illustrated here in a very simpli\ufb01ed energy diagram that shows the excited singlet state and the various paths for subsequent return to the ground state in Fig. 10.4.  The energy diagram (Fig. 10.4) represents energy states of a molecule that possesses both n and p* electrons. S1 and S2 are the singlet excited states. T1 and T2 are the excited triplet states. Solid lines represent electronic transitions. They are accompanied by absorption or emissions of photons. Radiationless transitions are represented by doted lines. The above diagram shows the lowest singlet state S1, where the electrons are spin-paired, and the lowest triplet state T1, where the electrons are spin-unpaired. The electron is excited by light of a particular wavelength into an upper singlet level, S2. Relaxation follows via an internal conversion process to S level. The excess energy is dissipated by vibrational interactions giving rise to evolution of heat. At the S1 level, there are three possible  \f722  10 Polymeric Materials for Special Applications  ways that the excited state becomes deactivated. The return to the ground state from the triplet one requires again an inversion of the spin. In Fig. 10.4, a and a0 represent the energies of light absorbed, b, h, and I the energies of internal conversion, c represents return to the ground state by way of \ufb02uorescence, and d return by way of phosphorescence.  The Franck and Condon principle states that during an electronic transition the various nuclei in the molecule do not change their position or their moment [90]. What it means is that electronic transitions are much more rapid (l0\u250015 s) than nuclear motions (10\u250012 s) so that immediately after the transitions the nuclei have nearly the same relative positions and velocities that they had just before the transitions. The energy of various bonding and antibonding orbitals increases for most molecules in the following order,  s< p<n< p(cid:8)< s(cid:8)  In molecules with heteroatoms, such as oxygen or nitrogen, however, the highest \ufb01lled orbitals in the ground state are generally nonbonding, essentially atomic, n orbitals. This, for instance, is a case with ketones and aldehydes. These molecules possess electrons that are associated with oxygen and are not involved in the bonding of the molecules. The n electrons in formaldehyde can be illustrated as follows:  H  H  O  n-electrons  As explained above, in the triplet state the spin of the excited electron becomes reversed. This results in both electrons having the same spin. From purely theoretical approach, such an electronic con\ufb01guration is not allowed. Due to the fact that the excited electron cannot take up its original position in the ground state until it assumes the original spin, the triplet state is relative long-lived. For instance, in benzophenone at 77(cid:1)C the lifetime can be 4.7 (cid:6) 10\u25003 s. Orchin and Jaffe wrote [88] that the triplet state has a lifetime of 10\u25003 s. By comparison, the lifetime of a singlet state is about 10\u25008 to 10\u25007 s. Also, in the triplet state the molecule behaves as a free-radical and is very reactive. The carbon atom has a higher electron density in the excited state than in the ground state. This results in a higher localized site for photochemical activity at the orbital of the oxygen. Because the carbonyl oxygen in the excited state is electron-de\ufb01cient, it reacts similarly to an electrophilic alkoxy radical. It can, for instance, react with another molecule by abstracting hydrogen.  At higher frequencies (shorter wavelength) of light, if the light energy is suf\ufb01ciently high, p ! p* transitions can also take place. All aromatic compounds and all conjugated diene structures possess delocalized p systems. Because there are no n electrons, all transitions in these systems are p ! p*. In general, the excited states of molecule are more polar than the ground states. Polar solvents, therefore, tend to stabilize the excited state more than the ground state. As shown in Fig. 10.4, the triplet state is lower in energy than the corresponding singlet state. This is due to the fact that the electron\u2013electron repulsion is minimized, because they do not share each other\u2019s orbitals according to the Pauli exclusion principle. Thus, less energy is required for the triplet state.  The chemical reactivity of organic molecules is determined principally by the electron distribution in that molecule. When the electron distribution changes, due to absorption of light and subsequent transitions, photochemical reactions take place while the molecule is in an electronically excited state. The phenomenon of light absorption, formation of the excited states, and subsequent reactions obey four laws of organic photochemistry, as was outlined by Turro [87]:  1. Photochemical changes take place only as a result of light being absorbed by the molecules. 2. Only one molecule is activated by one photon or by one quantum of light. 3. Each quantum or photon which is absorbed by a molecule has a given probability of populating  either the singlet state or the lowest triplet state.  4. In solution, the lowest excited singlet and triplet states are the starting points for the photochemical  process.  \f10.3 Photonic Polymers  723  The relationship between the amount of light or the number of photons absorbed and the number of molecules, that, as a result, undergo a reaction, is de\ufb01ned as the quantum yield. It is de\ufb01ned as the number of molecules involved in a particular reaction divided by the number of quanta absorbed in the process [1, 3].  Another fundamental law of photochemistry was formulated by Grotthus and Draaper [82, 83]. It states that only the light that is absorbed by a molecule can be effective in producing photochemical changes in that molecule. There is also a fundamental law of photochemistry that states that the absorption of light by a molecule is a one-quantum process, so that the sum of the primary processes, the quantum yield, must be unity [82, 83]. Also, the law of conservation of energy requires that the sum of the primary quantum yields of all processes be equal to unity. Mathematically this can be expressed as:  Ftotal \u00bc  Fi \u00bc 1  Xi  where F is the quantum yield. The quantum yield of photochemical reactions is important because it sheds light on the mechanisms of the reactions. The number of molecules involved in a particular photoreaction can be established by an analytical kinetic process and the number of quanta absorbed can be measured with the aid of an actinometer. The quantum yield can also be expressed in general kinetic terms [1]:  Fi \u00bc \u2019ES\u2019RPi  or Fi \u00bc  ES\u2019j \u2019i  RPj  i  Xi  The above equations signify that a quantum yield of a particular photo process is the product of two or three distinct probabilities. These are: \u2019ES is the probability that the excited state will undergo the primary photoreaction necessary for the process. The probability that any metastable ground state intermediate will proceed to stable products is Pi and the probability that the excited state will undergo the primary photoreaction necessary of the process is \u2019R.  The concept that matter can only acquire energy in discrete units (quanta) was introduced in 1900 by Max Planck [83]. The corollary of the quantization of energy is that matter itself must be quantized, i.e., constructed of discrete levels having different potential energies. Occupying these particular levels are electrons that obviously possess the energy of the level which they occupy. In a molecule, the intramolecular motions of the electrons and the associated molecular electronic levels must be taken into account. There are, in addition to electronic levels, modes of vibration and rotation that are also quantized. In other words, the absorption of a photon of light by any molecule is a reaction that must promote transitions between quantum states. This requires two conditions. These are: (1) for a molecular state m with energy Em, there must be a state n of higher energy, En, so that hu \u00bc En (cid:7) Em; (2) there must be speci\ufb01c interaction between the radiation and the light-absorbing portion of the molecule that results in a change in the dipole moment of the molecule during the transition. If we designate the wave functions of the states m and n as cm and cn respectively, then the transition moment integral that may not equal to zero is:  where P is the electric dipole operator. It has the form of P \u00bc e and ri is the vector that corresponds to the dipole moment operator of an electron i.  ri, where e is the electronic charge  P  The increase in the energy of a molecule as a result of absorbing a quantum of radiation can be  expressed in the relationship [85]:  Rmn \u00bc \u00f0Cm=PCn\u00de  DE \u00bc hC=l  \f724  10 Polymeric Materials for Special Applications  where l is the wavelength of the interacting radiation. All reactions that are photochemical in nature involve electronically excited states at one time or other. Each one of these states has a de\ufb01nite energy, lifetime, and structure. The property of each state may differ from one to another and the excited states are different chemical entities from the ground state and behave differently. The return to the ground state from the excited state, shown in Fig. 10.4, can take place by one of three processes [85]:  1. The molecule returns directly to the ground state. This process is accompanied by emission of light  of a different wavelength in the form of \ufb02uorescence.  2. An intersystem conversion process takes place to the T1 state, where the electron reverses its spin. The slower decay of excitation from the triplet state to the ground state is accompanied by emission of phosphorescence.  3. The molecule uses the energy of excitation to undergo a chemical reaction  As explained above, in the triplet state the spin of the excited electron becomes reversed. This results in both electrons having the same spin. From purely theoretical approach, such an electronic con\ufb01guration is not allowed. Due to the fact that the excited electron cannot take up its original position in the ground state until it assumes the original spin, the triplet state is relative long-lived. For instance, in benzophenone at 77(cid:1)C the lifetime can be 4.7 (cid:6) 10(cid:7)3 s. Orchin and Jaffe wrote [88] that the triplet state has a lifetime of 10(cid:7)3 s. By comparison, the lifetime of a singlet state is about 10(cid:7)8 to 10(cid:7)7 s. Also, in the triplet state the molecule behaves as a free-radical and is very reactive. The carbon atom has a higher electron density in the excited state than in the ground state. This results in a higher localized site for photochemical activity at the n orbital of the oxygen. Because the carbonyl oxygen in the excited state is electron-de\ufb01cient, it reacts similarly to an electrophilic alkoxy radical. It can, for instance, react with another molecule by abstracting a hydrogen.  At higher frequencies (shorter wavelength) of light, if the light energy is suf\ufb01ciently high, p ! p* transitions can also take place. All aromatic compounds and all conjugated diene structures possess delocalized p systems. Because there are no n electrons, all transitions in these systems are p ! p*. In general, the excited states of molecule are more polar than the ground states. Polar solvents, therefore, tend to stabilize the excited state more than the ground state. As shown in Fig. 10.4, the triplet state is lower in energy that the corresponding singlet state. This is due to the fact that the electron\u2013electron repulsion is minimized, because they do not share each other\u2019s orbitals as stated by the Pauli exclusion principle Thus, less energy is required for the triplet state. This dissipation of the excitation energy can also be illustrated as follows:  A0 +    light  A*  A0 + fluorescence  A0 + heat  chemical reaction  where Ao represents any organic molecule and A* represents the same molecule in an excited state. In the process of energy dissipation from the singlet and return to the ground states, the light emission by \ufb02uorescence is at a different wavelength than that of the light that was absorbed in the excitation. This is because some energy is lost in this process of the electron returning from its lowest excited state to the ground state. The energy, however, may also, depending upon the structure of the molecule, be dissipated in the form of heat, as shown above. And, also, a third form of energy dissipation can occur when the molecule undergoes a chemical reaction. Depending, again on the molecular structure, the chemical reactions can be rearrangement, isomerization, dimerization (or coupling), fragmentation, or attack on another [90\u201392] molecule. Some examples of such reactions are:  h\u03bd  \f10.3 Photonic Polymers  725  h\u03bd  h\u03bd  UV light  2  h\u03bd  CHO  N O  R  light  dark  NO2  NO2  O  R  Many other examples can be found in the literature. Most familiar isomerization reaction is that of trans-stilbene to cis-stilbene, shown above. It was observed that the quantum yield of stilbene cis- trans isomerization decreased with an increase in viscosity of the medium [89]. In addition, it was also found that in a polymeric matrix, the photo-isomerization is not inhibited, provided that it occurs above the glass transition temperature of the polymer. An example of a fragmentation of a molecule is the decomposition of disul\ufb01des upon irradiation with ultraviolet light of the appropriate wavelength:  S  S  2  S  h\u03bd  The same reaction takes place in peroxides. Ketones and aldehydes cleave by the mechanism of  the Norrish reaction.  \f726  10 Polymeric Materials for Special Applications  10.3.4 Energy Transfer Process  Photosensitizers are used in many photonic applications. To understand how they function, it is necessary to understand the energy transfer process. The term energy transfer [92, 93] refers speci\ufb01cally to one-step radiationless transfer of electronic excitation from a donor molecule to another, quali\ufb01ed, acceptor molecule, from one chromophore to another one. This excludes what is referred to as trivial energy transfers that result from the donor emitting light that is subsequently absorbed by an acceptor. Based on the energy and spin conservation laws, there are two a priori requirements for ef\ufb01cient energy transfer: (1) the process must be thermoneutral or exothermic to occur with highest ef\ufb01ciency, because the activation energies have to be low due to short lifetimes of electronically excited state, and (2) no net spin changes should occur. If a donor molecule was in the triplet state at the time of the energy transfer process, the acceptor molecule is then also promoted to the triplet state. Transfer of singlet to singlet energy should be possible, but it occurs less frequently, because of the shorter lifetimes of the singlet states [92, 93].  Energy transfer is thus a process by which excitation energy passes from one photo-excited molecule, often referred to as a sensitizer and in this case designated as S*, to another adjacent molecule in its ground state, often referred to as a quencher, in this case designated as Q. The quencher must have a thermodynamically accessible excited state, one whose energy is lower than that of S*. A donor molecule must possess suf\ufb01ciently long lifetime to be an ef\ufb01cient sensitizer. The reaction of energy transfer can be illustrated as follows:  S(cid:8) \u00fe Q ! S \u00fe Q(cid:8)  S(cid:8) ! S0 \u00fe hn  where * designates an excited state. In the process of energy transfer, S* returns (or relaxes) to the ground state S. Energy transfer is further categorized as involving singlet (paired electron spins) or triplet (unpaired electron spins) states. Symmetry rules, as explained above, require a singlet S* to produce a singlet Q* and a triplet S3+ to produce a triplet Q3+.  The quenching reaction of the excited state was expressed in a equation by Stern\u2013Volmer. The  reaction shown below is based on a quenching reaction that is accompanied by a release of heat:  S(cid:8) \u00fe Q ! Q(cid:8) \u00fe S0  \u00f0k2\u00de  S(cid:8) ! S0 \u00fe heat  \u00f0k3\u00de  The equation is written as follows:  F0=FQ \u00bc fk1 \u00fe k2\u00bdQ(cid:5) \u00fe k3g=\u00f0k1 \u00fe k3\u00de  In experimental studies of energy transfer, it is convenient to express the experimental results in  another form of the Stern\u2013Volmer equation, as follows,  F0=FQ \u00bc 1 \u00fe kqt\u00bdQ(cid:5)  where  F0 is the quantum yield for a particular process in the absence of a quenching molecule FQ is the quantum yield of the quenched process kq t [Q] is the concentration of the quenching molecules  is the bimolecular rate constant for the quenching process is the lifetime of the state in the absence of a quenching molecules. It is equal to 1/(k1 + k3), and  \f10.3 Photonic Polymers  727  Two processes were proposed to explain the mechanism of energy transfer. In the \ufb01rst one, energy transfers result from the interactions of the dipole \ufb01elds of the excited donors and ground state acceptor molecules (long-range: Forster (dipole\u2013dipole)) [86, 90]. This is referred to as the resonance transfer mechanism. Such transfer is rapid when the extinction coef\ufb01cients for absorption to the donor and acceptor-excited states involved in the process are large (104\u2013105 at the maximum). When the dipolar interactions are large, resonance transfers are possible over distances of 50\u2013100 A\u02da . Close proximities of donors and acceptors, however, are required for weakly absorbing molecules. In the second mechanism [90] (short-range: Dexter (exchange)), the excited donor and acceptor are in very close proximity to each other, (up to (cid:9)15 A\u02da ) such that their electronic clouds overlap slightly. In the region of the overlap, the location of the excited electron is indistinguishable. It may be at any one instant on either the donor or on the acceptor molecule. Should the pair separate when the excited electron is on the acceptor molecule, energy transfer has been achieved by the mechanism of electron transfer, discussed in the next section.  Both absorption and emission processes may be intramolecular, localized in a single molecule. On the other hand, they can also involve whole crystals that may act as absorbers and emitters. Such energy transfers can manifest themselves in different ways that include sensitized \ufb02uorescence or phosphorescence, concentration depolarization of \ufb02uorescence, photo-conduction, and formation of triplet acceptor molecules.  Intermolecular energy transfer can be electronic and vibrational and can take place in solid, liquid, and gaseous phases. In addition, the sensitized excitation of Q by S* has to take place within the time that the molecule S remains in the excited state. In summary, theoretical and empirical considerations suggest two modes of transfer, described above:  1. Only when the two molecules are in very close proximity to each other and their centers are  separated by the sum of their molecular radii will transfer take place.  2. When the two molecules are at distances that exceed their collision diameters, resonance transfer  or long range electronic excitation takes place though Coulombic interactions.  The transfers that take place by mechanism 1 are limited by diffusion of molecules in solution and should be affected by the viscosity of the medium. Transfers by mechanism 2, on the other hand, should be much less sensitive to the viscosity of the medium. It was shown by Foster [86] that the rate constant of resonance-energy transfer (mechanism 1), as a function of distance, is:  Rate constant \u00f0S(cid:8) ! Q(cid:8)\u00de \u00bc 1\u00f0Ro=R\u00de6=tS  where tS is the actual mean lifetime of S*, R is the separation between the centers of S* and Q, and R is the critical separation of donor molecules and the acceptor molecule. The ef\ufb01ciency of energy transfer was expressed by Turro et al. [94] as follows:  Fet \u00bc ket\u00bdS(cid:8)(cid:5)\u00bdQ(cid:5)=fket\u00bdS(cid:8)(cid:5)\u00bdQ(cid:5) \u00fe kd\u00bdS(cid:8)(cid:5)g  The transfer by long-range excitation or mechanism 2 can be in the form a singlet\u2013singlet transfer, a triplet\u2013singlet transfer, and a triplet\u2013triplet transfer. Due to the fact that the lifetime of triplet state of molecule is longer than the singlet one, it is more probable to be the one to participate in energy transfer. Molecules that undergo intersystem crossing with high ef\ufb01ciency, like benzophenone, are ef\ufb01cient triplet sensitizers. Such molecules must possess high energy in the triplet state and a lifetime of at least 10(cid:7)4 s.  The two types of intermolecular energy transfers can be expressed as follows:  Forster(dipole-dipole) long - range: kSQ\u00f0R\u00de \u00bc k0  S\u00f0RSQ  0 R\u00de6  \f728  10 Polymeric Materials for Special Applications  Dexter(exchange) short - range: kSQ\u00f0R\u00de \u00bc k0  SQ exp\u00f0(cid:7)aR\u00de  The nomenclature that was developed in connection with energy and charge transfer processes is as follows, an eximer is a transient dimer formed by the combination of an excited (usually aromatic) molecule and a second similar (usually unexcited) molecule. Such a dimer bonds only in the excited state and promptly dissociates in losing its excitation energy. The term exiplex, explained by Birks [92], describes a complex between two molecules, one a donor and the other one, an acceptor, which subsequently dissociate in a deactivation process. One of the components of the exiplex, either the donor or the acceptor, is in excited state while the counterpart, acceptor or donor, is in the ground state. An eximer is then just a special case in which the two constituent molecules are identical. While numerous charge-transfer complexes can form between certain molecules in the ground state, a number of compounds can form only charge\u2013transfer complexes when either the donor or the acceptor is in an excited state. Formation of eximers was observed in a number of aromatic polymers, such as polystyrene, poly(vinyl naphthalenes), poly(vinyl toluene), and others [93].  An exterplex is composed of three molecules and often takes an important role in photophysical and photochemical processes. Polymers with pendant aromatic chromophores and dimeric compounds often show ef\ufb01cient exterplex formation due to high local chromophore concentration in their structure. It was observed that exiplex emission spectra from a chromophore is usually broad, structureless, and red-shifted to the corresponding monomer \ufb02uorescence. The extend of such a shift is a function of the distance between the two components of the complex. It is also strongly affected by the polarity of the media. Martic et al. [95] obtained emission spectra of the exiplexes of anthracene and N,N, dimethyl-p-toluidine in toluene and in polystyrene. While the maximum band of the emission spectra in toluene at 30(cid:1)C is at 616 nm, in polystyrene it is shifted to 400 nm. The exiplex emission spectra in a copolymer of styrene with 4-N,N-diaminostyrene is at 480 nm. The maxima of the emission spectra are temperature-dependent. The maxima shifts in toluene solution to shorter wavelength and in polystyrene it is the opposite, and it shifts to longer wavelength with an increase in temperature. The maxima approaches common value at the glass transition temperature of polystyrene. Similar results were reported by Farid et al. [96] who studied formation of exiplexes of 4-(1-pyrenyl)butyrate in different solvents and in polymers.  Chemical and physical changes take place in molecules when they absorb energy and reach an excited state. This is particularly true of carbonyl compounds. There is a change, as already stated, in the dipole moments of the molecules. This is due to the fact that dipole moments depend upon the distribution of the electrons. In carbonyl compounds, this change is particularly large. Also the geometry of the molecule changes from the ground to the excited states. In addition, the chemical properties of the molecules change. Thus, phenol, for instance, is a weak acid, but in the excited state it is a strong acid. This can be attributed to the p ! p* transition where one of the pair of p electrons is promoted to an antibonding orbital.  By the same reason, the acid strength of benzoic acid is less than in the excited state because the charge in this case is transferred to carbonyl group. The excited states of both phenol and benzoic acid can be illustrated follows [93]:  OH  OH  + light  \f10.3 Photonic Polymers  729  O  OH  C  + light  O  OH  C  10.3.5 The Electron Transfer Process  This process is particularly important in such photonic applications as solar cells. Simple migration of energy is a thermodynamically neutral process. It allows the excitation energy deposited at a site in a solid or in a concentrated solution to move to another position by transferring the excitation energy in the absence of an intermediate quencher. Electron transfer, however, is a process by which an electron is passed from an electron-rich donor to an electron-de\ufb01cient acceptor [95]. This reaction is substan- tially accelerated when the donor or acceptor is excited. Electron transfer from an excited state donor molecule D* to a ground state acceptor A generates a radical cation D+\u2022 and a radical anion A(cid:7)\u2022. The resulting radical ion pair exists as a charge-separated pair of ions:  D(cid:8) \u00fe A ! D\u00fe(cid:10) \u00fe A(cid:7)(cid:10)  The oxidized and reduced species are usually highly energetic, storing a substantial fraction of the energy absorbed from the photon. The charge separation that occurs in such a photo-induced electron transfer provides a way to convert the excitation energy of the excited molecule to a chemical potential in the form of a radical ion pair.  Electron migration can also be a movement of an electron either to a neutral electron donor from an oxidized one \u00f0D \u00fe D(cid:10) ! D(cid:10) \u00fe D\u00de or from a reduced acceptor to a neutral one \u00f0A(cid:10) \u00fe A ! A \u00fe A(cid:10)\u00de [93]. These thermoneutral processes that are called hole and electron migrations, respectively, permit further spatial charge separation between an excited donor, D*, and a reduced acceptor, A\u2022. This separation is beyond one that is initially produced in an ion pair by photo-induced electron transfer. After the absorption of light by a to a sensitizer, the energy migrations or the energy transfer move the excited state site where the excitation energy is converted to a radical ion pair by photo- induced electron transfer. A kinetic competition then takes place between the rates of several possible next steps. These steps can be chemical reaction of the radical ions, or they can be further charge migrations by sequential electron or hole transfers, or actually nonproductive charge recombination, called back-electron transfer. The back-electron transfer regenerates the ground states of both the donor and the acceptor.  10.3.6 The Charge Transfer Processes in Polymers  Charge transfer in polymers is either electronic (transfer of electrons or of positive charges alone) or it is ionic (transfer of protons or larger charged species). Electronic conduction can be also of two types. One type is conduction due to diffusion of electrons that are not localized on any particular molecule (this is usually found in liquids or in gases). The other type can be by conduction due to positive or negative charges that are localized on any particular part of the molecules. Such charges can be exchanges between like polymeric molecules (or between segments of single polymeric molecules).  \f730  10 Polymeric Materials for Special Applications  This can occur without any net energy loss (resonant charge transfer). It was shown experimentally that the electrical conductivity in many polymeric materials, subjected to short irradiation pulses, consists initially of a \u201cprompt\u201d component. That means that very rapid transfer of a considerable amount of charge takes place over a comparatively short distance ((cid:9)100 A\u02da ). The movement of the charge is then terminated as a result of trapping in \u201cshallow\u201d traps [90, 93, 97]. This is followed by a \u201cdelayed\u201d component is very temperature-dependent and probably indicates a thermally activated charge-hopping process between the shallow traps. This continues until terminated (after (cid:9)1 mm) by trapping in deep traps or by recombination [90, 93, 97].  that  There is a major difference between eximers of polymers and those of small molecules. The difference is that at least in some polymers a large part of the excitation of the excimer site appears to be a result of singlet energy migration [93]. Also, in polymeric materials with a number of identical chromophores, either in the backbone or as pendant groups, when photons are absorbed, the excited states cannot be considered as localized. In simple cases of rigid lattices, the excitations are distributed over the entire volume of the material as a wave-like linear combination of local excitations [87, 90, 91, 93]. They are referred to as tight-binding excitations [90, 91, 93]. As one might expect, excimer formations in polymers depend upon the properties of the chromophores and upon their location on the tacticity, conformation, and distance between polymeric chain [90]. chromophores can greatly affect the formation of eximers. Also, it is possible to distinguish between two different types of energy transfers in polymeric materials. The transfer of excitation can take place either from or to large molecules from small ones. Thus, for instance, a polymer transfer of the excitation energy can be localized from a chromophore on one polymeric chain to another. An example of a transfer to a small molecule is an energy transfer from a polymer, like polystyrene to a scintillator molecule, like 1,4-bis[2-(5-phenyloxazolyl)]benzene shown below [95]:  In addition, polymer  O  O  More than that, transfer can also take place from one group of atoms, or from a chromophore, located on a polymeric chain in one section of the molecule, intramolecularly, to another one located at another section of the same polymer. Thus, in copolymers from monomers with two different chromophores groups, the energy absorbed by one group of chromophores can be transferred to the chromophores from the other group. This can take place by either Foster or exchange mechanism. The possibility of energy transfer from one chromophore to an adjacent different chromophore in polymeric chains depends to a large extent upon the lifetime of the excitation and its alternative modes of deactivation. For this reason, the most readily observed form of energy migration is one that occurs through the mechanism of the triplet [88, 90, 93, 97].  Intermolecular energy transfer from one polymeric material to another while the molecules are in solution or in the melt can also take place [17]. This was demonstrated on an intramolecular excimer and exiplex formation in solutions of polyesters containing naphthalene or carbazole moieties in their chemical structures [98].  In general, the migrations of energy in polymers are somewhat more complex, because chain folding and conformations are additional factors that enter into the picture. The separation between interacting units can be affected by the composition of the polymer, the geometry of the polymeric chains, and the \ufb02exibility of the backbones [99].  There are two limiting cases for the effects of polymer folding on energy transfer ef\ufb01ciency. Folding of a polymer before excitation into a conformation in which the sensitizers are held within a hydrophobic pocket improves the ef\ufb01ciency of energy migration. This takes place with a large number of intramolecular hops or when bond interactions intervene between the sensitizer and the ultimate trap [93]. If the polymers are \ufb02exible, however, they can also bend after photo-excitation to  \f10.3 Photonic Polymers  731  bring otherwise distant chromophores close enough so that energy can hop from one to the other, skipping intervening units and thereby considerably shortening the effective migration distance along an individual polymer chain [93]. For \ufb02exible polymers in solvents that promote folding, this motion can take place even faster than excited state decay [99].  Intramolecular singlet energy migration can also proceed via electronic coupling through the bonds that form the polymer backbone. In a random walk, the excitation energy migrates without directional control, moving back and forth along a chain or across space. Through-space interactions between pendant chromophores are also common in polymers with large numbers of absorbing units [18]. One should also include movement of excitation across folds or loops that can form in polymeric chains. Such folds can be the result of packing into crystalline domains or simply from temporary collisions. In principle, the excitation can be localized for some \ufb01nite time (however small) on a particular chromophore before it is transferred to another one in the chain. Guellet [94] de\ufb01nes intramolecular energy migration as any process that involves more than one exchange of excitation energy between spectroscopically identical chromophores attached by covalent bonds to a polymeric chain [12]. He further terms \u201cenergy transfer\u201d as a single step migration between two chromophores, while one that involves several or more chromophores as \u201cenergy migration\u201d [93].  The polymers with multiple sensitizers offer several routes for energy migration. This can be  illustrated as follows [99]:  Route A  Route B  A very common arrangement is for the photosensitive groups to be aligned outside of a spiral arrangement of the polymeric chain in close enough proximity to each other for energy transfer. Also, as mentioned earlier, folding of a polymer before excitation into such a conformation that the sensitizers are held within a hydrophobic pocket improves the ef\ufb01ciency of energy migration when a large number of intramolecular hops. Ef\ufb01ciency of energy migration is also helped through-bond interactions that intervene between the sensitizer and the ultimate trap [99]. Also, as mentioned before, \ufb02exible polymer frameworks can bend the polymeric chains in such a manner as to bring otherwise distant chromophores close enough together so that after excitation the energy can hop from one to another. In such a case, the energy migration can skip intervening units and thereby considerably shorten the effective migration distance along a single polymer chain. As stated above, for \ufb02exible polymers in solvents that promote folding, this motion can be even faster than excited- state decay [99].  Intermolecular energy migration can also occur between two different polymeric molecules. Thus, for instance, Turro et al. [95]
