Repository: JonathanOnorato/ChemLP

# ChemLP
A Chemistry Natural Language Processing Tool

File: Bowman/textbook_files/Principles_of_Polymer_Chemistry_by_Ravve.json (part 45 of 49)
investigated inter- and intramolecular energy transfer in poly(styrene sulfonate). They found that excimer formation between adjacent phenyl groups is a dominant reaction both along a single chain and between two different chains [95]. At low densities of excited states, singlet energy transfer between a sensitizer and its nearest quencher (perhaps on another chain) dominates, whereas at high excited state densities, energy migration takes place through the series of donors [99].  Guellet quotes Webber, who reported that he used the following equation (that he called crude but useful) to obtain rough estimates of the energy migration diffusion rate along the polymer backbone [94]:  kq \u00bc 4pN0\u00f0DQ \u00fe kg\u00dePR=1; 000  \f732  10 Polymeric Materials for Special Applications  where DQ is the normal diffusion constant of the quencher and kg is the energy migration diffusion rate along the polymer.  In some aromatic vinyl polymers, excimer emission can occur after an initial excitation of an aromatic chromophore. This is followed by intramolecular singlet energy migration, either along the polymer chain, or intermolecularly along the chromophores. Here too, it can be through different chains in a polymer that is in bulk form and the chains are in close proximity to each other. The process generally continues until the excitation is trapped at some chain conformation that is suitable for excimer formation. Such a chain conformation is referred to as eximer-forming site. If the polymer is in solution and viscosity is low, interconversion of chain conformations proceeds fairly rapidly. In such cases, the lifetimes of any particular conformation are limited by the collision processes as well as by the magnitude of the rotational barriers with respect to thermal energy [93]. In the solid state, however, the rotational freedom of the polymeric chain is considerably reduced. Large-scale conformational changes are unlikely. There still is the possibility, however, that adjacent chromophores will be in a marginal eximer-forming site [94].  10.3.7 The Antenna Effect in Polymers  It was originally observed by Schneider and Springer [101] that ef\ufb01cient \ufb02uorescence occurs from small amounts of acenaphthalene that is copolymerized with styrene. Fox et al. [100] observed the same effect in a copolymer of styrene with small amount of vinyl naphthalene. The emission of naphthalene \ufb02uorescence is much higher than from solution of a mixture of the two homopolymers. It was suggested by both groups that this phenomenon is due to energy migration between styrene sequences to the naphthalene moieties. Guellet and coworkers carried out quantitative studies of this phenomenon with various polymers that contained naphthalene or phenanthrene as the donors and anthracene as the trap [94]. This effect is similar to one observed in ordered chlorophyll regions of green plant chloroplasts (antenna chlorophyll pigments). It was, therefore, named the antenna effect. Guellet [94] demonstrated that the effect is not entirely due to energy migration among the chromophores that form the antenna, but rather a combination of migration and direct Forster energy transfer to the trap [94]. It was concluded that energy migration and transfer in such systems are primarily due to long-range Forster transfer by dipole-dipole mechanism (discussed earlier). In the absence of any trap in the polymer, the energy will migrate along the backbone of the polymer chain until it is deactivated by some other processes. In the presence of a singlet energy trap, the lifetime of the excitation will be reduced and the length of energy migration will be reduced. The difference between this form of energy transfer and one observed in solid aromatic polymers is that the photon energy is collected within a single polymer molecule and all energy transfer is intramolecular. The antenna effect permits collection of the photon energy from the entire region of space (the hydrodynamic volume of the polymer) and transmitting it to the traps located on the polymer chain. The ef\ufb01ciency is relatively independent of concentration and can be very ef\ufb01cient even in dilute solutions [93].  10.4 Photosensitizers  As explained in Sect. 10.3, photosensitizers are molecules that absorb the energy of light and act as donors by transferring this energy to acceptor molecules. The molecules that receive the energy may in turn undergo various reactions, such as polymerizations, isomerizations, couplings, and others. Many different molecules can act as photosensitizers, but the most useful ones are various aromatic compounds. In Table 10.1 are listed some common photosensitizes that appeared in various publications  \f10.4 Photosensitizers  733  Table 10.1 Some often used photosensitizers Photosensitizer Benzophenone  Chemical structure  O  Acetophenone  O  Fluorenone  O  Triphenylene  Anthraquinone  Triphenylamine  Phenanthrene  Benzil  O  O  N  O  O  F  1.0  0.99  0.95  0.93  0.88  0.88  0.76  0.87; 0.92  (continued)  \f734  10 Polymeric Materials for Special Applications  Table 10.1 (continued) Photosensitizer Pyrene  Chemical structure  F  0.40  0.40  Naphthalene  Durene  Anthracene  CH3  CH3  CH3  CH3  From various literature sources. F represents the quantum yield of triplets  in the literature. The process of photosensitization and energy transfer involves formation of charge transfer complexes. A good photosensitizer, therefore, is not only a molecule that readily absorbs light energy, but also one that readily transfers it to another molecule. Some compounds are capable of forming such transfer complexes in the ground state, but many more form exiplexes in the excited state. Others can form complexes between a compound in the ground state and another one in the excited state and are called excimers or excited dimers. The difference between the excited state of a dimer and an exiplex is that the dimers possess binding energy in the ground state, while exiplexes lack any binding energy in the ground state. This is described in Sect. 10.3.1. The emission spectra from two molecules that are capable of forming exciplexes depend upon the distances between the two molecules. An equation for the excited state wave function of a one-to-one exciplex that forms from a donor molecule D and an acceptor molecule A was written by Guellet as follows [94]:  CE \u00bc aC1\u00f0D\u00feA(cid:7)\u00de \u00fe bC2\u00f0D(cid:7)A\u00fe\u00de \u00fe gC3\u00f0D(cid:8)A\u00de \u00fe dC4\u00f0DA(cid:8)\u00de  The \ufb01rst two terms on the right side of the above equation correspond to charge resonance states and the last two to the excitation resonance states. Thus, a photosensitizer, as explained in Sect. 10.3, can act in two ways, by energy transfer and by electron transfer. To be exact, one may feel that a true photosensitizer is one that acts by energy transfer alone. This, however, is not always the case. Also, in the event of electron transfer, the process can lead to photo-induced decomposition via electron transfer [102].  The rate of absorption of light by a sensitizer that corresponds to excitation from the ground state  to the excited singlet can be expressed as [94]:  Iabs \u00bc d\u00bdS0(cid:5)=dt (cid:7) d\u00bdS1(cid:5)=dt  \f10.5 Photocross-linkable Polymers  735  The measurement of \ufb02uorescence and phosphorescence spectra of photosensitizers is very important in providing information about the energy of the excited states. It also allows identi\ufb01cation of the phenomena. The process of energy transfer requires that the excited donor diffuse to the proximity of an acceptor within the time period of its excited lifetime. This is subject to the viscosity of the medium and the ef\ufb01ciently of the collision process and the range r in which the collisions can occur. The observed rate constant for energy transfer kET is governed by the molecular rate constant kdiff for diffusion-controlled reaction. This is de\ufb01ned by the Debye equation:  kdiff \u00bc 8RT=3; 000(cid:2)  kET \u00bc akdiff  where a is the probability of energy transfer. R is the universal gas constant, T is the temperature in Kelvin, (cid:2) is the viscosity of the medium in poise. The Schmoluchowski [94] equation de\ufb01nes the diffusion constant in terms of the diffusion coef\ufb01cient of the sensitizer and the acceptor:  kdiff \u00bc 4p=1; 000\u00f0Rs \u00fe Ra\u00de\u00f0Ds \u00fe Da\u00deNa=2\u00def1 \u00fe \u00bdRs \u00fe Ra=\u00f0t0\u00f0Ds \u00fe Da\u00de=2\u00de0:5(cid:5)g  where Ds and Da are the diffusion coef\ufb01cients of the sensitizer and the acceptor Rs and Ra are the molecular radii of the sensitizer and the acceptor, Na is the Avogadro number, and t0 is the lifetime of the excited state of the sensitizer.  10.5 Photocross-linkable Polymers  Some photocross-linking of polymers can be traced back to ancient days, when pitch was photocross- linked for decorative purposes [102]. In modern times, wide varieties of photocross-linkable polymers were developed. The early practice of photo imaging relied mainly upon the photo- dimerization reactions. These reactions are common, photo-induced, reactions of organic chemistry, namely intermolecular cyclization. This reaction of cyclization that takes place between two reactive species, with one of them electronically excited, is actually predicted by the Woodward\u2013Hoffmann rule [104]. In contrast, the reactions of thermally excited ground states of molecules proceed by different pathways. Many polymers were synthesized that possess pendant groups capable of photo- cyclization intermolecularly to be used in the photo-imaging technology. Photocross-linking tech- nology today, however, also uses coupling reactions of radicals, chain growth polymerizations that result in photocross-linking, and some ionic reactions. The light-induced polymerizations of multi- functional monomers that transform liquid resins into solid polymers almost instantly and selectively in the illuminated areas are now versatile processes. They can, however, be achieved in a variety of ways. Thus, for instance, Decker discussed work in the less explored areas of photo-curing, namely laser-induced ultra-fast polymerization and UV curing of binary polymer systems [105]. By using highly sensitive acrylate photoresists, relief images of micronic size can be obtained by fast scanning with a focused laser beam. Also, polymer networks of different architectures can be obtained by UV irradiation of various monomer blends, e.g., acrylate-epoxide, acrylate-vinyl ethers, acrylate-polyene, vinyl ether-maleate, and thiol-polyene [104]. This does not mean, however, that photocross-linking of polymers is now unimportant technologically or scienti\ufb01cally. The fact that considerable research still continues in the \ufb01eld is a direct indication of that.  The light cross-linkable reaction, like all cross-linking reactions, results in gelation and the extent of gelation is important in this process. This extent is tied to the quantity of the functional groups in the reaction mixture. Carothers equations relate the critical extent of the gelation, pc, at the gel point to the functionality of the reactants:  \f736  10 Polymeric Materials for Special Applications  pc \u00bc 2=fave  where fave is the functionality. This equation, however, was written for reaction mixtures that contain two different functional groups in stoichiometric proportions to each other. All the functional groups, however, for various reasons, might not participate in photocross-linking reactions. Even though these reactions may involve identical groups, this equation probably would not apply.  A statistical approach was developed by Flory [107, 108] and by Stockmayer [109] to derive an  expression for predicting the extent of reaction at the gel point. It is expressed as  pc \u00bc 1=\u00bdr\u00f0fwA (cid:7) 1\u00de\u00f0fwB (cid:7) 1\u00de(cid:5)0:5  where fwA and fwB are weight average functionalities of A and B functional groups. Here the functionalities are de\ufb01ned as,  fwA \u00bc  f 2 AiNAi  X  .  X  fAiNAi  and fwB \u00bc  f 2 BiNBi  fBiNBi  X  .  X  When the cross-linking, however, takes place by cyclization through dimerization of pendant groups, it appears that the gelation should probably be treated instead as a case of multiple dimerizations.  10.5.1 Polymers That Photocross-link by Formation of Cyclobutane Rings  Many of the photocross-linkable polymers for photo-imaging in use today react by a 2p + 2p type dimerization with the accompanying formation of the cyclobutane rings [108, 109]. The formation of the cyclobutane ring can be simply shown on the photocross-linking reaction of poly(naphthyl vinyl acrylate), a polymer that also undergoes this type of dimerization [110]:  O  2  O  UV  lighy  O  O  O  O  R  R  N  The naphthalenes become bonded to cyclobutane ring in 1,2 and 1,3 positions. Many polymers with other functional groups can also photocross-link by 2p + 2p addition. Following is an illustra- tion of some of these groups [111, 112]:  S  O  R  O  banzothiophene oxide  coumarin  dibenzazepene  \f10.5 Photocross-linkable Polymers  737  diphenylcyclobatane  Y  N  R  stilbazole  O  NH  O  alkyne  maleimide  stilbene  S  N  N  CH3  NH  O  NH  O  N  H  O  O  N  H  1,2,3-thiadiazole  thiamine  uracil  HO2C  +  Pendant groups with anthracene moieties, however, are believed to cross-link by a 4p + 4p type  cycloaddition [114]:  Many photo-dimerizations of functional groups, like the ones shown above, require the presence of photosensitizers. These compounds may be selectively excited to their triplet state by sensitizers with the right type of energy levels. For ef\ufb01cient energy transfer to occur, the triplet energy of the donor  \f738  10 Polymeric Materials for Special Applications  should be approximately 3 kcal/mole greater than that of the acceptor [113, 114]. This type of sensitization is believed to be diffusion controlled [115].  Trecker [116] lists the steps of the sensitized dimerization reaction as follows:  Excitation: S \u00f0sensitizer\u00de \u00fe hn ! S(cid:8) Energy loss: S(cid:8) 3 ! S Sensitization: S(cid:8) 3 \u00fe D ! (cid:10)S (cid:7) D(cid:10) Dimerization: (cid:10)S (cid:7) (cid:7)D(cid:10) \u00fe D ! S \u00fe (cid:10)D (cid:7) D(cid:10) Dimer: (cid:10)D (cid:7) D(cid:10) ! dimer(s\u00de  The quantum yield expression for this scheme of dimerization is shown as follows [115]:  1=F \u00bc 1=fa \u00fe k3=fak4\u00f0D\u00de  where F represents the quantum yield of dimer formation, f is the ef\ufb01ciency of sensitizer intersystem crossing, D is the initial concentration of the reactive groups, and k\u2019s are the speci\ufb01c rate constants for the reactions shown in the above scheme.  10.5.1.1 Polymers with Pendant Cinnamoyl Functional Groups  Minsk et al. [117] may have been the \ufb01rst to synthesize a photocross-linkable polymer, namely poly (vinyl cinnamate). The photochemistry of this compound is similar to the photo-cyclization of cinnamic acid that is discussed bellow in this section. It is interesting that the reaction of cyclization of cinnamic acid can take place even in the solid crystalline stage. This illustrates that the reaction requires very little molecular motion. Similar reactions occur in polymeric materials that are functionalized with cinnamate groups. The photocross-linking of poly(vinyl cinnamate) is illustrated below:  2  n  O  UV light  O  n  O  O  O  O  n  Much earlier, well before Minsk, in 1895, Bertram and Kursten [118] recognized that solid cinnamic acid undergoes a chemical change when exposed to light. Following this, Ruber [119] established that the change is a dimerization of the acid to form a cyclobutane derivative. This dimerization results in formation of truxillic and truxinic acids:  2  O  2  O  H  h\u03bd  O  O  H  \f10.5 Photocross-linkable Polymers  739  COOH  +  HOOC  COOH  COOH  truxillic acid  truxinic acid  Schmidt and coworkers [120, 121] studied the reaction mechanism and came to the following  conclusions:  1. Photo-dimerization of cinnamic acid and its esters is controlled by the crystal lattice. 2. Dimerizations are possible when ole\ufb01nic double bonds of the two neighboring molecules in the  crystals are 4.1 A\u02da or less apart.  3. Dimerizations are not possible when the double bonds are 4.7 A\u02da or more apart.  The dimerization reaction takes place upon irradiation with light of a wavelength longer than 300 nm. It was demonstrated subsequently [122], however, on poly(vinyl cinnamate) that the adducts dissociate again upon irradiation with light of 254 nm. Photo-dimerization and formation of cyclobutane groups were demonstrated to be enhanced as a result of sensitized irradiation [123].  When dealing with poly(vinyl cinnamate), it is reasonable to assume that the degree of order in the relationship of one cinnamic group to another is much lower than is found in a crystal lattice of cinnamic acid. On the other hand, it should be higher than in solutions of cinnamic acid, where the groups are far enough apart so that very little photo-dimerization takes place. Photocross-linking of poly(vinyl cinnamate) can include the following reactions [124]:  1. Truxinic acid type dimerization in irradiated poly(vinyl cinnamate) that can occur intramolecu-  larly. It can be shown as follows:  O  O  O  O  This is accompanied by formation of both folded and parallel chains  2. Truxillic acid type intermolecular dimerization in irradiated poly(vinyl cinnamate), on the other  hand, can be illustrated as follows:  \f740  10 Polymeric Materials for Special Applications  O  O  O  O  O  O  dimerization of this type would be accompanied by formation of folded chains.  Reactions of formations of folded and parallel chains are similar with the exception that the reacting cinnamic groups are further apart in folded chains and come together only by virtue of chain folding. Chains located parallel to each other but at the right distance can also conceivably yield truxinic acid type dimerization. This would be similar to the arrangements in crystal lattices. Formation of a truxillic dimer, like in reaction 2, shown above, requires favorable folding or two different chains. Also, there is accompanying possibility that the double bonds may simply polymer- ize by a chain propagating reaction [125]. This was observed with some cinnamate esters [125]. Attempts were made to determine the reaction products of photocross-linked poly(vinyl cinnamate) by \ufb01rst hydrolyzing it, and then by isolating and identifying the acids. The results showed that a- truxillic acid does form. Formation of b-truxillic acid, however, was not demonstrated. In addition, among the reaction products there is also a large quantity of unreacted cinnamic acid. This indicates that only a small portion of the double bonds participate in the reaction. Also, it should not be forgotten that only small changes in unsaturation in polymer molecules, as a result of cross-linking, can have a profound effect on solubility.  Studies [126] of electronic structures in photo-isomerization and photo-dimerization of cinnamic acid showed that phosphorescence of cinnamic groups occurs at about 20,000/cm. Also, it was demonstrated when photosensitizers are present, the critical distance between donor, sensitizer, and acceptor molecules (cinnamic acid) is about 10 A\u02da [126]. Although all the details of incipient photocross-linking of poly(vinyl cinnamate) have to date still not been fully worked out, most accept that all three mechanisms take place. These are: dimerizations to truxillic and truxinic acid type structures and polymerizations through the double bonds. The excited states of the molecules can be produced by direct irradiation and also through intersystem crossing from an appropriate photosensi- tizer [126].  Several criterions were derived from proper selection of sensitizers [127, 128]. These are:  1. The triplet state must be at the energy level close to 50\u201355 kcal/mole for the cinnamate moiety. 2. The quantum yield of the ratio of phosphorescence to \ufb02uorescence should be higher than unity. 3. The mean lifetime of a triplet state must be greater than 0.01 s. The photosensitizing activity (characterized by the triplet state) of derivatives of cinnamic acid is beyond the phosphorescence of the cinnamate group (at about 20,000/cm, as stated above). An energy transfer diagram for poly (vinyl cinnamate) photosensitization with a sensitizer like 2-nitro\ufb02uorene was published [128]. The rate of dimerization obeys \ufb01rst-order kinetics. In addition, polymers consisting of \ufb02exible segments exhibit higher rates of photo-dimerization than do those composed of rigid segments.  \f10.5 Photocross-linkable Polymers  Table 10.2 Effectiveness of sensitizers on relative speed of cross-linking of poly(vinyl cinnamate) Relative speed Sensitizer 1 (None) 3 Naphthalene 7 Benzanthrone 14 Phenanthrene 18 Crysene 20 Benzophenone 31 Anthrone 5-Nitroacenaphthene 84 From ref. [131] and other sources  Sensitizer 4-Nitroaniline 3-Nitro\ufb02uorene 4-Nitromethylaniline 4-Nitrobiphenyl Picramide 4-Nitro-2,6-dichlorodimethylaniline Michler\u2019s ketone N-Acyl-4-nitro-1-nathylamine  100 113 137 200 400 561 640 1,100  741  Relative speed  It was also demonstrated that greater photosensitivity can be obtained by separating the cinnamic group from the polymer backbone by introducing \u2013CH2\u2013CH2\u2013O\u2013 spacers as follows [129, 130]:  O  O  n  2  O  In addition, Tsuda and Oikawa carried out molecular orbital calculations of the electronic structures in the excited states of poly(vinyl cinnamate) [131, 132]. They based their calculations take place according to the on the reaction of intermolecular concerted cycloaddition that Woodward\u2013Hoffmann\u2019s rule. This means that the cyclobutane ring formation takes place if a nodal plane exists at the central double bond in the lowest unoccupied MO(LLUMO) and not in the highest occupied MO (HOMO) of the ground state cinnamoyloxy group. This is within the picture of Huckel MO or Extended Huckel MO theory. The conclusion is that the concerted cycloadditions occur favorably in the lowest triplet state T1 and in the second excited singlet state S2 [132].  The effectiveness of photosensitizers in accelerating the cross-linking reaction of poly(vinyl  cinnamate) is illustrated in Table 10.2.  Some 4 decades after the original development of poly(vinyl cinnamate) into a useful photocross- linkable polymer, a novel optical property of the polymer was observed. When the material is irradiated with linearly polarized light, it exhibits polarization holography [133, 134]. The exposure of thin \ufb01lms of poly(vinyl cinnamate) to linearly polarized ultraviolet light causes uniaxial reorienta- tion into liquid crystal layers [135\u2013142]. Poly(vinyl cinnamate) and its derivatives have the ability to align in thin \ufb01lms the liquid crystal moieties in the direction that is perpendicular to the polarization axis of the linearly polarized ultraviolet light [143\u2013145]. Schadt et al. [136] suggested that the surface- settled homogeneous alignment of nematic liquid crystals results from photo-dimerizations of the cinnamate moieties and formation of cyclobutane rings (as shown earlier) with an azimuthally oriented order. This, he feels, determines the direction of the liquid crystal alignment [140]. Ichimura et al. the photo-induced [141] suggested a different photo-alignment process. They claimed that  \f742  10 Polymeric Materials for Special Applications  homogeneous liquid crystalline alignment is caused by polarization of photo-chromophores at the uppermost surfaces of the substrates due to repeated A/Z photo-isomerizations, similarly to azobenzenes [140\u2013149]. This was also shown to take place with stilbenes [140]. In addition, it was demonstrated by them [149] that both photo-isomerization and photo-dimerization contribute to liquid crystalline alignment. Photo-regulation in a polymethacrylate with o-cinnamate side chains displays preferential formation of Z-isomer. Dimerization, on the other hand, takes place more favorably in other polymers, including poly(vinyl cinnamate) [150].  The liquid crystals alignment in \ufb01lms prepared from materials with cinnamate group after irradiating the \ufb01lms with linearly polarized UV light is quite uniform. All the aggregate structures, lamellar crystals, produced by the photocross-linking reaction were found to be square in shape [151]. This has application in \ufb02at panel liquid crystal displays. It led others to synthesize polymeric materials that could be useful in photo-alignment. Lee et al. [152] synthesized a soluble photo-reactive polyimide with cinnamate chromophore side groups. The polymer, poly(3,30-bis(cinnamoyloxy)- 4,40-biphenylene hexa\ufb02uoroisopropylidene diphthalimide), has a reasonably high molecular weight and forms good quality \ufb01lms through conventional solution spin-casting and drying.  CF3  CF3  O  O  N  N  O  O  O  n  O  O  O  The polymer is thermally stable up to 340(cid:1)C and positively birefringent. The photochemical reactions of the polymer in solution and in \ufb01lms, as well as its molecular orientations, are induced by exposure to linearly polarized ultraviolet light. As one might expect, the cinnamate chromophores undergo both photo-isomerization and photo-dimerization. Also, exposure to UV light induces anisotropic orientations of the polymer main chains and of the cinnamate side groups in the \ufb01lms. The irradiated \ufb01lms homogeneously align nematic liquid crystal molecules along a direction at an angle of 107(cid:1) with respect to the polarization of the linearly polarized ultraviolet light. This coincides with the orientation direction of the polyimide chains. Thus, the liquid crystal alignment process is principally governed in irradiated polyimide \ufb01lms by the polymer main chains and the unreacted cinnamate side groups [151].  Nagata and Hizakae [153] reported preparation of a series of photocross-linkable biodegradable polymers by condensation of dichlorides of 4,40-(adipoyldioxy)dicinnamic acid and alkane diols of various methylene lengths. They also used various poly(ethylene glycols) with molecular weights ranging from 200 to 8,300.  Among other interesting polymers with cinnamate functional groups are high polymeric  phosphazenes that bear cinnamate groups [154]. A typical polymer synthesis is a follows:  \f10.5 Photocross-linkable Polymers  743  OCH2CF3  N  n  P  Cl  N  n  Cl  P  Cl  N  OCH2CF3  n  P  O  Br  OCH2CF3  N  n  P  O  OH  OCH2CF3  N  n  P  O  O  O  10.5.2 Polymers with Functional Chalcone Groups  Pendant chalcone groups on polymers behave similarly to pendant cinnamate groups. Thus, photocross-linkable polymer can be formed, for instance, from poly(vinyl alcohol) by a reaction with 40-substituted-4-caboxychalcone in homogeneous dimethyl formamide solution, using 2,4,6- trinitrochlorobenzene as the condensing agent [155].  n  O  O  R  O  The photosensitivity of this polymer is in the range of 1\u20135 mJ/cm2, according to Watanabe et al. [155]. When the R group shown above is p-Br, m-NO2, or (CH3)2N, the cross-linking is via formation of biradicals derived from the double bonds of the cinnamoyl groups and an abstraction of protons from the neighboring methyne or methylene groups. This reaction of dimerization can be illustrated as follows [156]:  \f744  10 Polymeric Materials for Special Applications  n  2  O  O  O  n  n  Formation of polymers by reaction of free-radical polymerizable methacryloyl groups and a photocross-linkable pendant chalcone units was also reported [157]. The photocross-linking reaction takes place in thin \ufb01lms and in solutions upon irradiation with high pressure mercury lamps. The reaction can be monitored through changes in the UV absorption spectrum. The rates of photocross- linking in solutions were reported to be faster than in \ufb01lms. Photocross-linking in the presence of a triplet photosensitizer shows no signi\ufb01cant changes in the rate of disappearance of the double bonds. This particular polymer with a pendant chalcone unit was found to photocross-link at a high rate even in the absence of a photosensitizer and is of interest as negative photoresist [158].  10.5.3 Polymers with Functional Groups Similar to Cinnamates  As stated earlier, the photocross-linking reactions of poly(vinyl cinnamate) and the reversibility of cross-linking depends upon irradiation with light of the proper wavelength. In addition, some intramolecular cyclizations also take place. Because the reactions found extensive commercial applications, a number of other polymers that resemble poly(vinyl cinnamate) were developed. Following are two examples of such functional groups [159]:  O  O  O  O  O  C O  polyester  \f10.5 Photocross-linkable Polymers  745  O  O  O  O  polycarbonate  O  O  O  10.5.4 Polymers with Pendant Furan Groups  Tsuda [160] attached 2-furylacrolein to a polymeric backbone by the following reaction:  +  n  O  OH  OH  H  O  O  n  O  O H  In the presence of photosensitizers, this polymer was found by Tsuda to cross-link at a considerably faster rate than does poly(vinyl cinnamate) [160]. He showed that the cross-linking reaction also results in formation of cyclobutane derivatives. The cross-linking is illustrated on 3-furfurylacrylic ester:  O  light  O  O  O  OR O  OR  O  OR  light  O  O  RO  O  OR  O  Tajima, Arai, and Takeuchi [161\u2013163] studied the effects of singlet oxygen on photocross-linking of poly(furfuryl methacrylate). The singlet oxygen was generated by fullerene C60. The reactions were carried out in 1,1,2,2-tetra-chloroethane solutions that contained the polymer and fullerene C60. Gelation occurs when exposed to visible light in the presence of photosensitizers. These solutions gel after several hours and subsequently solidify completely [163].  It is interesting to note that fullerines are also effective in causing sensitization of poly(furfuryl methacrylate) and are effective in causing cross-linking upon with UV irradiation [164]. This is attributed to their long-lasting ability to sensitize oxygen even when they themselves undergo  \f746  10 Polymeric Materials for Special Applications  oxidation The sensitivity of poly(furfuryl methacrylate) increases linearly when the concentration of C60 is increased from 5 (cid:6) 10(cid:7)5 to I (cid:6) 10(cid:7)3 mol/L. Saturation of sensitivity in the high C60 concentration regions was observed to be due to de\ufb01ciency of oxygen molecules in the resist \ufb01lms. It was concluded that the dissolution rate of oxygen from the atmosphere into the resist \ufb01lm is lower than its consumption rate [164].  Preparation of photocross-linkable furan-containing polyimides was also reported [165]. It was also found that the polymer cross-links with the aid of singlet oxygen. Formations of \ufb01ne pattern images can be formed. This was taken as clear evidence of the successful photolithography in this photo-curable system that uses C60 as the photosensitizer [165].  10.5.5 Polymers with Pendant Maleimide Groups  Preparation of photocross-linkable co- and terpolymers of N-isopropylacrylamide, 2-(dimethy- lmaleimido) N-ethylacrylamide as the photosensitive component, and 3-acryloylaminopropionic acid or N-(2-(dimethylamino)ethyl)-acrylamide as ionizable comonomers was reported [166]. Here too, cross-linking takes place through formation of cyclobutane moieties:  x  O  NH  HN  y  O  O  UV light  x  y  O  NH  HN  2  O  N  O  O  N  O  O  N  O  O  NH  O  HN  x  y  10.5.6 Polymers with Pendant Abietate and Dibenzazepine Groups  Poly(vinylbenzyl abietate) in the \ufb01lm state is cross-linkable via photo-dimerization of the conjugated carbon-carbon double bonds of the abietic acid moieties [166]. What the photo-dimerization product looks like is not clear. Formation of a cyclobutane rings in photo-dimerization of steroids was represented as follows [166]:  \f10.5 Photocross-linkable Polymers  747  OR  O  O  O  or  O  Also, judging from the photoreaction of cholestra-3,5-diene [166], one might expect some internal  cyclization:  n  n  UV light  O  O  O  O  The cyclodimerization reaction of dibenzazepine was reported by Hyde et al. [167]. When  attached to a polymer, the cross-linking reaction can be visualized as follows:  n  2  O  O  O  n  n  The cross-linking can result from either direct absorption of the light or in the presence of triple sensitizers like Michler\u2019s ketone [168]. The 2p + 2p addition leads to a formation of a cyclobutane cross-link.  \f748  10 Polymeric Materials for Special Applications  Coumarin photo-dimerization is a known reaction [169]:  2  h\u03bd  O  O  O  O  O  O  This was utilized by Tian et al. [168] to prepare a new class of liquid crystal homopolymers of poly {ll-[4-(3-ethoxycarbonyl-coumarin-7-oxy)-carbonyl-phenyloxy]-undecyl methacrylate} containing a coumarin moiety as a photocross-linkable unit. The preparations included polymers of various chain lengths. Also, liquid crystalline-coil diblock and liquid crystalline-coil-liquid crystalline triblock copolymers with polystyrene as the coil segment were formed. The polymers were reported to have been synthesized with the aid of atom transfer radical polymerization. The dimerization of the coumarin moieties takes place upon irradiation with light of l > 300 nm to yield cross-linked network structures.  Lee et al. [169] reported the preparation of new soluble and intrinsically photosensitive poly(amide-co-imide)s containing p-phenylenediacryloyl moiety. The copolymers were formed from p-phenylenediacryloyl chloride, aromatic dianhydrides, and two equivalents of aromatic diamines. The products were subsequently imidized by reactions with the poly(amide-co-amic acid), acetic anhydride, and pyridine. The polymers were stable up to 350(cid:1)C, showed good solubility in polar aprotic solvents, and became insoluble after the irradiation due to the photo- dimerization of phenylenediacryloyl moiety. The photo-reactivity increases with the irradiation temperature [169].  10.5.7 Polymers That Cross-link by Dimerization of Nitrenes and by Other  Combinations of Free-Radicals to Form Covalent Bonds  The aromatic azide groups photo-decompose into nitrenes when irradiated with UV light: The nitrenes, that form, possess two unpaired electrons, similarly to carbenes, and dimerize readily into azo groups  NR  N  N  UV light  NR  + N2  NR2  R  NN  R  This reaction is utilized in photocross-linking.  10.5.8 Polymers with Pendant Azide Groups  Both azide and sulfonyl azide groups are photo-reactive and decompose into active nitrene groups and nitrogen upon irradiation. The dissociation of the azide moiety follows almost every transition  \f10.5 Photocross-linkable Polymers  749  from an excited n ! p* state to a high vibrational level of the ground state [170, 171]. Introductions of pendant azide and sufonyl azide groups into polymeric structures are possible in a variety of ways and many publications describe different approaches. Thus, Tsuda and Yamaoka [81] introduced azide groups into a phenolic novolac resin by the following scheme:  OH  NO2  OH  N3  1. H2NNH2 PdC  2. HNO3  portion of a novolac  OH  OH  Tsunoda and Yamaoka [173, 174] also condensed formyl-1-naphthyl azide with poly(vinyl  alcohol). All steps in the synthesis were not disclosed. The preparation was illustrated as follows:  NH2  N3  OH  O  H  O  H  CH2  O  O  N3  Preparations of azide derivatives from styrene-maleic anhydride copolymers, cellulose, and gelatin by attaching aromatic azide compounds are described in the literature [175]. Most of the resultant polymers cross-link rapidly when exposed to light of 260 mm wavelength. Also, as much as 90% of the hydroxy groups of poly(vinyl alcohol) can be esteri\ufb01ed with p-azido-benzoyl chloride. These reactions must be carried out in mixtures of chloroform and aqueous sodium hydroxide [175]. Earlier, Merrill and Unruh [175] described formation of derivatives from poly(vinyl alcohol) and attachment of aromatic azide groups.  Most of these azide polymers photocross-link at a faster rate than does poly(vinyl cinnamate), when exposed to light of 260 mm. In addition, they responded well to photosensitization. Also, it was observed [50] that the 4-isomer of azidophthalate shows greater speed increase than does the 3-isomer. In general, the poly(vinyl alcohol) derivatives were reported to exhibit higher cross-linking speeds than do other azide functionalized polymers [176].  The reaction product of p-azidobenzoyl chloride with polyvinyl alcohol was investigated by Tsuda and coworkers [179]. In the polymer studied by them, over 90% of the hydroxy groups were esteri\ufb01ed. The photocross-linking reaction was followed by observing changes in the ultraviolet and infra-red absorption spectra. It was shown that the simple photochemical reaction occurs stochiometrically upon  \f750  10 Polymeric Materials for Special Applications  irradiation. Also an absorption band was observed at 1,500/cm in the infra-red region of the irradiated and cross-linked polymer. This band is due to N\u00bcN stretching vibration of the azo group. Based on that, Tsuda concluded the cross-linking reaction takes place by dimerization, as expected [179].  There are reports in the literature that photosensitive azide polymers formed from polymers substituted with isocianate groups [176, 177]. The preparation and properties of many other polymers containing pendant aryl azide groups were described by Delzenne and Laridon [178]. The polymers were prepared by interfacial polycondensation of azido-substituted acid chlorides with diols and diamines. Also, in one experiment, a cinnamate moiety was combined with an azide group, together in one pendant functional structure [178]. It was found, however, that addition of the azide groups to the cinnamate side chain does not increase reactivity. A marked wavelength dependence was observed on p ! p* and n ! p* transitions that occurs in both functional groups [179].  10.5.9 Polymers Designed to Cross-link Upon Irradiation with Laser Beams  To accommodate the needs of photolithography, some polymers were developed that cross-link upon irradiation with an Ar-F excimer laser source at 193 nm [180]. To this end were synthesized cycloole\ufb01n-maleic anhydride-alternating copolymers. This material was formed by free-radical copolymerization of norbornene and maleic anhydride:  (A)  +  THF  ABIN  O  O  O  63 oC   n  O  O  O  (B)  +  +  O  O  O  O  OH  n  O  O  O  m  O  HO  To render the polymers soluble in aqueous base, acrylic acid terpolymerization was also carried  out as shown in (B) above.  10.6 Photo-Responsive Polymers  Photo-responsive polymers are materials that are able to respond to light irradiation by undergoing reversible changes in their chemical structures and/or their physical properties. Also, photochromism refers to the photo-induced reversible transformations in chemical compounds between two  \f10.6 Photo-Responsive Polymers  751  electronic states characterized by different absorption spectra [181]. There are many ways in which the photo-responsiveness of polymers can manifest itself. One might observe changes in viscosity of polymeric solutions, in contraction of polymeric chains, in sol\u2013gel transitions, in electrical conduc- tivity, or even in color changes as a result of irradiation with light of an appropriate wavelength. Another interesting manifestation of photo-responsiveness in some special polymers is a change in the permeability to gases in \ufb01lms. These changes can and are utilized in many ways. Thus, for instance, structural changes due to isomerization are employed to align liquid crystals and photo-
