Repository: JonathanOnorato/ChemLP

# ChemLP
A Chemistry Natural Language Processing Tool

File: Bowman/textbook_files/Principles_of_Polymer_Chemistry_by_Ravve.json (part 46 of 49)
conductivity is utilized in xerography. Over the last 2 or 3 decades, the photo-responsive materials have grown in practical and scienti\ufb01c importance, because such materials are useful in many applications.  10.6.1 Polymers for Harvesting the Sun\u2019s Energy  The goal of harvesting light energy has led to research in polymeric materials that could potentially mimic photosynthesis or harvest the sun\u2019s heat. In such materials, the choice of chromophores is the most critical variable. The location of the chromophores on the polymeric chains and the tacticity of the polymers are also very important. Weber pointed out, for instance, that among a number of chromophores attached to polymeric chains, naphthalene and carbazole form very stable eximers, while phenanthrene and diphenyl anthracene do not [182]. At present, many polymeric materials are utilized in the vast areas of nonsilver-based imaging, information storage, remote sensing, electroresponsive materials for displays, and others. Fox and Cozzens had to conclude, however, that none compare in ef\ufb01ciency to naturally occurring photon-harvesting polymers for photosynthesis [183].  10.6.1.1 Polymers with Norbornadiene Moieties  One approach to harvesting light energy is to utilize pendant groups that reversibly absorb light energy, rearrange, and then release this absorbed energy as heat in a rearrangement back to the original structure. To that end, research is going on in various laboratories to develop systematically derivatized polymer arrays than can collect and convert light energy. Among these, photo-rearrangements from norbornadiene to quadricyclane and back are of considerable interest, because photo-energy can be stored as strain energy (about 96 kJ/mol) in a quadricyclane molecule and later recovered [184]  ultraviolet light > 310 nm  250 nm  This photo-isomerization reaction is referred to as a valence isomerization. It is a reaction in which electron reshuf\ufb02ing occurs and the nuclei move to make or break new p and s bonds. A number of polymers were, therefore, prepared with the norbornandiene moieties either in the backbone or as pendant groups. Among them are polyesters that were synthesized with donor-acceptor norbornadiene residues in the main chain [184] by polyaddition of 5-(4-methoxyphenyl)-l,4,6,7,7-pentamethyl-2,5- norbornadiene-2,3-dicarboxylic acid or 5,6-bis(4-methoxyphenyl)-7,7- dimethyl-2,5-norbornadiene-2,  \f752  10 Polymeric Materials for Special Applications  3-dicarboxylic acid, with bis(epoxide)s. This preparation of and the accompanying photo-rearrangements can be illustrated as follows:  R'\"  R'  COOH  R\" R'\"  COOH  +  R\"  R'\"  O  R\"  R'\"  R\"\"  O  O  O  O  R'  R'\"  O  R\"\"  O  O  O  O  OH  n  OH  R'  R'\"  O  R\"\"  O  O  O  O  O  HO  n  HO  The photo-rearrangements of the norbornadiene residues in the resulting polyesters were observed to proceed smoothly to the quadricyclane groups. Also, it was found that the norbornadiene residues in these polyesters show resistance to fatigue in repeated cycles of the interconversions [184].  The goal  to utilize photochemical valence isomerization between norbornadiene and quadricyclane for solar energy collection and storage was reported by others [185]. Nagai et al. synthesized \ufb01ve different polymers with tri\ufb02uoromethyl-substituted norbornadiene moieties in the side chains and in the main chain [185]:  n  O  S  O  CF3  CF3  CF3  OH  CF3  n O  O  O  O  S  CF3  CF3  \f10.6 Photo-Responsive Polymers  753  n  O  O  O  CF3  CF3  S  CF3  S  O  N  H  O  S  S  O  S  O  O (CH2)6  n  H  N  n  All of the above polymers exhibit large absorption bands in the visible region of the spectra and the norbornadiene moieties in these polymers isomerize very rapidly. In addition, the norbornadiene moieties also exhibit ef\ufb01cient fatigue resistance [185].  Kawatsuki et al. [186] synthesized styrene polymers with pendant norbornadiene groups attached  via amide linkages:  R  O  n  O  N  H  where R is a methoxy or a ring-substituted aniline group attached through the nitrogen or at another position. These pendant groups also undergo reversible conversions into quadricycline units in polymer \ufb01lms when irradiated by ultraviolet light of two different wavelengths. The materials exhibit high photosensitivity as well as a large red-shift in the absorption spectrum upon irradiation.  Sampei et al. [187] reported that polyaddition of 2,5-norbornadiene-2,3-dicarboxylic acid diglycidyl ester to adipoyl chloride gave a polyester containing norbornadiene residues in the rearrangement of polymer backbone and in the pendant groups. When a photochemical norbornadiene residues took place in polymer \ufb01lms, the rate of the photochemical reactions in the polymer backbones was higher than that in the side chains [187].  Kawashima et al. [188] reported preparation of donor-acceptor type norbornadiene carboxylic acids compounds with carbamoyl groups, such as dipropylcarbamoyl, methylphenylcarbamoyl, propylcarbamoyl, and phenyl-carbamoyl. Benzyl esters were also prepared. Addition of these groups to polystyrenes formed polymers with pendant donor-acceptor type norbornadiene. Some were formed with 100% substitution. It was found that the polymers containing phenylcarbamoyl groups exhibit especially high photo-reactivity. In addition, the rate of the photochemical reaction in \ufb01lms of these norbornadiene polymers increases ef\ufb01ciently by an addition of 4,40-bis(diethyl-amino)benzo- phenone photosensitizer. As a result, all the norbornadiene groups of the polymers isomerize to the  \f754  10 Polymeric Materials for Special Applications  quadricycline groups in as little as 20 s. The stored thermal energy of the irradiated polymers was found to be 32\u201352 kJ/mol.  10.6.1.2 Copolymers of Methacrylates with Cholesteric Monomers  Groups, like 6-oxo-1,6-dihydropyrimidin-3-ium-4-oleates, are light-sensitive and undergo intramolecu- lar photo-cyclization to bis-b-lactams when irradiated with UV light between 320 and 490 nm [189].  N  N  h\u03bd  R\"  O  R'  R\"\"  R'\"  O  R'  R'\"  R\"  N  N  O  R'\"  O  This was utilized to form copolymers of methacrylates with colesteric monomers [190]. An  example of such copolymers and the rearrangement is shown below [190]:  n  O  C  O  m O  UV light  n  O  C  O  (CH2)4  (CH2)4  (CH2)4  (CH2)4  CO  O  CO  O  m O  O  S  O  S  N  N  O  (CH2)3  O  N  O  N  (CH2)3  O  C2H5CH3  C2H5CH3  CH3  C  H (CH2)3  CH3  C  H (CH2)3  It was found that the rate of photo-rearrangement is affected by the length of the alkyl side group in the 5 position of the pyrimidinium oleate and by the embedding of a chromophore, as shown above [190]. In photosynthesis, antenna pigments harvest energy and transfer it into a reaction center for redox reactions [191]. Different antenna chromophores that surround the reaction center are arranged morphologically in an order of energy gradient [192\u2013194]. Such an arrangement allows the energy to be sequentially transferred and ef\ufb01ciently funneled into reaction centers over small distances in the direction of decreasing band gaps. Considerable research has been carried out on means to develop the sequential multistep energy transfer systems. This was done not just to mimic the natural light- harvesting process [192\u2013194], but also for possible applications and use in optoelectronic and biological systems [195]. It is speculated that a conjugated polymeric backbone, with well-designed interruptions of conjugation by insulating spacers, might allow tuning the emission properties and by providing an alternate model [196].  \f10.6 Photo-Responsive Polymers  755  Based on this concept, Krebs and coworkers [197] reported a synthesis of a light-harvesting material that consists of three structural domains. Two of them are conjugated homopolymers that are linked with a zinc porphyrin:  A  B  n  A  m  n  A  =  B  =  N  N  Ze  N  N  Sections A and B of the above block copolymer are illustrated above. The polymer has a constant ratio of the zinc porphyrin to the incorporated monomer units, regardless of the molecular weight. The ratio of zinc porphyrin to the polymer blocks can be varied in the material by varying the size of the blocks A. Studies of energy transfer from the polymer to the zinc porphyrin showed that there is actually very little energy transfer when the material is in solution. On the other hand, there is quantitative energy transfer in the solid state. Also, it was observed that the light-harvesting properties of the three-domain structures depend on the chain lengths of the conjugated polymers. Cheng and Luh reported that they are also trying to develop polymers that would mimic natural photosynthesis with synthetic polymers [198]. They point out that silylene moieties have been used extensively as insulating spacers [198]. In general, when the silylene spacer contains only one silicon atom, no conjugative interactions between the p systems and the silicon moiety are observed [199]. They believe, therefore, that introduction of an energy gradient with three well-designed chromophores into a silylene-spaced polymeric chain may lead to sequential energy transfer. To achieve this goal, they carried out preparations of regioregular silylene-spaced copolymers composed of energy gradients with three different chromophores. One of the polymers prepared in this way can be illustrated as follows:  Si  Si  Si  D2  D2  Si  A  n  Their synthesis utilized rhodium-catalyzed hydrosilylation of bis-vinylsilanes and bis-alkynes. The ratio of the three chromophores in the above polymer is 1:2:1, corresponding to D1, D2, and A chromophores, respectively. Cheng and Luh found that upon excitation of the donor chromophore D1, only emission from the acceptor A was observed [199].  10.6.2 Photo-Isomerization of Polymeric Materials  Among all the photo-rearrangements, a cis-trans isomerization reaction is the most useful one. A well-known example is that of cis-stilbene to the trans isomer. This reaction has been described  \f756  10 Polymeric Materials for Special Applications  in many books [200]. The isomerization reaction takes place because many ole\ufb01ns in the excited singlet and triplet states have a perpendicular instead of a planar geometry. This means that in the excited state the cis-trans isomerism disappears. Upon return to the ground state, S0, it is possible for either isomer to form. The return, however, usually takes place to the more stable form. Generally, photo-isomerization of chromophores in dilute solutions is a \ufb01rst-order reaction.  10.6.2.1 Photo-Isomerization of the Ole\ufb01nic Group  An example of ole\ufb01nic groups rearrangement is work by Onciu et al. [201] who formed three bis (trimellitimide)s by condensing three aromatic diamines with trimellitic anhydride. This was followed by preparation of two series of photo-reactive copoly(amide-imide)s by direct polyconden- the bis(trimellitimide)s and 1,4-phenylenediacrilic acid with either 4,40-diphenyl- sation of methanediisocyanate in one case or with 1,6-diisocyanatohexane in another case, respectfully. All of the copoly(amide-imide)s were found to be soluble in polar aprotic solvents and to yield transpar- ent, \ufb02exible, and tough \ufb01lms [201]. When the polymers are irradiated in solution, the p-phenylene- diacryloyl units undergo trans\u2013cis photo-isomerization and (2 + 2) photo-cycloadditions [201]. The fully aromatic polyamides also undergo a photo-Fries rearrangement. The photo-Fries reaction, however, is completely suppressed in polymers that contain an aliphatic amide moiety [22]. The same processes are also observed in the polymer \ufb01lms [201].  Polymers prepared by condensation of 4,40-diacetylstiblene as the bis(ketomethylene)monomer with 4,40-diamino-3,30-dibenzoylstilbene, a bi(amino ketone), exhibit photo-viscosity effects in dilute solutions due to cis-trans isomerization [202]. The preparation of the polymers and the photo- rearrangements can be illustrated as follows:  H2N  NH2  O  O  +  N  N  N  N  O  O  n  n  UV light  The changes in viscosity can vary from 2 to 23% as a result of irradiation.  \f10.6 Photo-Responsive Polymers  757  10.6.2.2 Photo-Isomerization of the Azo Group  Azobenzene is a well-known photo-responsive chromophore, and its photo-induced and thermal geometric isomerizations have been extensively explored [200]. Azobenzene and its derivatives assume both trans and cis conformations with respect to the azo linkage. Azo p ! p* excitation and azo n ! p* excitation trigger trans-to-cis and cis-to-trans isomerizations [203\u2013205]. The azo linkage normally exists in the more stable trans form. Also, the trans isomer of azobenzene exhibits an intense absorption around 320 nm due to the p ! p* transition, while the cis isomer shows a weak absorption of the n ! p* transition, around 430 nm [206]. Reversible isomerizations between cis and trans structures are due to these transitions. Photo-isomerization can proceed almost quantitatively [207]. By comparison, the thermal isomerizations from cis to trans con\ufb01gurations take place due to low activation energy of the cis-to-trans process. Isomerizations of the azo chromophore in compounds are often accompanied by drastic changes in a number of properties such as, for instance, changes in the dipole moments [208]. The isomerization back to the trans con\ufb01guration can be readily carried out either thermally, or by visible light irradiation. Changes in the molecular structure, such as cis-trans isomerization in polymers, can induce contraction and expansion of the polymeric chains on both microscopic and macroscopic scale. This was demonstrated on a polymers with azo linkages. Exposure from dark to light can result in a contraction of as much as 0.5% [209]:  N N  dark  light  N N  One example is a copolymer of styrene, where azobenzene structures are attached in the comono-  mer to the benzene portion through amide linkages [210]:  n  n  heat or visible light  NH  \u03bb = <380 nm  NH  O  O  N  N  N  N  After 10 min of irradiation with ultraviolet light, the photo-stationary state is reached, consisting of 79% of the cis isomer. Back isomerization to trans of the sample is slow in the dark(less than 10% in 60 min), but is much faster when exposed to visible light [210].  \f758  10 Polymeric Materials for Special Applications  A Japanese patent [211] describes preparation of isophthalic type polyesters that  include  monomers with pendant azo groups:  O  O  X  X  O  O  n  N  N  where Y is a hydrogen or a lower alkyl group; m \u00bc 1\u20133; n \u00bc 2\u201318. Polyesters based on this monomers are claimed to be useful for optical recording media such as holograms recording with low light absorption or without loss and wide range of working wavelengths.  Izumi and coworkers carried out similar preparations of conjugated polymers with azobenzenes in the main chain [212, 213]. Application of various palladium-catalyzed coupling methods such as the Suzuki coupling and the Heck reactions allowed formation of poly(p-phenylene)- and poly(phenyl vinylene)-based polymers:  R\"  R\"  R\"  N  N  R\"  R\"  N  N  R\"  R\"  n  R\"  n  R\"  R\"  N  N  R\"  R\"  n  R'  R'  where R0, R00 \u00bc H or n-C6H13.  dynamic volumes of the polymers [213].  These isomerization processes are also accompanied by changes in the three-dimensional hydro-  \f10.6 Photo-Responsive Polymers  759  10.6.3 Changes in Viscosity and Solubility of Polymeric Solutions  Changes of viscosity in polymeric solutions that are associated with photo-induced conformational changes of the macromolecules were observed by Lovrien [214]. He reported that solutions of a copolymer of methacrylic acid and N-(2,20-dimethoxyazobenzene)acrylamide exhibit an increase in speci\ufb01c viscosity when irradiated with UV light. He also observed a decrease in the viscosity of a poly (methacrylic acid) and chrysophenine solution in water under the in\ufb02uence of UV light [214]. This was followed by various reports of photo-viscosity effects in solutions of azobenzene-based polymers. Matejka and Dusek [215] studied a copolymer of styrene and maleic anhydride with azobenzene in the side chains. UV light irradiation of a solution of this polymer in 1,4-dioxane causes a decrease in speci\ufb01c viscosity between 24 and 30% and in tetrahydrofuran between 1 and 8%. They also observed that this decrease in viscosity is reversible. The magnitude of the effect was found to be related to the quantity of azobenzene linkages present in the polymer.  Hallensleben and Menzel [218] found that irradiation of poly(5-(4-phenylazobenzyl)-L-glutamate) in 1,4-dioxane solution with UV light (l > 470 nm) decreases the viscosity by 9%. Here too this change in viscosity is accompanied by a trans to cis isomerization that was estimated to be 23%. With additional irradiation by 360 nm UV light, the viscosity decreases an additional 9% and the isomerization to cis reaches 89%.  Irie et al. [217] synthesized a number of polyamides with azobenzene groups in the backbone. All the polymers exhibit photo-viscosity effects. In solutions in N,N0-dimethylacetamide, a 60% reduc- tion in speci\ufb01c viscosity can be achieved by UV light irradiation (410 > l > 350 nm). The initial viscosity is regained by storage in the dark at room temperature for 30 h.  Changes in viscosity of solutions in dimethylsulfoxide of a range of polyureas with azobenzene groups in the polymer backbone were reported [216]. The irradiations were carried out at 35(cid:1)C with UV light between 410 and 350 nm. It was observed that the intrinsic viscosity is about 40% lower during UV irradiation than in the dark. Also, toluene solutions of polydimethylsiloxane with azobenzene residues were shown to exhibit 20% lower viscosity under UV light irradiation than in the dark [219]. This effect was attributed by them to conformational contraction of the polymer chains due to dipole\u2013dipole interaction between neighboring chromophores [220]. This conformational change might possibly be illustrated as follows:  N  N  N  N  n  UV light  \f760  10 Polymeric Materials for Special Applications  N  N  N  N  Also, when copolymers of polystyrene and 4-(methacryloyl-amino)azobenzene containing 2.2\u20136.5% of the latter are irradiated in a cyclohexane solution with 15 \ufb02ashes of 347 nm of light. The polymeric chains contract [221]. This occurs at a high rate per second as a consequence of isomerization. At a later stage, several hundred seconds after the \ufb02ash, there is evidence of polymer aggregation and precipitation [221]. In addition, when azobenzene residues are introduced into the main chain of poly(dimethylsiloxane), reversible solution viscosity changes can be obtained by irradiation with ultraviolet light [221].  Isomerization from cis to trans and back of azo groups, however, is not the only mechanism that can affect photo-viscosity change in polymeric solutions. Thus, reversible solution viscosity changes were also observed [222] in solutions of poly(dimethylacrylamide) with pendant triphenylmethane leucohydroxide in methanol. This can be illustrated as follows:  x  O  O  y  NH2  NH  x  O  O  y  NH2  NH  light  heat  N  C  OH  N  2  OH  C  2  light  irradiation when the copolymer contains  So, as shown, the viscosity changes are due to positive charges that form on the pendant groups. The solubility of a copolymer of styrene in cyclohexane was found to change reversibly upon ultraviolet (~2 mol%) of spirobenzopyran among the pendant groups [223]. This is believed to be due to photo-isomerization of the pendant spirobenzopyran groups to the polar merocyanine form with the resultant decrease in polymer\u2013solvent interaction and subsequent precipitation of the higher molecular weight fractions of the polymer. A copolymer with a high content of spirobenzopyran groups (12.3 mol%) performs as a negative photo-resist with high contrast [223].  small amounts  10.6.4 Application to Optical Data Storage  Due to possible utilization of photo-induced orientation in polymeric \ufb01lms in optical data storage, this phenomenon and the quadratic nonlinear optical effects were extensively investigated in the last few years. It was reported, for instance, that to study photo-isomerization in a polymeric environment,  \f10.6 Photo-Responsive Polymers  761  a series of polymers containing azo dyes with large differences in the second order transition temperature were compared [225]. Particular emphasis was placed on the relationship between photo-isomerization, Tg of the polymers, and their molecular structure. As a result, it was shown that light-induced nonpolar orientation in very high Tg polyimides (Tg up to 350(cid:1)C) can take place even at room temperature. The polymers used in one of these studies can be illustrated as follows [225]:  R  R  O  O  N  O  O  N  N  O  O  O2N  N  n  N  N  O  N  O  n  N  N  N  NO2  where R \u00bc (CF3)2\u2013C< in one polymer and \u2013COO\u2013(CH2)2\u2013COO\u2013 in another.  \f762  10 Polymeric Materials for Special Applications  From the behavior of the mean absorbance, it was concluded that all the azo chromophores revert to the trans form on completion of a thermal back reaction. The observed increase in the dichroic ratio over the \ufb01rst 25 h is believed to be due to the thermal back isomerization and not due to the relaxation of the induced orientation [225]. Heating polymers at 170(cid:1)C for 1 h fails to erase the green light-induced dichroism in the samples. This dichroism is, however, completely erased on heating the samples above their Tg for 10 min. Irradiation of the \ufb01lms with incident light gives holograms [226].  10.6.5 Liquid Crystalline Alignment  The relationship of glass transitions to mobility and isomerization in con\ufb01ned polymer systems aroused much interest. It was in\ufb02uenced by need for alignment in liquid crystalline \ufb02at panel displays, because in these displays \ufb01lms of polyimides are widely used. The surfaces are usually treated to produce uniform alignment of the liquid crystals into suitable \u201cpretilt\u201d angles. The treatments consisted of rubbing process with velvet fabrics. Search for new methods, however, led to develop- ment of molecular structures that undergo alignment upon irradiation with linearly polarized UV light [222, 223]. Polymer-stabilized liquid crystals are low-molar-mass liquid crystal. Their bulk align- ment or their texture is stabilized by a polymer network. Such polymer network is usually in low concentration [222, 223]. Several types of polarized-light-induced liquid crystalline aligning of molecules were reported in the literature [223].  One photo-alignment material is poly(vinyl cinnamate). The polymer and its copolymers were reported to have the ability to align in thin \ufb01lms in the direction perpendicular to the axis of the linearly polarized ultraviolet light. This photo-alignment mechanism has not been fully elucidated at present. A drawback to using poly(vinyl cinnamate) and its copolymers is a low glass transition temperature. As a result, they remain mobile after treatment and chain orientation. Other materials with higher Tg are, therefore, needed. Among the most promising ones are polyimides. They form liquid crystal alignment layers in \ufb02at panel displays and possess good optical transparencies, adhesion, heat resistance, and dimensional stability, and are good insulators.  There are various reports in the literature about preparations of soluble photo-reactive polyimides with cinnamate chromophore side groups. Thus, it was reported by Lee et al. [224] that they prepared a photo-reactive polyimide with cinnamate chromophores side groups:  F3C  CF3  O  O  N  N  O  O  O  n  O  O  O  \f10.6 Photo-Responsive Polymers  763  This polyimide is claimed to be thermally stable up to 340(cid:1)C and has a glass transition temperature of 181(cid:1)C. Also, it was demonstrated that the cinnamate chromophores, upon irradiation with linearly polarized ultraviolet light, undergo both photo-isomerization and dimerization. In addition, the light exposure induces anisotropic orientation of the polymer main chains and of the cinnamate side groups in the \ufb01lm. The irradiated \ufb01lms align homogeneously the nematic liquid crystal molecules along one direction at an angle of 107(cid:1) with respect to the polarization. The liquid crystalline alignment was found to be thermally stable up to 200(cid:1)C.  It was also reported [225] that photo-reactivity of side-chain liquid crystalline polymers can align liquid crystals both in a parallel mode or perpendicularly, depending on the degree of the photoreac- tion of the polymers. Presumably, this particular polymer can multiphoto-align the liquid crystal pattern without a change of the direction of the linearly polarized UV light. The chemical structure of such an aligning polymer is depicted as follows:  O  p  O  O  6  O  n  O  where n \u00bc 2 or 6.  Another approach to liquid crystalline alignment  It was concluded [226], therefore, that the liquid crystals align both parallel and perpendicular to the incident E direction on the photocross-linked polymer \ufb01lm by changing the degree of the reacted cinnamoyl group. That can be controlled by irradiation time. A bias-tilt angle between the liquid crystals director and the substrate is also realized by controlling the irradiation angle of the light [226]. is based on photo-isomerization of azo compounds in polymeric materials or as part of the polymer structure [227]. In recent years, investigation of the use of azobenzene-containing polymers for liquid crystalline alignment became quite thorough because of the potential application in holographic storage as well as optical and photonic use [228\u2013230]. The photo-alignment of liquid crystalline polymers containing azobenzene groups has an advantage of local variation of the orientation order due to pixel-wise irradiation. This is a process that is reported to take place via angular-dependent excitation, a series of cis-trans photo- isomerization cycles, and rotational diffusion within the steady state of the photoreaction. This results in the photochromic side group becoming oriented perpendicularly to the electric \ufb01eld vector of the incident light and establishing an oblate order in the \ufb01lms.  Thus, studies of exposure of \ufb01lms of liquid crystalline polymers with azobenzene side chains to linearly polarized light of 436 nm [231] show successive occurrences of uniaxial in-plane orientations, followed by out-of-plane orientations of azobenzenes [231]. Two kinds of orientation modes were observed. These are possibly extreme cases, when linearly polarized light with the electric vector parallel to the xz-plane comes along the z-direction. One is the uniaxial in-plane orientation of the azobenzene with a dipole moment parallel to the x axis from the x- to y-direction and the other is out-of-plane (homeotropic) one toward the z-direction. Marked dependence of photo- orientation processes on \ufb01lm temperatures was observed. In-plane orientation was generated in the glassy state. Photo-orientation at higher temperatures, slightly below the transition temperature between smectic and nematic phases, gives rise to distinct transformations from in-plane orientation at the early state to successive out-of-plane reorientations [232]. These orientations can be illustrated as follows:  \f764  10 Polymeric Materials for Special Applications  N N  N N  N N  in plane  out of plane  N  N  Also, it was reported [233], that irradiation of a liquid crystalline polyester with azobenzene side chains with light of an argon laser (514, 488, or 351 nm) results in orientation of 4-cyano-40- alkoxyazobenzene side groups. The polyester is characterized by smectic and nematic phases and shows a strong tendency to form J-aggregates. The orientation process is cooperative, whereas the light-induced orientation of the photochromic moiety causes an ordering of the alkylene spacers and even of the main-chain segments into the same direction. It was concluded [226] that the most probable mechanism of this two-step process is the angular-selective transformation of the bulky trans-isomers to the rod-like cis-isomeric formed by the red light. The aligned cis-azobenzene side groups become strongly J-aggregated. Very high values of dichroism of about 0.8 and birefringence of about 0.3 were generated as a result of this combination of the photo-induced orientation process and the thermotropic self-organization, which takes place simultaneously under the irradiation conditions. The process results in a uniaxial prolate order of the \ufb01lm, whereas conventional photo- orientation leads to a biaxial oblate order [93]. Thus, the direction of photo-induced orientation and the type of the three-dimensional orientation order can be controlled by the wavelength of the irradiating linearly polarized light. This can also be done in the same \ufb01lm of a smetic polyester with 4-cyano-40-alkoxyazobenzene side group [233].  Zhao and coworkers [234, 235] reported that an azobenzene polymer network can also optically align ferroelectric liquid crystals. This was done by dissolving two chiral dimethacrylate and one chiral diacrylate monomers containing azobenzene groups in a commercial ferroelectric liquid crystal host. The monomers were illustrated as follows:  N  O  O  O  N  N  O  O  O  N  O  O  O  N  N  O  O  O  methacrylate  acrylate  \f10.6 Photo-Responsive Polymers  765  O  O  O  N  N  O  O  O  O  The monomers were then thermally polymerized and simultaneously irradiated with linearly polarized light. Two of the monomers were able to induce bulk alignment of the liquid crystals in direction perpendicular to the polarized light. Monomer #1 was effective in concentrations as low as 1%. It was also concluded from the experimental evidence that the photo-induced bulk alignment of the ferroelectric liquid crystals may take place by a mechanism that is different from one that takes place in achiral azopolymers.  In addition, Zhao and coworkers [236] reported photo-induced alignment of ferroelectric liquid crystals using azobenzene polymer networks of polyethers and polyepoxides. Bulk alignment was achieved by polymerizing several divinyl ethers and diepoxide monomers bearing an azobenzene moiety. Here too, thermal polymerizations were conducted in solution within the ferroelectric liquid crystals, while exposing the reaction mixture to linearly polarized irradiation. The monomers can be shown as follows:  O  O  O  O  O  O  O  O  O  O  N  N  N  N  CN  O  O  O  O  O  N  N  O  O  N  N  O  CN  O  O  Polymerization of these monomers was achieved by cationic mechanism. The monomers were also found capable of inducing and stabilizing bulk alignment of the liquid crystals. Zhao and coworkers [234\u2013237] concluded, however, that the mechanism of action might be different from the one obtained  \f766  10 Polymeric Materials for Special Applications  with chiral azobenzene polymethacrylates. Instead, the results suggest to them that the mechanism might be based on formation of an anisotropic azobenzene polyether or polyepoxide network.  In still another subsequent work, Zhao and coworkers [237] used block copolymers composed of polystyrene and liquid crystalline azobenzene-containing polymethacrylate copolymers as a model system  O  O  m  n  O  O(CH2)6 O  N  N  OCH3  to investigate the con\ufb01nement effects on the photo-alignment, photochemical phase transition, and thermochromic behavior of the azobenzene polymer. The study showed [237] that when con\ufb01ned in the microphase-separated domains in the diblock copolymers, the azobenzene polymer behaves differently than it does as a homopolymer free from con\ufb01nement. The con\ufb01nement effects are manifested by (1) decreased photo-induced and thermally enhanced orientation of azobenzene transformation from a liquid mesogenic groups in different aggregation states, crystalline phase to the isotropic state triggered by the trans\u2013cis photo-isomerization and slower recovery of the liquid crystalline phase after the thermally induced cis-trans back isomerization, and (3) severely reduced and even suppressed changes in the aggregation states of azobenzene groups on heating, which is at the origin of the thermochromic property. The common cause of these con\ufb01ne- ment effects is the restriction imposed by the con\ufb01ning geometry on either an order-disorder or a disorder-order reorganization process involving the motion and rearrangement of azobenzene groups [237].  (2) slower  Zettsu and Seki reported [238] preparation of a group of azobenzene-containing polymers that can be used in photo-induced surface relief formations. These are soft liquid crystalline azobenzene- containing copolymers of acrylate with methacrylate monomers bearing oligo(ethylene oxide) chains. The copolymers display a smectic liquid crystal phase at room temperature. After preexposure to ultraviolet light, thin \ufb01lms of the liquid crystalline polymers show highly sensitive photo-induced material transfer to generate the surface relief structures. The typical exposure dose required for full polymer migration is as low as 50 mJ/cm2.  O  O  10  N  N  CH3  5  O  Ox  O  1-x  O  R  n  The inscribed surface relief structures can be rapidly and fully erased either by irradiation with incoherent nonpolarized ultraviolet light or by heating close to the clear point of the soft liquid crystalline polymers. It is also possible to chemically cross-link the polymers with mixed vapors of hydrogen chloride and formaldehyde after surface relief inscription. This results in a drastic improvement of the shape stability, maintaining the structure at high temperatures up to 250(cid:1)C. After cross-linking, the trans- to-cis photo-isomerization readily proceeds without any modi\ufb01cation of the surface morphology and can, therefore, be applied to the photo-switchable alignment of nematic liquid crystals [238].  \f10.7 Photo-Conducting Polymers  767  10.7 Photo-Conducting Polymers  Unless polymers contain long sequences of double bonds, they are fairly good insulators, particularly in the dark. Nevertheless, a number of common polymers show measurable increase in conductivity, when irradiated with light. When polymeric materials, like poly(vinyl \ufb02uoride), poly(vinyl acetate), poly(vinyl alcohol), or poly(N-vinyl carbazole), are exposed to light, they develop charged species. The species can migrate under an electric \ufb01eld and thus conduct electricity. When poly(N-vinyl carbazole) is doped with photosensitizers or compounds that form charge-transfer complexes, the photosensitivity can be increased and even extended into the visible region of the spectrum. Since discovery in 1957 that poly(N-vinyl carbazole) has photoconductive properties, there has been increasing interest in the synthesis and study of this and other polymeric materials with similar properties that allow various photonic applications. Related polymers are presently utilized in photocopiers, laser printers, and electro-photographic printing plates.  Photoconductive polymers can be p-type (hole-transporting), n-type (electron-transporting), or bipolar (capable of transporting both holes and electrons). To date, most photoconductive charge- transporting polymers used commercially are p-type.  Poly(vinyl carbazole) and other vinyl derivatives of polynuclear aromatic polymers, such as poly (2-vinyl carbazole) or poly(vinyl pyrene), have high photoconductive ef\ufb01ciencies. These materials may take up a helical conformation with successive aromatic side chains arranged parallel to each other in a stack. In such an arrangement, the transfer of electrons is facilitated. Also, it is believed that the primary mechanism for poly(vinylcarbazole) charge carrier generation is due to excitation of the carbazole rings to the \ufb01rst excited singlet state. This polymer absorbs ultraviolet light in the 360-nm region and forms an exciton that ionizes in the electric \ufb01eld. The excited state by itself is not a conductive species. The addition of an equivalent amount of an electron acceptor, like 2,4,7- trinitro\ufb02uorenone, shifts the absorption of this polymer into the visible region by virtue of formation of charge transfer states. The material becomes conductive at 550 nm. This associated electron- positive hole pair can migrate through the solid polymeric material. Upon dissociation of this pair into charged species, an electron and a positively charged hole, the electron becomes a conductive state. To achieve this, additional energy is required and can be a result of singlet\u2013singlet interaction [239], singlet\u2013triplet interaction [240], singlet\u2013photon interaction [239], triplet\u2013photon interaction [239], and two\u2013photon interaction [240]. Kepler carried out \ufb02uorescence quenching studies and concluded that the migration of the exciton is the most probable energy transfer mechanism of poly(vinyl carbazole) [241]. He, furthermore, suggested that the exiton can visit 1,000 monomer units during its lifetime [241]. This is a distance of about 200 A\u02da .  Kang and coworkers [242] also explored steady state and pulsed photo-conductivities in 4\u20138 mm thick \ufb01lms of trans-polyphenylacetylene and also trans-polyphenylacetylene \ufb01lms doped with inorganic and organic electron acceptors, particularly iodine and 2,3-dichloro-5,6-dicyano-p- modulated by shallow electron traps in the undoped polymer and by trapping the charge-transfer complex in the doped polymer [242]. Guellet [94] states that photo-conductivity s is equal to the current density J divided by the applied \ufb01eld strength e, where J is aperture/unit electrode area. This is related to the number of negative-charge carriers (usually electrons) per unit volume, and p is the number or positive charge carriers (or positive holes) per unit [94]  s \u00bc J=e \u00bc nemn \u00fe pemp  \f768  10 Polymeric Materials for Special Applications  where e is the charge on the electron, and mn and mp are the mobilities of the negative and positive carriers, respectively. Photo-conductivity and mobility of the charge carrying species can be deter- mined from a relationship [94]:  where d is the thickness of the \ufb01lm, V is the applied voltage, and t is the carrier drift time. The photo-effect is evaluated in terms of the effective gain, G. It represents the number of generated carriers reaching the external circuit per unit time, compared with the number of photons absorbed at the same time [94]:  m \u00bc d2=Vt  G \u00bc Jp=eI0\u00f01 (cid:7) T\u00deA  where Jp is the photocurrent, e is the electric charge, I0 is the number of incident photons per cm2/s, T is the optical transmittance of the \ufb01lm, and A is the area of the sample that is being illuminated.  10.7.1 Photoconductive Polymers Based on Carbazole  As stated above, the primary mechanism for charge-carrier generation in poly(vinyl carbazole) appears to be due to the excitation of the carbazole rings to their excited singlet states [112]. While the singlet excited state is not a conductive species, the conductivity is believed to be the result of an associated electron-positive hole pair migrating through the solid polymeric material. Dissociation of the electron pair produces a separate electron and a positive hole in such a way that the electron ends up in the conducting state [94]. This requires acquisition of more energy. One way that can be accomplished is by exciton\u2013surface interaction [243]. Regensburger published an absorption spec- trum, \ufb02uorescence spectrum, and photocurrent spectrum for a 7.6 mm \ufb01lms of poly(N-vinyl
