Repository: JonathanOnorato/ChemLP

# ChemLP
A Chemistry Natural Language Processing Tool

File: Bowman/textbook_files/Principles_of_Polymer_Chemistry_by_Ravve.json (part 48 of 49)
49(1), 499 77. W. Liu, J. Kumar, S. Trypathy, K.J. Senecal, L. Samuelson, J. Am. Chem. Soc., 1999, 121, 71 78. S.-H. Lee, Nature, 2006, 441, 65 79. C.-C. Han, C.-H. Lu, S.-P. Hong, and K.-F. Yang, Macromolecules, 2003, 36, 7908 80. T.A. Skotheim, \u201cHandbook of Conducting Polymers\u201d, II ed., CRC Press, New York, 1997 81. I. Natori. S. Natori, K. Tsuchiya, and K. Ogino, Macromolecules, 2011, 44, 256 and A. Ledwith, Polymer,  14, (1973)  82. J.G. Calvert and J.N. Pitts, \u201cPhotochemistry\u201d, Wiley, New York, 1967 83. F.K. Richtmeyer and E.H. Kennard, \u201cIntroduction to Modem Physics\u201d McGraw-Hill, New York, 1947 84. Cowan and Drisko, \u201cElements of Organic Photochemistry,\u201d Plenum, New York, 1978 85. Rohatgi-Mukherjee, \u201cFundamentals of Photochemistry\u201d, Wiley, New York, 1978 86. T. Foster, Disc. Faraday Sec., 1959, 27, 1; Radiation Research, Supplement, 1960, 2, 326; S.E. Webber, Chem.  Rev., 1990, 90,1460-1482  87. N.J. Turro, \u201cMolecular Photochemistry\u201d, Benjamin, New York, 2003 88. M. Orchin and H.H. Jaffe, \u201cThe Importance of Antibonding Orbitals,\u201d Houton Miffm Co., Boston, 1967 89. D. Gegiou, K.A. Muszkat, and E. Fischer, I Am. Chem. Soc., 1968, 90, 12 90. R. Srinivasan, J. Am. Chem. Soc., 1964, 86, 3318; K.E. Wilzbach and L. Kaplan, J. Am Chem. Soc., 1964, 86,  3157; D. Schulte-Frohlinde, Ann., 1958, 615, 114  91. A. Ravve, \u201cLight Associated Reactions of Synthetic Polymers\u201d Springer, New York, 2006 92. A.S. Davydov, \u201cTheory of Molecular Excitations,\u201d McGraw Hill, New York,1962; R.S.H. Liu and G.S.  Hammond, J. Am. Chem. Sec., 1964, 86, 1892  93. J.B. Birks, \u201cPhotophysics of Aromatic Molecules,\u201d Wiley-Interscience, London, 1970 94. J. Guellet, \u201cPolymer Photophysics and Photochemistry,\u201d Cambridge University Press, Cambridge, 1985 95. N.J. Turro, J.C. Dalton, and D.S. Weiss in \u201cOrganic Photochemistry,\u201d O.L. Chapman, ed., Dekker, New York, 1969 96. P.A. Martic, R.C. Daly, J.L.R. Williams, and S.Y. Farid, J.Polymer Sci., Polym. Lett. Ed., 1977, 15, 295 97. S. Farid, P.A. Martec, D.R.Thompson, D.P. Specht, S.E. Hartman, and J.L.R. Williams, Pure. AppL Chem., 1979,  51, 241  98. T.J. Meyer, \u201cPhotoinduced Electron and Energy Transfer in Soluble Polymers,\u201d Coord Chem. Rev., 1991, 111, 47; W.G. Herkstroeter, Chapter 1, Creation and Detection of the Excited State, A.A. Lamola, ed., Dekker, New York, 1971  99. S. Tazuke and Y. Matsuyama, Macromolecules, 1975, 8, 20; ibid., 1977, 10, 215 100. M.A. Fox, W.E. Jones Jr., D.M. Watkins, Chem. and Eng. News, 1993, (March 15), 18 101. F. Schneider and J. Springer, Makromol. Chem. 1971, 146, 181 102. L.A. Gatechair and A. Tiefenthaler, Chapter 3 in \u201cRadiation Curing of Polymeric Materials\u201d, C.H. Hoyle and  J.F. Kinstle, ed.,ACS. Symposium, series # 417 Washington, D.C. 1990  103. F. Gersheim, \u201cHistory of Photography\u201d, Oxford Press, London, 1966 104. W.I. le Noble, Highlights of Organic Chemistry, Chapter 14, Dekker, Inc. New York, 1974 105. C. Decker, Polymer International 2002, 51(11), 1141-1150 106. M. Wen, L.E. Scriven, and A.V. McCormick, Macromolecules 2003, 36(11), 4140; ibid., 4159 107. P.J. Flory, J. Am. Chem. Soc., 1941, 63, 3083, 3091,3096 108. P.J. Flory, \u201cPrinciples of Polymer Chemistry,\u201d Cornell University Press, Ithaca, N.Y., 1953 109. W.H. Stockmayer, J. Polym. Sci., 1952, 9, 69; ibid., 1953, 11, 424 110. R.C. Dolby and R.H. Engebrecht, Canadian Pat. # 1,106,544 (1981) British Patent # 438,960 (Nov. 26, 1935) U.S. Patent # 1,965,710 (July 10, 1934) French Patent # 1,351,542 (Feb. 7, 1964) U.S. Patent # 3,066,117 (Nov. 27, 1962) Brit. Patent # 822,861 (Nov. 4, 1959) U.S. Patent # 2,948,706 (Aug. 9, 1960) U.S. Patent # 2,738,745 (Dec. 27. 1955)  111. W.G. Herkstroeter and S. Farid, J. Photochem., 35, 71 (1986) 112. M. Kato, J. Polymer Sci.,1969, B-7, 605 113. M.J. Farrall, M. Alexis and M. Trecarton, Polymer, 1983, 24, 114,; A.O. Patil, D.D. Deshpnde, and S.S. War, Polymer, 1981, 22, 434; O. Zimmer and H. Meier, J. Chem. Soc. Chem. Commun., 1982, 481; M.P. Stevens and A. D. Jenkins, J. Polym. Sci., Chem. Ed.,1979, 17, 3675; M. Kata, M.Hasegawa, and T. Ichijo, J. Polym. Sci., 1970, B-8, 263; G.E. Green, B.P. Stark, and S.A. Zahir, J. Macromol Sci,. Rev. Macromol Chem.C21, 1991, 187; G. Oster, and N. Yand, Chem. Rev..,1968 68, 125  114. F. Wilkinson, J. Phys. Chem., 1961, 66, 2569 115. H.L. Backstrom and K. Sandros, Acta Chem., Scand., 1962, 16, 958 116. D.J. Trecker in \u201cOrganic Photochemistry\u201d, vol 2, O.L. Chapman, ed., Dekker, New York, 1969 117. L.M. Minsk, J.G. Smith, Van Devsen, and J.F. Wright, J. Appl. Polym. Sci., 1959, 2, 302 118. Bertram and Kursten, J. Prakt. Chem., 1895, 51, 323  \fReferences  787  119. C.N. Ruber, Ber., 1902, 35, 2415 120. G.M.J. Schmidt, J. Chem. Sec., 1964, 2014 121. J. Bergman, G.M.J. Schmidt, and F.I. Sonntag, J. Chem. Sec., 1964, 2021 122. M.D. Cohen, G.M.J. Schmidt, and F.I. Sonntag, J. Chem. Sec., 1964, 2000 123. H. Tanaka and E. Otomegawa, J. Polymer. Sci., Chem. Ed. 1974, 12, 1125 124. H.G. Curme, C.C. Natale, and D.J. Kelley, J. Phys. Chem., 1967, 71, 767 125. F.I. Sonntag and R. Srinivasan, S.P.E. Conference on Photopolymers, Nov. 6-7, 1967, Ellenville, N.Y. 126. C. Libermann and M. Zsuffa, Ber., 1911, 44, 841 127. A. Delzenne, Ind. Chim. Belg, 1974, 39, 249 128. K. Nakamura and S. Kikuchi, Bull. Chem. Sec., Japan, 1967, 40, 1027 129. W.M. Moreau, Am. Chem. Sec. Preprints, 1969, 10(1), 362 130. K. Nakamura and S. Kikuchi, Bull. Chem. Sec., Japan, 1968, 41,1977 131. M. Tsuda, J. Polymer Sci.,1969, 7, 259; K. Nakamura and S.K. Kuchi, Bull. Chem. Soc. Japan, 1968, 41, 1977 132. M. Tsuda and S. Oikawa, Chapt. 29 in Ultraviolet Light Induced Reaction in Polymers, Am. Chem. Soc.  133. E.D.Kvasnikov, V.M. Kozenkov, and V.A. Barachevsky, Zh. Nauchn. Prikl. Fotogr. Kinematogr. 1979, 24, 222;  Symposium Series #25, Washington, 1976,87  Chem. Abstr. 1979, 91, 99887h.  134. B.A. Barachevsky, SPIE 1991, 1559, 184. 135. Schadt, M.; Seiberle, H.; Schuster, A.; Kelly, S. M. Jpn. J. Appl. Phys.1995, 34, L764. 136. M.Schadt, H. Seiberle, A. Schuster, and S.M. Kelly, Jpn. J. Appl. Phys. 1995, 34, 3240 137. A.G. Dyadyusha, T.Y. Marusii, Y.A, Reznikov, A.I. Khizhnyak, and V.Y. Reshetnyak, JETP Lett. 1992, 56, 17 138. T.Y. Marusii, and Y.A. Koznikov, Mol. Mater. 1993, 3, 161 139. A.G. Dyadyusha, A. Khizhnyak,, T.Y. Marusii, V.Y. Reshetnyak, Y.A. Reznikov, and W.S. Park, Jpn. J. Appl.  Phys. 1995, 34, L 1000.  140. Y. Akita, H. Akiyama, K. Kudo, Y. Hayashi, and K. Ichimura, J. Photopolym. Sci. Technol. 1995, 8, 75. 141. Y. Ichimura, T. Satoh, and S. Kobayashi, J. Photopolym. Sci. Technol. 1995,8, 257. 142. H. Tomita, K. Kudo, and K. Ichimura, Liq. Cryst. 1996, 20, 171. 143. M. Schadt, K. Schmitt, V. Kozinkov, and V. Chigrinov, Jpn.J. Appl. Phys. 1992, 7, 2155 144. K. Ichimura, Y. Akita, H. Akiyama, K. Kudo, and Y. Hayashi, Macromolecules, 1997, 30, 903\u2013911 145. Y. Kawanishi, T. Tamaki, M. Sakuragi, T. Seki, and K. Ichimura, Mol. Cryst. Liq. Cryst. 1992, 218, 153. 146. K. Ichimura, Y. Hayashi, and N. Ishizuki, Chem. Lett. 1992, 1063 147. K. Ichimura, Y. Hayashi, H. Akiyama, T. Ikeda, and N. Ishizuki, Appl.Phys. Lett. 1993, 63, 449 148. K. Ichimura, H. Akiyama, N. Ishizuki, and Y. Iawanishi, Makromol. Chem., Rapid Commun. 1993, 14, 8 13. 149. H. Akiyama, K. Kudo, and K. Ichimura, Macromol. Chem.Rapid Commun. 1995, 16, 35. 150. M. Schadt, K. Schmitt, V. Kozinkov, and V. Chigrinov, Jpn.J. Appl. Phys. 1992, 7, 2155. 151. C.-H. Zhang, Z.-H. Yang, and M.-X.Ding, Liquid Crystals 2003, 30(1), 65\u201369 152. S.W. Lee, S.I. Kim, B. Lee, W. Choi, B. Chae, S.B. Kim, and M. Ree Macromolecules 2003, 36, 6527\u20136536 153. M. Nagata and S. Hizakae, Macromolecular Bioscience, 2003, 3(8), 412 154. H.R. Allcoci and C.G. Cameron, Macromolecules, 1994, 27, 3125, 3131 155. S. Watanabe, S. Harashima, and N. Tsukada, J. Polymer. Sci., Chem. Ed., 1986, 24, 1227 156. K.S. Lyalikov, G.L. Gaena, and N. A. Evlashina, Tr. Leningrad Inst. Kinoinzh, 1970,16, 42 157. K. Subramanian, V. Krishnasamy, S Nanjundan, and A.V. Kami Reddy,. Ear. Polym. .]. 2000, 36(11), 2343\u20132350 158. D.H. Choi, S.J. Oh, H.B. Clia, and J.Y. Lee, Eur. Polym. J. 2001, 37(10), 1951-1959 159. J.L.R. Williams, S.P.E. Photopolymers Meeting, Nov. 6-7, Ellenville, N.Y.1967 160. M. Tsuda, J. Polymer Sci., A-1,7, 259 (1969). 161. Y. Tajima, H. Arai, and K Takeuchi, Kagaku Kogaku Ronbunshu 1999, 25(6), 873-877 (private translation) 162. H. Arai, Y. Tajima, and K. Takeuchi, J. Photopolym. Sci. Technol. 1999, 12(1), 121\u2013124. 163. Y. Tajima, Y. Shigemitsu, H. Arai, W. He, E. Takeuchi, and K.Takeuchi, J. Photopolym. Sci. Technol. 1999, 12(1),  164. M. E. Harmon, D. Kuckling, and C. W. Frank, Macromolecules 2003,36,162\u2013172. 165. W.-S. Kim, H.-S. Jang, K.-H. Hong, and K.-H. Seo, Macromol. Rapid Commun. 2001, 22(11), 825-828 166. J. March, \u201cAdvanced Organic Chemistry\u201d, Wiley, New York, 1985, p. 216 167. P. Hyde, L.J. Kricka, and A. Ledwith, J. Polymer. Sci.,Lett. Ed., 1973, 11, 415 168. Y. Tian, X. Kong, Y. Nagase, and T. Iyoda, Journal of Polymer Science, Part A: Polymer Chemistry 2003, 41(14),  125-128  2197-2206  169. M.-H. Lee, Y.S. Chung, and J. Kim, Polymeric Materials Science and Engineering 2001, 84, 613 170. A. Reiser, H.M. Wagner, R. Marley, and G. Bowes, Trans. Faraday Sec., 63, 2403 (1967) 171. A. Reiser and R. Marley, Trans. Faraday Sec., 1968, 64, 1806 172. A. Reiser, F.W. Willets, G.C. Terry, V. Williams, and R. Marley, Trans. Faraday Soc., 1969, 65, 3265  \f788  10 Polymeric Materials for Special Applications  173. T. Tsunoda and T. Yamaoka, S.P.E. Conference on Photopolymers, Nov. 6-7, 1967, Ellenville, N.Y. 174. T. Tsunoda, T. Yamaoka, G. Nagarnatsu, and M. Hirohashi, S.P.E. Conference on Photopolymers, Oct. 15\u201316,  1970, Ellenville, N.Y.  175. S.H. Merrill and C.C. Unruh, J. Appl. Polymer Sci., 7, 273 (1963) 176. H. Holtschmidt and G. Oertel, Ang. Makromol. Chem., 1969, 9, 1 177. Q. Lin, J.P. Gao, and Z.Y. Wang, Polymer 2003, 44(19), 5527\u20135531 178. G.A. Delzenne and U. Laridon, J. Polymer Sci., 1969, C-22, 1 149 179. A. Yabe, M. Tsuda, K. Honda, and H. Tanaka, J. Polymer Sci.,1972, A- 1,10, 2376 180. Z. Roz, S. Maaref., and S.-S. Sun, Am. Chem. Soc. Polymer Preprints, 2003, 44(1),86 181. J.C. Craneand R.J. Guglielmetti, Organic Photochromic and Thermochromic Compounds, Plenum Press,  New York, 1999  182. S.E. Webber, Chem. Rev., 1990, 90, 1469 183. R.B. Fox and R.F. Cozzens, Macromolecules, 1969, 2, 181 184. A. Ikeda, A. Kameyama, T. Nishikubo, and T. Nagai Macromolecules 2001,34, 2728\u20132734 185. T. Nagai, M. Shiimada, Y. Ono, and T. Nishikubo, Macromolecules, 2003, 36, 1786 186. N. Kawatsuki, H. Ono, H. Takatsuka, T. Yamanioto and O. Sangen, Macromolecules, 1997,30, 6680 187. M. Sampei, K. Hiramatu, A. Kameyama, and T. Nishikubo, Kobunshi Ron-bunshu 2000, 57(9), 569\u2013576 188. N. Kawashima, A. Kameyama, T. Nishikubo, and T. Nagai, Reactive & Functional Polymers 2003, 55(1), 75\u201388 189. H. Ritter, R. Sperber, and C.M. Weisshuhn, Macromol. Chem. Phys., 1994, 195, 3823; T. Deutschmann, and  190. A. Theis, B. Menges, S. Mittler, M. Mierawa, T. Pakula and H. Ritter, Macromolecules, 2003, 36, 7520; A. Theis  T. Ritter, Chem. Phys., 2000, 201, 1200  and H. Ritter, Macromolecules, 2003, 36, 7552  191. W. Kuhlbrandt, and D.N.Wang, D. N. Nature 1991, 350, 130; W. Kuhlbrandt, D.N. Wang, and Y.Fujiyoshi, Nature 1994, 367, 614; G.McDermott, S.M. Prince, A.A. Freer, A.M. Hawthornthwaite-Lawless, M.Z. Papiz, R.J. Cogdell, and N.W. Isaacs, Nature 1995, 374, 517; W. K\u20acuhlbrandt, Nature 1995, 374, 497.  192. G.R. Fleming and G.D. Scholes, Nature 2004, 431, 256; S. Jang, M.D. Newton, and R.J. Silbey, J.Phys. Rev. Lett.  2004, 92, 218301  193. C. Devadoss, P. Bharathi, and J.S. Moore, J. Am. Chem. Soc.1996, 118, 9635; J.M. Serin, D.W. Brousmiche, and J. M. Fre\u00b4chet, J. Chem. Commun. 2002, 2605; T. Weil, E. Reuther, and K. Mullen, Angew. Chem., Int. Ed. 2002, 41, 1900; I. Yamazaki, N.Tamai, T.Yamazaki, A. Murakami, M. Mimuro, and Y.J. Fujita, Phys. Chem. 1988, 92, 5035; M.N. Berberan-Santos and J.M.G. Martinho, J. Phys. Chem. 1990, 94, 5847.  194. S. Kawahara, T.Uchimaru, and Murata, Chem. Commun.1999, 563; A.K. Tong, S, Jockusch, Z. Li, H.-R.Zhu, D.L.  Akins, H.J. Turro, and J. Ju, J. Am. Chem. Soc. 2001,123, 12923  195. R.S. Deshpande, V. Bulovic, S.R. Forrest, AppI. Phys. Lett. 1999, 75, 888.; K.-Y. Peng, S.-A. Chen, W.S. Fann, J. Am. Chem. Soc. 2001, 123, 11388; J. Kim, D.T. McQuade, A. Rose, Z. Zhu, T.M. Swager, J. Am Chem. Soc. 2001, 123, 11488.  196. P.L. Burn, A.B. Holmes, A. Kraft. D.D.C. Bradley, A.R. Brown, R.H. Friend, R.W. Gymer, Nature 1992, 356, 47;  Z Yang; I. Sokolik, F.E. Karasz, Macromolecules 1993, 26, 1188.  197. K.T. Nielsen, H. Spangard, and F.C. Krebs, Macromolecules, 2005, 38, 1180 198. Y.-J. Cheng and T.-Y. Luh, Macromolecules 2005, 38, 456\u20134568 199. M.-C. Fang, A. Watanabe, M. Matsuda, Macromolecules 1996, 29, 6807 200. J. March, \u201cAdvanced Organic Chemistry\u201d, 3-ed., Wiley, New York, 1985 201. M. Onciu, C. Chirlac, S. Vlad, G. Stoica. G. Grigoriu, and D. Daniel, Rev. Roum. Chim. 1998, 43(7), 641-648. 202. T. Nishijima, T. Nagamura, and T. Matsuo, J. Polymer Sci., Chem. Ed., 1981, 19, 65 203. S. Mayer and R. Znetel, Macromol. Chem. Phys., 1998, 199, 1675 204. R. Mruk and R. Zentel, Macromolecules, 2002, 35, 185 205. O. Pieroni, A. Fissi, N. Angelini, and F. Lenci, Acc. Chem. Res., 2001, 34, 9 206. Zimmerman, G.; Chow, L.-Y.; Paik, U.-J. J. Am. Chem. Soc. 1958, 80, 3528\u20133531 207. Kumar, G. S.; Neckers, D. C. Chem. Rev. 1989, 89, 1915-1925 208. Delang, J. J.; Robertson, J. M.; Woodward, 1. Proc. R. Soc. London, Ser. A 1939, 171, 398. 209. F. Agolini and F.P. Gay, Macromolecules, 1970, 3, 249 210. C. Gilles, I. Faysal, and V. M. Rotello, Macromolecules 2000, 33, 9173 211. Y. Nishikata, J. Minabe, K. Kono, and K. Baba, Kazuo Jpn. Kokai Tokkyo Koho JP 2000 109,719 (April 18, 2000) 212. A. Izumi, R. Nomura, and T. Masuda, Macromolecules 2001, 34, 4342\u20134347 213. A.lzumi, M. Teraguchi, R. Nomura, and T. Masuda, J. Polym. Sci., Polym. Chem. 2000, 38, 1057-1063;. A. Izumi,  M. Teraguchi, R. Nomura, and T. Masuda, Macromolecules 2000,33, 5347\u20135352  214. R. Lovrien, Proc. Natl. Acad. Sci. U.S.A., 1967, 57, 236 215. L Matejka and K. Dusek, Makromol. Chem., 1981, 182, 3223 216. M.L. Hallensleben and H. Menzel, Brit. Polymer J. 1990, 23, 199  \fReferences  789  217. M. Irie, Y. Hirano, S. Hashimoto, and K. Hayashi, Macromolecules, 1981, 14, 1912; M. Moniruzzaman, C.J. Sabey  218. G.S. Kamar, P. DePra, and D.C. Neckers, Macromolecules, 1984, 17, 1912; G.S. Kamar, P. DePra, K. Zhang, and  and G.F. Fernando, Macromolecules, 2004, 37, 2572  D.C. Neckers, Macromolecules, 1984, 17, 2463  219. M. Irie and T. Sizuki, Makromol. Chem. Rapid Commun. 1987, 8, 607; M. Irie and M. Hsoda, Makromol. Chem. Rapid Commun. 1985, 6, 533; P. Strohriegl, Makromol. Chem., Rapid Commun., 1986, 7, 771; R.N. Thomas, J. Polymer Sci., Chem. Ed., 32, 2727 (1994)  220. O. Ryba and J. Petranek, Makromol. Chem., Rapid Commun., 1988, 9, 125 221. A. Natansohn, P. Rochon, J. Gosselin, and S. Xie, Macromolecules, 1992, 25, 2268 222. M. Irie and R. Iga, Macromolecules, 1986, 19, 2480 223. S. Mitra, Am. Chem. Soc. Polymer Preprints, 26 (1), 78 (1985) 224. C.T.Lee, Jr., K. A. Smith, and T.A. Hatton Macromolecules 2004,37, 5397 225. M. Han, S. Morino, and K. Ichimura, Macromolecules 2000, 33, 6360\u20136371 226. I. Zebger, M. Rutloh, U. Hoffmann, J. Stumpe, H.W. Siesler, and S. Hvilsted, Macromolecules, 2003, 36, 9373I.  Tomatsu, A. Hashidzume, and A. Harada, Macromolecules 2005, 38, 5223\u20135227  227. T.J. Ikeda, J. Mater. Chem. 2003, 13, 2037 228. Y. Zhao Y. Chenard, and N. Paiement, Macromolecules, 2000, 33, 5891 229. Y. Zhao and Y. Chenard, Macromolecules, 2000, 33, 5891 230. M. Han, S. Morino, and K. Ichimura, Macromolecules 2000, 33, 6360\u20136371 231. R. Rosenhauer, Th. Fischer J. Stumpe, R. Gimenez, M. Pinole, J. L. Serrano, A. Vinuales, and D. Broer,  Macromolecules 2005,38, 2213-2222  232. Y. Wu, J. Mamiya, A. Kanazawa, T. Shiono, T. Ikeda, and Q. Zhang, Macromolecules 1999,32,8829\u20138835 233. I. Zebger, M. Rutloh, U. Hoffmann, J. Stumpe, H.W. Siesler, and S. Hvilsted, Macromolecules, 2003, 36, 9373 234. Y. Zhao and N. Paiement, Adv. Mat., 2001, 13, 1891 235. Y. Zhao, N. Paiement, S. Sevigny, S. Leclair, S. Motallebi, M. Gigueri, and M. Bouchard, SPSI Proc., 2003, 5003, 150 236. S. Sevigny, L. Bouchard, S. Motallebi, and Y. Zhao, Macromolecules, 2000, 33, 9033 237. X. Tong, L. Cui, and Y. Zhao, Macromolecules, 2004, 37, 3101 238. N. Zettsu and T. Seki Macromolecules 2004,37, 8692-8698 239. S.A. Asher, P.L. Flaugh, and G. Washinger, G. Spectroscopy 1986, 1, 26; R.J. Carisonand and S.A. Asher, Appl.  Spectrosc. 1984, 38, 297; C.Reese and S.A. Asher, J. Colloid Interface Sci. 2002, 248, 41.  240. S.A. Asher, J. Holtz, L. Liu, and Z. Wu, J. Am. Chem. Soc., 1994, 116, 4997 241. M. Kamenjicki and S. A. Asher Macromolecules 2004,37, 8293-8296 242. I. Zebger, M. Rutloh, U. Hoffmann, J. Stumpe, H.W. Siesler, and S.Hvilsted, Macromolecules, 2003, 36, 9373 243. R.G. Kepler, Phys. Rev. Lett., 1967, 18, 951; P. Holtzman, R. Morris, R.C. Jarnagin, and M. Silver, Phys. Rev.  Lett., 1967, 19, 506  244. E.T. Kang, P. Ehrlich, A,P. Bhatt, and W.A. Anderson, Macromolecules, 17, 1020 (1984) 245. F. Goodwin and I.E. Lyons, Organic Semiconductors, Wiley, New York (1967) 246. H. Bauser and W. Kloepfer, Chem. Phys. Lett., 1970, 7, 137 247. W S. Lyoo, J. Polym. Sci. A: Polym. Chem. 2001,39,539\u201354555 248. H.H. Horhold and H. Rathe, Makromol. Chem., 1987, 188, 2083 249. S.A. Haque, T. Uryu, and H. Ohkawa, Makromol. Chem., 1987, 188. 2521 250. C.H. Hu, R. Oshima, and M. Seno, J. Polymer Sci., Chem. Ed., 1988, 26. 1239; A. Natansohn, J. Polymer Sci.,  251. T. Masuda, Acetylenic Polymers in Polymeric Materials Encyclopedia, J.S. Salamone, ed., CRC Press, New York,  Chem. Ed., 1984, 22, 3161  1996  252. N. Kim and S.E. Weber, Macromolecules, 1985, 18, 741 253. F. Sanda, T. Nakai, N. Kobayashi and T. Masuda, Macromolecules, 2004, 37, 2703 254. P. Strohriegl, Makromol. Chem., Rapid Commun., 1986, 7, 771 255. A. Natansohn, J. Polymer Sci., Chem. Ed., 1984, 22, 3161 256. S.C. Suh, and S.C. Shim, Synth. Met. 2000, 114(1), 91-95 257. O. Ryba and J. Petranek, Makromol. Chem., Rapid Commun.,1988, 9, 125 258. S.C.Freilich, Macromolecules, 1987, 20, 973 259. K. Kimura, H. Sakamoto, and R.M. Uda, Macromolecules, 2004, 37, 1871 260. S.H. Chan, L.S.M. Lam, C.W. Tse, K.Y.K. Man, W.T. Wong, A.B. Djurisic, and W.K. Chan, Macromolecules,  261. S.A. Jenekhe and L.R. de Paor, Am. Chem. Soc. Polymer Preprints, 1966, 37 (1), 94 262. Hoppe, H.; Sariciftci, N. S. J Mater. Chem. 2004, 19, 1924. 263. Scharber, M.; Miihlbacher, D.; Koppe, M.; Denk, P.; Waldauf, C.; Heeger, A.; Brabec, C..Adv. Mater. 2006, 18,  2003, 36, 5482  789\u2013794  \f790  10 Polymeric Materials for Special Applications  789\u2013794  2010, 43, 5706  50(1), 487  43, 6033  264. Chem. and Eng. News, August 23, 2010, p. 12 265. Advanced Materials, 2009, 21, 19 266. Scharber, M.; Miihlbacher, D.; Koppe, M.; Denk, P.; Waldauf, C.; Heeger, A.; Brabec, C..Adv. Mater. 2006, 18,  267. Yu et al, Nat. Photonics, 2009, 3, 649 268. Yu et al, Acc. Chem. Res.., DOI:1021/ar1000296 269. Chem. and Eng. News, Aug. 17, 2009,10 270. Chem. and Eng. News, Aug. 24, 2010 271. Y.-J. Cheng, S.-H. Yang and Ch.-T. Hsu, Chem. Rev., 2009, 109 272. M. Zhang, H. Fan, X. Guo, Y. He,, Z. Zhang, J. Min J. Zhang, G. Zhao, X. Zhang, and Y. Li, Macromolecules,  273. S. Honda, S. Yokoya, T. Nogami, H. Ohkita, H. Benten, and S. Ito, Am. Chem. Soc. Polymer Preprints, 2009,  274. R. C. Hiorns, E. Cloutet, E.Ibarboure, A. Khoukh, H. Bejbouji, L. Vlgnau. and H. Cramail, Macromolecules, 2010,  275. Z.-G. Zhang, Y.-L. Liu, Y. Yan, K.Hou, B. Peng, G. Zliao, M. Zhang, X.Guo, E.-T. Kang, and Y. Li,  Macromolecules, 2010, 43, 9376  276. S.C. Price, A.C. Stuart, and W. You, Macromolecules, 2010, 43, 4609 277. X. Guo. H. Xin, F. S. Kim, A.D.T.Liyanage S. A. Jenekhe and M. D. Watson, Macromolecules, 2011, 44, 269 278. J. A. Mlkroyannidis, A. N. Kabanekis, P. Balraju, and G D Sharma, Macromolecules, 2010, 43, 5544 279. M.-C. Yuan, M.-Y. Chiu, C.-M. Chiang and K.-H. Wei, Macromolecules, 2010, 43, 6270 280. H. Li, P. Jiang, C. Yi, C. Li, S.-X.Liu, S. Tan, B. Zhao, J. Braun, W. Meier T. Wandlowski and S.Decurtins,  Macromolecules, 2010, 43, 8058  281. B. Burkhart, P. P. Khlyabich, T.C. Canak, T. W. LaJoie, and B. C. Thompson, Macromolecules, 2011, 44, 1242 282. Walker, B., Tamayo, A. B., Dang, X.-D., Zalar, P. Seo, J. H.; Garcia, A.; Tantiwiwat, M.; Nguyen, T.-Q., Adv.  Funct. Mater. 2009, 19, 1  283. Yang Yang, ACS Nano, 2011, DOI: 10.1021/nn202144b  \fIndex  A ABA block copolymers, 305, 631 AB block copolymers, 305 ABS resins, 371 Acetal polymers, 180, 231, 273 Acetylene polymerization, 330, 358, 712 Acrolein polymerization, 226 Acrylamide polymerization, 87, 113, 139, 197, 198,  242, 381, 431  Acrylic elastomers, 375\u2013376 Acrylic polymers, 647\u2013648, 703 Acrylic polymers as support materials, 696\u2013704 Acrylonitrile and methacrylonitrile polymers, 379\u2013381 Activation energy for viscous \ufb02ow, 29\u201330 Activators in lactam polymerization, 285 Addition  of carbenes, 575\u2013576 mode of, 173, 207 polymer, de\ufb01nition of, 3\u20137 reactions of polymers, 556, 568, 570, 574  Adenine, 559, 561 Adjacent-reentry model, 37 Agar, 546 Alcoholysis process in preparation of alkyds, 426 Al\ufb01n catalysts, initiation by, 189\u2013190 Alginic acid, 537, 545 Alkyd resins, 426 Allylic polymerization, 102\u2013103 Allylic resins, 368, 557, 701 Alpha helix, 548, 552, 553 Alternating copolymer, de\ufb01nition of, 3\u20137 a-Amino acids, 430, 431, 547, 548 Amino polymers, 492\u2013494 Ammonia catalyzed phenolic resins, 490\u2013491 Amorphous and crystalline arrangements in thermoplastic polymers, 17  of lactams, 290\u2013296 of lactones, 280\u2013281 of ole\ufb01ns, 182 of oxiranes, 255  Antenna effect in polymers, 732 Araban See Hemicelluloses Arbuzov reaction, 599 Aromatic polyamide-imides, 447\u2013449 Aromatic polyamides, 443\u2013447, 515, 674, 756 Aromatic polyester-imides, 447\u2013449 A-stage phenolic resin, 487\u2013490 Asymmetry of structural recovery, 22 Atactic conformation, 11, 265, 341, 342, 570 Atom transfer radical polymerization, 121, 636, 702, 748 Autoacceleration, 89\u201390, 387 Average degree of polymerization, 41, 71, 95, 137, 152\u2013154, 254, 407, 409, 524  Aziridine polymerization, 307, 308 Azonitrile initiators, 73  decomposition rates, 73  B Backbiting, 94, 177, 199, 268, 273, 275, 308, 331, 645 Backbone polymer, 4, 8, 46, 60, 61, 95, 310, 390\u2013392, 408, 424, 507, 569, 584, 594, 618, 628, 643, 650, 663, 731, 741, 753, 759, 772, 777  Balata, 547 Bechmann rearrangement, 432 Benzoyl peroxide, 74, 75, 78, 81, 122, 330, 387, 388,  570, 598, 618, 619  Bernoulli model in stereochemistry, 234, 236, 237, 239 Bimetallic mechanism, 203 Bimolecular initiating systems, 76\u201379 Bingham-Newtonian Liquid, 28, 29 Block copolymers  Amorphous state, 21\u201334 Amylose and Amylopectin, 538, 539 Anionic chain growth polymerization of ole\ufb01ns, 182\u2013201 Anionic initiations of chain-growth polymerization, 182\u2013191 Anionic polymerization  of aldehydes, 221, 223\u2013226  copolyamides, 632 copolyesters, 631\u2013632 de\ufb01nition of, 3\u20137 preparation  by homogeneous ionic polymerization, 637\u2013639 of poly(a-ole\ufb01ns), 634\u2013635  A. Ravve, Principles of Polymer Chemistry, DOI 10.1007/978-1-4614-2212-9, 1st and 2nd editions: # Kluwer Academic/Plenum Publishers 1995, 2000, 3rd edition: # Springer Science+Business Media, LLC 2012  791  \f792  Index  Block copolymers (cont.)  by simultaneous use of free radical and ionic chain growth polymerization, 635\u2013636  by special reactions, 639\u2013641  Boron and metal alkyl initiators of free-radical  polymerizations, 79  Branched polymer, de\ufb01nition of, 3\u20137 Bromination of rubber, 573 B-stage phenolic resin, 486 Bulk polymerization, 84, 89, 90, 133, 342, 353, 373,  380, 387, 388  Buna rubber See GR-S Butyl rubber, 344  C Cage effect, 80 Canal complexes, 113, 114, 142 Caoutchouc See Naturally occurring polyisoprenes Capillary viscometer, 33, 54 Capture of the free-radical by the monomer, 81 Carbonyl compounds, polymerization of, 225, 456 Carboxymethyl cellulose, 624, 705 Cardo polymers, 517 Carothers equation, 407\u2013410, 735 Carrageenan, 545 Casein, 134, 296, 553, 557, 571, 583, 728 Catalyst site control, 206 Cation generator, 162 Cationic chain-growth polymerization, 159 Cationic initiators, 221, 223, 255, 273, 278, 361 Cationic isomerization polymerization, 174\u2013177, 220\u2013221 Cationic polymerization  of aldehydes, 162, 165, 221\u2013223 of lactams, 284\u2013297 of lactones, 278\u2013284, 415 of ole\ufb01ns, 79, 156, 157, 159, 166, 167, 173, 627 of oxiranes, 264\u2013266  Ceiling temperature, 88\u201389, 132, 644 Celcon, 461 Celluloid, 541 Cellulose  acetate, 2, 542\u2013543, 619 acetate-butyrate, 543 esters, 543 ethers, 543\u2013545 nitrate, 1, 2, 23, 541  Chain-growth polymerization, 7, 69\u2013139, 151\u2013240,  365\u2013367, 385  Chain-growth polymers, de\ufb01nition of, 7, 664 Chain transfer agents, 353 Chain transfer constant, 104 Chardonnet silk, 540 Charge transfer complexes  in free-radical polymerization, 108, 164 in ionic initiation, 164\u2013166 Charge transfer process, 728\u2013732 Chemical modi\ufb01cation of proteins, 556\u2013557 Chemistry of ionic chain polymerization, 151  Chemistry of ring-opening polymerizations, 253 Chicle, 547 Chlorination  of poly(vinyl chloride), 592, 593, 651 of poly(vinyl \ufb02uoride), 593 of poly(vinylidine chloride), 389\u2013390 of polyethylene, 590\u2013591 of polypropylene, 591\u2013592 of polystyrene (see Halogenation reactions of  polystyrene) of rubber, 572, 573, 587  Chloromethylation of polymers with aromatic  Chloroprene rubber, poly(2-chloro-1,3-butadiene),  rings, 597\u2013606  358\u2013360  Chlorosulfonation of polyethylene, 592 cis-trans isomerization, 755\u2013757  Clathrate polymerization See Canal complexes Cleavage of peroxides, 74 Cobalt mediated polymerization, 116\u2013117 Coinitiator, 152, 156, 157, 162, 167 Collagen, 548, 553, 557 Colligative properties, 51 Collodion, 541 Colman-Fox model, 234 Combinations  of ATP and RAFT, 128\u2013129 of click chemistry and ATP, 128\u2013129  Comb-shaped polymer, 620 Commercial linear saturated polyesters, 417\u2013420 Commercial polyisocyanates, 469\u2013470 Commercial preparations of phenolic resins, 491 Complex coordination catalysts, 227 Condensation polymer, de\ufb01nition of, 5 Conductive polymers, 711, 715 Cone and plate rheometer, 32, 33 Con\ufb01gurational statistics in chain-growth propagation  mechanism, 234\u2013239  Conformation See Steric arrangement in macromolecules Conjugated proteins, 548, 553 Constitutional repeat unit, 10 Contact ion pair See Intimate ion pair Controlled /\u201cLiving\u201d polymerization, 92, 114\u2013131, 179,  269, 280, 635, 636 Coordination polymerization of lactones, 281\u2013283 of ole\ufb01ns, 201\u2013221 of oxiranes, 255\u2013266  Copolyamides, 311, 439, 444, 511, 632 Copolyesters, 45, 311, 421\u2013424, 511, 631\u2013632 Copolymerization  of cyclic monomers, 311\u2013312 equation, 96\u2013101 by free-radical mechanism, 361 by ionic mechanism, 228\u2013231 by step-growth mechanism, 6  Copolymers  of dienes, 362 of ethylene and propylene, 230, 344  \fIndex  793  of ethylene with a-ole\ufb01ns and with carbon  monoxide, 348\u2013351 of ethylene with vinyl acetate, 351 of \ufb02uoroole\ufb01ns, 384\u2013385 of propylene with dienes, 351 of styrene, 364, 372, 569, 598, 627 of vinyl chloride, 8, 389, 623, 652  Counter ion, 152, 154, 156, 160, 163, 168\u2013173, 176\u2013179,  191\u2013196, 221, 222, 228, 229, 238, 253, 270, 272, 273, 294, 308, 311, 333, 349, 366  Crosslinking of polymers with electron beams, with peroxides, 616\u2013617  Crosslinking reactions  of epoxy resins, 476\u2013481 of polymers, 574, 598, 614\u2013617 of rubbers, 614 Cryoscopy, 1, 54, 55 Crystalline melting point (Tm), 40\u201342, 48, 368\u2013370,  382, 384, 422\u2013424, 428, 429, 439, 461, 472  Crystalline state, 34\u201343 Crystallinity in polymers, 48, 340 Crystallites, 36\u2013401, 664 Crystallization  from melt, 34\u201336 from solution, 36\u201338  C-stage phenolic resin Cuprammonium rayon, 540 Cyanoguanidine, 477 Cyclization reactions and intramolecular  D Dacron Degenerative chain transferring, 93 Degradation by ionizing radiation, 677 Degradation of polymeric materials by  photo-oxidation, 674\u2013676  Degree of polymerization (DP)  in anionic polymerization, 153 in cationic polymerization, 153 in free-radical polymerization, 102, 103  Delrin, 461 Denaturation of proteins, 552 Dendrimers, rotaxanes, and hyperbranched  polymers, 522\u2013523  Deoxyribonucleic acid (DNA), 537, 557\u2013560 Depolymerization, 88, 257, 461, 644, 645, 647,  649, 662, 663 Derivatives of cellulose, 541\u2013545 Diallyl phthalate See Allylic polymerization Diazotization of poly(amino styrene), 603\u2013606, 706 Dicyanodiamide, 477 Diels-Alder polymers, 505\u2013511 Diels-Alder reactions of, 454, 582, 609  Diene polymerization, 192, 210, 303, 347, 362, 645, 712 Diffusion controlled reactions, 121, 569 Diffusion controlled termination, 121 Diisotactic polymer, 207, 573 Dilatent \ufb02ow, 30 Dimer acids, 441 Dipolar additions to unsaturated polymers, 577\u2013578 Direct condensation polymers, 512\u2013514 Dispersion polymerization, 134 Disproportionation, 70, 71, 80, 89, 93, 108, 119, 151,  373, 382, 618, 644 Di syndiotactic polymer, 12, 343, 367 DNA See Deoxyribonucleic acid (DNA) Donor-acceptor complexes in copolymerization, 107\u2013111 Double stranded polymers, 517\u2013520 DP See Degree of polymerization (DP) Drawn \ufb01brilar morphology, 39 Dyad, 226, 234\u2013236, 238, 239 Dynamic equilibrium method in osmometry, 55  E Ebullioscopy, 54, 55 Effect of catalysts on the reaction of isocyanates, 471\u2013472 Effect of environment on polymers, 643, 760 Effect of Lewis bases on coordination  polymerization, 219  Effect of molecular size on reactions of polymers, 570 Effect of reaction medium on free-radical, 87\u201388 Effects of chain conformation on reactions of  Effects of changes in solubility on reactions of  polymers, 570\u2013571  Effects of chemical structure on physical properties  of organic polymers, 750  Effects of crystallinity on reactions of polymers, 571 Effects of dipole interactions, 17\u201318 Elasticity, 24\u201328, 31, 63, 342 Elastomer, 18, 19, 24\u201328, 41, 44, 47, 63, 342, 344,  347\u2013348, 351, 358, 361, 363, 371, 375\u2013376, 379, 384, 385, 394, 395, 421, 466\u2013468, 473\u2013474, 496\u2013498, 501, 525, 527, 528, 562, 582, 591, 592, 614\u2013616, 633, 634  Electricity conducting polymers, 710\u2013717 Electroinitiation  of anionic chain-growth polymerization, 182 of cationic chain-growth polymerization, 166  Electrolytic polymerization, de\ufb01nition of, 166 Electron transfer process, 375, 729, 776 Electrophilic additions of aldehydes to rubber, 576\u2013577 Emeraldine salt, 715 Emulsion polymerization, 135, 136, 138, 139, 351, 357,  358, 362, 375, 380, 381, 386, 389\u2013391, 651  Enantiomorphic site control, 206, 238 End group anaylsis, 180 Ene reactions of polybutadiene and polyisoprene, 676 Energy of dipole interaction, 18 Energy transfer process, 726\u2013729 Entropy of elasticity, 25  rearrangements of polymers, 586\u2013589  polymers, 570  Cycloaliphatic epoxides, 482\u2013483 Cyclopolymerization of conjugated dienes, 360\u2013361 Cytosine, 559  \f794  Index  Enzymes, 2, 217, 545, 548, 553, 554, 556, 557, 695,  705\u2013707, 715  Episul\ufb01de, polymerization of, Epitaxial crystallinity, 38 Epoxidation of unsaturated polymers, 583 Epoxy novolacs, 480 Epoxy resins  crosslinking reactions of, 476\u2013481 preparation of, 475\u2013476  Equation for work done in stretching an elastomer, 25\u201327  Equivalence postulate, 12, 35 Erythrodiisotactic conformation, 207 Erythrodisyndiotactic conformation, Ethyl cellulose, 134, 543 Ethylene oxide, polymerization of, 253, 259\u2013261, 319, 629 Ethylene-propylene elastomers, 347\u2013348 Ethylene-vinyl acetate copolymers, 351 Exiplex See Charge transfer complexes  F Fatty acid process, 426 Fatty polyamides, 430, 441 Fibrilar morphology, 39 Fibroin, 548, 551 Fibrous proteins, 548 First-order Markov model, 236, 238 First-order termination reaction, 93 First-order transition temperature, 41 Flash polymerization, 344 Flory-Huggins theory of polymer solutions, 50 Fluorination of polyethylene, 590 Fluorine containing aromatic polymers, 502\u2013504 Fluoropolymers, 382 Fluorosilicone elastomers, 498 Folded-chain lamella, 37 Formaldehyde, polymerization of, 6, 221\u2013223, 461 Formation of graft copolymers by free-radical chain  transferring, 617\u2013619  Formation of graft copolymers with the aid of  high-energy radiation, 626\u2013627  Formation of initiating free-radicals, 72\u201380 Fox-Flory equation, 23 Free ion, 154, 166, 173, 174, 201, 294 Free-radical chain polymerization, 69\u2013143, 151 Free-radical initiators, 125, 330, 380, 582 Friedel-Craft alkylation reactions of  polymers, 602\u2013603 Friedel-Craft crosslinking, 464, 598, 603 Fringed micelle model, 36  G Galactan, 537, 538 Gas-phase ole\ufb01n polymerization process, 336, 337 Gelation, 6, 29, 385, 409, 410, 481, 568, 571, 577,  631, 735, 736, 745  Gel permeation chromatography, 54, 57, 58 Genetic zwitterions, 314 Glass transition and the glassy state, 21\u201324 Glass transition temperature, 22\u201324, 30, 48, 213,  466, 520, 521, 725, 728, 763, 772  Globular proteins, 548, 553 Glyptals, 425 Graft copolymers  with the aid of ionizing radiation, 166 with the aid of macromonomers, 620\u2013622 de\ufb01nition of, 3\u20137 with ionic chain-growth and step-growth polymerizations, 627\u2013630  preparation of, 620\u2013622  Grafting reactions to polymers with double  bonds, 619\u2013620  GR-N rubber, 363\u2013364 Group-transfer polymerization, 231\u2013234 GR-S rubber, 361\u2013363 Grubbs catalysts, 303, 305, 353 Guanine, 559, 561 Guayule rubber, 547 Guncotton See Cellulose, nitrate Gutta-percha rubber, 547, 619  H Halogenation of polymers, 572\u2013574 Halogenation reactions of polystyrene, 573 Halogen bearing polymers, 382\u2013389, 592\u2013597, 628 HDPE See High density polyethylene (HDPE) Head to head placement, 265, 387, 646 Head to tail placement, 86 Heme, 548, 551, 553 Hemicelluloses, 537\u2013538 Hemoglobin, 548, 553 Heterogeneous Ziegler-Natta catalysts, 202\u2013207 Heterolytic cleavage of peroxides, 75 Heterotactic conformation See Atactic conformation High density polyethylene (HDPE), 42, 332, 335\u2013338,  590, 644  Higher poly(a-ole\ufb01n)s, 201, 220 High impact polystyrene, 370\u2013371 High molecular weight polybutadiene, 354\u2013356 High performance polymers, 502\u2013521 Homogeneous Ziegler-Natta catalysts, 207\u2013209, 348 Homolytic cleavage of peroxides, 74 Hookian solid, 28 Hydroboration of polymers, 577, 578 Hydrodynamic volume, 49, 57, 732 Hydrogenation of polymers, 574\u2013575, 699, 700, 703 Hydrogen bonding, 17, 18, 20, 48, 84, 132,  374, 392, 413, 440, 524, 540, 548, 551, 552, 559  Hydrogen transfer polymerization, 197\u2013198, 431 Hydrolytic degradation of polymers, 662\u2013663 Hydrolytic polymerization of lactams, 296\u2013297 Hydroperoxides, 73, 623, 626, 667\u2013669, 674\u2013676 Hytrel, copolyester elastomer, 421  \fIndex  795  I Imine polymerization, 307, 308 Immobilized catalysts, 705\u2013707 Immobilized enzymes, 705\u2013707 Immobilized reagents, 709\u2013710 Immortal polymerization, 261 Induced decomposition of peroxides, 72, 78 Induced dipole, 17, 18 Induction forces in polymers, 18\u201321 Induction period, 103, 106, 119, 184, 233, 274, 288,  291, 292, 330 Inherent viscosity, 53, 65 Inhibition and retardation, 103\u2013106, 141 Inhibitors, 103\u2013106, 141, 151, 314, 379, 388, 655 Inifer, 115, 638, 639 Initiation  of anionic chain-growth polymerization, 182\u2013191 of cationic chain-growth polymerization, 155\u2013167 of free-radical chain-growth polymerization, 69\u2013143 of graft copolymerization from polymeric  backbones, 622\u2013625 of lactams polymerization, 284\u2013297 of lactones polymerization, 278\u2013284 of polymerization of oxetanes, 266\u2013269 of polymerization of oxiranes, 255\u2013266 of polymerization of tetrahydrofuran, 269\u2013273 of polymerization with radioactive sources and  electron beams, 80  Interfacial polycondensation, 412, 632, 750 Interfacial polymerization, 412, 427, 443, 447 Intermolecular forces, 18, 548 Interpolymer, 96, 101, 108, 311, 349, 371 Intimate ion pair, 167, 192 Intra-intermolecular polymerization, 175 Intra-intermolecular reaction, 91, 92, 175, 574, 670 Intramolecular cycloaddition See Intra-intermolecular  polymerization  Intramolecular rearrangements of polymers, 588 Intrinsic viscosity, 53, 54, 759 Ionic chain-growth polymerization, 7, 151\u2013243, 253,  365\u2013367  Ion pair, 152, 154, 158, 167, 168, 170\u2013174, 178,  181, 183, 185, 190\u2013192, 194, 195, 199, 201, 209, 218, 229, 272, 279, 293, 294, 428, 707, 729  Isomerization polymerization  cationic, 174\u2013175 coordination, 220\u2013221  Isomerization reactions of polymers, 584\u2013586 Isotactic conformation, 35, 171 Isotactic dyad, 226 Isotactic triad, 114  K Keratin, 548, 552 Ketones, polymerization of, 228 Kevlar, 46, 446 Kinetic chain length, 70, 71, 89, 137, 139  Kinetics  of controlled/living polymerization, 130\u2013131 of coordination polymerization of ole\ufb01ns, 201\u2013221 of free-radical polymerizations, 69\u201371, 130\u2013131 of ionic chain-growth polymerization, 152\u2013154 of ring-opening polymerizations, 253\u2013255 of step-growth polymerizations, 403\u2013412  L Lactams, syntheses of See Nylons Lactomolytic propagation, 293 Ladder polymer, 3, 10, 13, 360, 502, 509, 518, 648 Lamella, 37\u201339, 47, 114, 742 Lauryl lactam, 436, 437 Lewis acids in cationic initiations of chain-growth  polymerization, 156\u2013160  Lexan, Light scattering measurement, 56 Lignin, 2, 537, 544, 546\u2013547, 562, 762, 763 Linear polymer, de\ufb01nition of, 3\u20137 Linear saturated polyesters, 412\u2013424 Linear unsaturated polyesters, 424\u2013425 Liquid crystal polymers, 43\u201347 Liquid polybutadiene, 353\u2013354, 583 Living anionic polymerizations, 198, 200, 229 Living cationic polymerizations, 115, 178\u2013180 Living/controlled free-radical polymerization, 114\u2013131 Low density polyethylene, 52, 218, 329, 331, 332, 337 Lyotropic liquid crystal, 46  M Macromers See Macromonomers Macromolecules, reactivity of, 567\u2013572 Macromonomers, 117, 523, 620\u2013622 Manufacturing techniques of polyethylene, 329, 335\u2013338 Manufacturing techniques of polyisobutylene, 343\u2013344 Manufacturing techniques of polypropylene, 345 Manufacturing techniques of polystyrene, 364 Mark-Houwink-Sakurada equation, 54 Markov statistical model ion stereochemistry, 234, 236 Mass polymerization, 132, 134, 364, 365, 651 Materials similar to polyethylene, 338\u2013339 Mechanism and kinetics of chain growth polymerization, 403  Mechanochemical techniques for formation of block  copolymers, 643  Melamine-formaldehyde resins, 378, 492\u2013494, 557 Membrane osmometry, 55 Merri\ufb01eld solid-phase peptide synthesis, 555 Mesomorphic state, liquid crystal polymers, 43\u201347 Mesophases, 39, 40, 43\u201346 Metal alkyls in initiations of cationic  polymerization, 162\u2013163  Metalation reactions of polymers, 604\u2013606 Metallocene/borate complexes, 162 Metallocene catalysts, 213, 214, 216, 334, 341, 347, 367 Metalloporphyrin initiators, 261  \f796  Index
