Repository: JonathanOnorato/ChemLP

# ChemLP
A Chemistry Natural Language Processing Tool

File: Bowman/textbook_files/Principles_of_Polymer_Chemistry_by_Ravve.json (part 49 of 49)
 Metathesis polymerization, 301\u2013307, 640, 641, 708, 711 Methods of measuring molecular weights, 53\u201360 Methyl acrylate, synthesis of, 522 Methyl methacrylate, synthesis of, 8, 129 Methyl rubber, poly(2,3-dimethylbutadiene), 358 Miscellaneous  Nylons  block copolymers, 642 crosslinking reactions, 617 exchange reactions, 612\u2013614 \ufb02uorine containing chain-growth polymers,  385\u2013386  graft copolymerizations, 630\u2013631 polymers from dienes, 360 polysaccharides, 545\u2013546 Modulus of elasticity, 27, 31 Molecular cohesion of some linear polymers, 18, 19 Molecular weight averages, 51\u201353 Molecular weights and molecular weight determinations, 51\u201360  Monodisperse, de\ufb01nition of, 53 Monomer  de\ufb01nition of, 88, 97 placement, 86, 92, 192, 196, 209, 228, 234, 356,  360, 362  reactivity, 84, 97, 98, 101, 114, 167, 228, 229  Monometallic mechanism, 203, 204 Morphology, 19, 20, 34, 37\u201339, 138, 334,  631, 766, 776  Myoglobin, 548, 553  N Naturally occurring polyisoprenes, 356, 547 Naturally occurring polymers, 430, 537\u2013562 Nature of light, 717\u2013719 Negative coef\ufb01cient of expansion, 63 Nematic liquid crystals, 741, 766 Neoprene rubber See Chloroprene rubber Network polyesters for surface coatings, 425\u2013427 Network structure, 3, 473, 494, 748 Newtonian liquid, 28\u201331, 33 Nitration of polystyrene and subsequent reactions of  polynitrostyrene, 603 Nitrile rubber See GR-N rubber Nitroxide mediated radical polymerization, 121\u2013125 Nomenclature of chain-growth polymers, 7\u201311 Nomenclature of step-growth polymers, 11 Nonadjacent reentry model, 37 Norrish-Smith effect See Autoacceleration Noryl, 458 Novolacs, 480, 483, 487\u2013491, 631, 749 Nucleic acids, 2, 557\u2013561 Nucleophilic substitution reactions of acrylic and  methacrylic polymers, 606\u2013610  Nucleoproteins, 548, 559 Nucleoside, 558, 559 Nucleotide, 558, 559 Number average degree of polymerization, 41, 71, 95,  152\u2013154, 407, 524  1, 430 2, 431 3, 431 4, 431\u2013432 5, 432 6, 9, 11, 430, 432\u2013436, 625, 630, 642, 656, 657, 676 7, 434\u2013436 8, 435\u2013436 9, 434, 436 10, 438\u2013440, 630 11, 18, 20, 436, 437, 630 12, 436\u2013437 13, 437 de\ufb01nition of, 7  O Occlusion (heterogeneous) polymerization, 172\u2013173, 380 Oil length, 426 Ole\ufb01n metathesis, 301, 306, 640, 699 Oligomer, de\ufb01nition of, 7 Oligomers with terminal functional groups, 514\u2013516 One electron transfer initiation in anionic chain-growth  polymerization, 182\u2013191 One electron transposition initiation in cationic  chain-growth polymerization, 154  Optical activity in polymers, 60\u201361 Organic reactions of polymers, 567\u2013682 Orientation in polymers, 760 Osmometry, 55, 56 Oxidation of chain-growth polymers, 663\u2013666 Oxidation of step-growth polymers, 666\u2013668 Oxidative coupling, 456, 458, 467, 545 Oxidative degradation of polymers, 663 Oxycarbon cation, 273  P Paired group and neighboring group effects in  reaction of polymers, 569\u2013570  Pectins, 537, 538 Penultimate unit, 86, 170, 195, 196, 206, 208, 224,  234, 264, 265, 293  Pepsin, 553 Permanent dipoles, 18 Peroxides, 69, 72\u201382, 122, 125, 126, 162, 318, 330, 351,  353, 364, 371, 373, 376, 380, 383, 384, 387, 388, 433, 436, 467, 468, 473, 474, 496, 545, 570, 573, 583, 590, 598, 616\u2013619, 622, 623, 625, 626, 644, 663, 665\u2013668, 676, 715, 725  Perylene, 461, 519 Phase-transfer polymerization See Interfacial  polymerization Phenol-formaldehyde resins, 483\u2013491 Phenolic polymers, 544 Phenoxy polymers, 459 Phillips catalysts, 220, 349 Phosphazene polymers, 501, 742  \fIndex  797  Phosphonitrilic polymers, 500\u2013501 Photochemical reactions, 717, 722, 723, 742, 749, 753 Photochemical syntheses of graft-copolymers, 625\u2013626 Photo-conducting polymers, 767\u2013775 Photocrosslinkable polymers, 735\u2013750 Photo-degradation of macromolecules, 668\u2013674 Photoinitiation  of cationic polymerization, 269 of free-radical polymerization, 75, 80, 584, 585, 625  Photo-isomerization of polymeric materials, 755\u2013758 Photonic polymers, 717\u2013732 Photo-oxidative degradation, 663, 674\u2013676 Photo-responsive polymers, 750\u2013766 Photosensitizers, 259, 582, 707, 726, 732\u2013735, 737,  740, 741, 744\u2013746, 753, 767, 774, 779  Planar network, de\ufb01nition of, 3 Plant gums, 538 Plexiglas See Poly(methyl methacrylate) Polar addition reaction of polymers, 577\u2013584 Polar additions to polymeric materials, Poly(4-methyl pentene), 345 Poly(acrylic acid), 134, 381, 609 Poly(butene-1), 345 Poly(butylene terephthalate), 420, 653 Poly(ethylene naphthanate) Poly(ethylene terephthalate), 9, 11, 20, 413, 418\u2013421,  623, 625, 629, 631, 653, 662, 666, 668  Poly(methyl methacrylate), 8, 22, 23, 87, 97, 114, 232, 374, 376, 377, 606\u2013608, 618, 619, 637, 639, 647, 670, 677, 773  Poly(p-xylene), 668 Poly(phenylene sul\ufb01de), 466, 711 Poly(phenylene vinylene), 711 Poly(vinyl alcohol), 19, 134, 351, 391\u2013392, 570, 603, 610\u2013612, 625, 650, 743, 749, 767 Poly(vinyl \ufb02uoride), 23, 383\u2013384, 593, 767 Poly(vinylidene chloride), 42, 593 Poly(vinylidene \ufb02uoride), 593 Polyacetals and polyketals, 459\u2013461 Polyacetylene, 277, 711, 713, 770, 772 Polyacrylamide, 381, 570, 609, 625, 627, 696, 703, 707 Polyacrylonitrile, 4, 37, 42, 380, 587, 610, 627, 648, 670 Polyalkanoates, 561\u2013562 Polyamide-imides, 447\u2013449 Polyamide-polyester block copolymers, 633 Polyaniline, 627, 710, 711, 715\u2013716 Polyarylsiloxanes, 499 Polyarylsulfones Poly(arylene ether)s, Polybenzimidazoles, 512, 517 Polybenzoxazoles, 513 Polybenzthiazoles, 512\u2013514 Polybutadiene, 7, 8, 19, 86, 352\u2013356, 358, 363,  371, 572\u2013576, 579, 582\u2013584, 586, 620, 639, 645, 676  high molecular weight, 354\u2013356 liquid, 353\u2013354, 583  Polycaprolactam See Nylons, 8 Polycarbonates, 303, 412, 415, 427\u2013429, 511, 655,  668, 673, 674, 702, 745  Polychlorotri\ufb02uoroethylene, 42, 383, 651 Polydisperse, de\ufb01nition of, 53 Polyester-imides, 447\u2013449 Polyesters, 5, 11, 17, 20, 43, 228, 283, 409, 412\u2013430,  447\u2013449, 469, 472\u2013474, 498, 503, 517, 522\u2013524, 537, 561, 572, 577, 578, 582, 589, 625, 631\u2013633, 653\u2013656, 662, 673, 707, 730, 744, 751\u2013753, 758, 764, 769  Polyesters from lactones, 428\u2013430 Polyether based supports, 704 Polyether imides, 451 Polyethers, 253, 269, 451, 456\u2013459, 469, 472\u2013474, 570,  633, 642, 661, 704, 765, 766  Polyethylene  preparation of, 329\u2013335 and related polymers, 329\u2013339  Polyethynylpyridine, Polyimides, 449\u2013455, 501, 512, 514, 659\u2013660, 742,  746, 761\u2013763, 772  Polyisobutylene, 8, 19, 177, 180, 343\u2013344, 628, 630,  639, 677, 696, 701, 702  Polyisoprene, natural and synthetic, 547 Polymer(s)  of acrylic and methacrylic esters, 372\u2013379 based solar cells, 775\u2013782 de\ufb01nition of, 3\u20137 designed to crosslink upon irradiation with laser  beams, 750  with functional chalcone groups, 743\u2013744 with functional furan groups, 745\u2013746 with functional groups similar to cinnamate, 744\u2013745 for harvesting sun0s energy, 751\u2013755 with pendant abietate and dibenzazepine groups,  with pendant azide groups, 748\u2013750 with pendant cinnamoyl functional groups, 738\u2013743 with pendant maleimide groups, 746 from substituted styrenes, 367\u2013370 supports for reagents, catalysts, and drug release,  746\u2013748  695\u2013710  that crosslink by dimerization of nitrenes and by other combination of free-radicals to covalent bonds, 748  that photocrosslink by formation of cyclobutane  rings, 736\u2013473 Polymercaptans, 465\u2013468 Polymeric catalysts, 707 Polymeric materials for special applications, 695\u2013784 Polymeric reagents, 695, 696, 710 Polymerization  of acrylic and methacrylic esters, 194, 372\u2013375, 619 of aldehydes, 221, 223, 224, 243 of charge-transfer complexes, 108, 109, 111, 113,  142, 164, 166, 769  of complexes with Lewis acids, 111\u2013113 of cyclic acetals, 273\u2013278 of cyclic amines, 283, 307\u2013309 of cyclic sul\ufb01des, 309\u2013310 of dialdehydes, 416  \f798  Polymerization (cont.)  of dioxolane, 255, 273, 276\u2013278 of dioxopane, 277\u2013278 of ketones and isocyanataes, 228 of lactones, 11, 278\u2013284, 306, 312, 415, 428, 632, 633 of monomers with multiple double bonds, 90\u201392 of N-carboxy-a-amino acid anhydrides, 297\u2013301,  431, 554  of oxepanes, 273 of oxetanes, 255, 266\u2013269, 273 of oxiranes, 255\u2013266, 281 by precipitation, 120, 221, 299, 347, 381 in solution, 133, 134, 240, 363, 377, 388, 412, 421 by strain relief, 175\u2013176 by strain relief in cationic isomerization, 175\u2013176 of tetrahydrofuran, 269\u2013273, 637 of trioxane, 275 of unsaturated aldehydes, 226\u2013227  Polymer preparation techniques  by free-radical mechanism, 132\u2013139 in free-radical polymerization, 133  Polymethacrylonitrile, 380, 381, 607 Polymethylene, 10, 338, 339 Polyoxymethylene, 36, 221, 222, 274, 461, 652, 661 Polyphenylene, 43, 504\u2013505, 522, 599 Polyphosphazenes, 500, 501 Polypropylene, 20, 36, 42, 203, 206, 207, 213, 214,  334, 339\u2013343, 345, 347, 356, 591, 592, 618, 623, 627, 634, 635, 645, 652, 663, 664, 668, 669, 675, 677, 707  Polypyrrole, 711, 713 Poly(vinyl acetate), reactions of, 390\u2013391, 571, 652 Poly(vinyl chloride), reactions of, 386\u2013389, 595 Poly(a-ole\ufb01n)s, 345\u2013346, 634\u2013635 Poly(alkylene sul\ufb01de)s, 466, 468 Poly(arylene ether ketone)s, 520\u2013521 Poly(ether ketone)s, 520 Poly(phenylene oxide)s, 456\u2013458 Poly(vinyl acetal)s, 391\u2013392, 610 Polysaccharides, 2, 537\u2013546, 548, 625, 706 Polysilanes, 499\u2013500, 572, 629 Polysiloxane coating resins, 498 Polysiloxanes, 494\u2013498, 512, 642 Polystyrene, 3\u20135, 7, 8, 11, 19, 22, 23, 34, 40\u201342, 58, 59,  85, 122, 125, 134, 139, 191, 230, 363\u2013371, 458, 524, 555, 561, 568, 570, 575, 597\u2013604, 618\u2013620, 622, 623, 627, 628, 630, 646\u2013647, 664\u2013666, 677, 696\u2013704, 707, 708, 715, 728, 730, 748, 753, 760, 766, 773, 775 Polystyrene and polystyrene like polymers, 364\u2013370,  646\u2013647  Polysul\ufb01des, 310, 463, 466\u2013468, 614, 615 Polysulfodiazoles, 514 Polysulfones, 463\u2013465, 599, 661, 668 Polytetra\ufb02uoroethylene, 42, 382, 383, 385, 502, 651,  652, 677 Polythiophene, 61, 711, 713 Polyurethanes  elastomers, 473\u2013474, 633  Index  \ufb01bers, 472\u2013473 foams, 474 ionomers, 633\u2013634 polyamide block copolymers, 633 polyester block copolymers, 633  Popcorn polymerization, 353 Precipitation polymerization See Solution  polymerization  Primary structure of proteins, 548, 552, 559 Processes in polymer degradation, 643\u2013652 Promoter of peroxide decomposition, 77 Propagation  in anionic chain-growth polymerization, 191\u2013198 in anionic coordination polymerization, 281 in cationic chain-growth polymerization, 152 in free-radical chain growth polymerization, 69,  84\u201392, 151  reaction in polymerization of oxetanes, 268\u2013269 reaction in polymerization of oxiranes, 258, 266 reaction in polymerization of tetrahydrofuran,  Properties of poly(a-ole\ufb01n)s, 345 Prosthetic group, 548, 553 Proteins, 134, 430, 431, 483, 493, 537, 547\u2013557, 559,  271\u2013272  696, 706  Pseudo-anionic polymerization, 185 Pseudo-cationic polymerization, 173\u2013174  Q Q and e scheme, 99\u2013100 Quantum mechanical description of light, 719 Quantum yield, 672, 723, 725, 726, 734, 738,  740, 774  Quasiliving polymerization, 178, 179 Quaternary structure of proteins, 552 Quiana, 439 Quinone methides, 485, 487  R Radiation initiated polymerizations, 166 Radical  lifetime, 71, 87, 114 reactivity, 70, 98\u2013100 scavenger (see Inhibitors; Retarders)  Radical-anion, 186, 188, 191 Radical-cation, 78, 504 Radical-chain polymerization See Free-radical chain  polymerization  Radius of gyration, 48\u201350, 318 Random copolymer, de\ufb01nition of, 4 Rate of disappearance of functional groups in  step-growth polymerization, 405  Rayon, 540\u2013542 Reactions  of acrylic, methacrylic and related polymers, 606 of halomethylated polymers, 599\u2013602 of isocyanates, 442, 470\u2013471, 579, 594  \fIndex  799  of polystyrene, 598, 603, 604 that favor large molecules, 571\u2013572 Reactivity of macromolecules, 567\u2013572 Reactivity ratios, 97\u201399, 101, 121, 228, 229, 233, 348,  Second order Markov model, 237 Second order transition temperature, 22 Semiladder polymer, de\ufb01nition of, 3 Shear  351, 375, 388  Rearrangement reactions of polymers, 458, 584\u2013589, 609 Redox copolymerization reactions, 315 Redox grafting reactions, 624, 625 Redox initiation, 76, 380, 382, 383, 389 Reduced transition metal oxide catalysts on support,  creep compliance, 31 de\ufb01nition of, 28 rate, 29, 30, 32, 33 stress, 28\u201333 stress relaxation model, stress relaxation modulus, 31 thinning, 29, 30  219\u2013220  Reduced viscosity, 53 Reduction  of ester groups in acrylic and methacrylic  polymers, 606\u2013607 of poly(nitrostyrene), 603 Regenerated cellulose, 540\u2013541 Relative viscosity, 53 Repeat unit, 3, 5, 9\u201312, 23, 40\u201342, 92, 189, 262, 302, 314, 430, 437, 439, 465, 476, 538, 561, 587  Resoles, 486, 487, 491 Retarders, 103\u2013106 Retractive force of a stretched elastomer, 25 Retrogration of starch, 539 Reversible addition-fragmentation chain transfer  polymerization, 126\u2013129 Rheology and viscoelasticity, 27\u201334 Ribonucleic acids (RNA), 537, 558\u2013560 Ring forming in step-growth polymerizations, 410\u2013411 Ring forming polymerization in free-radical chain growth polymerization, 91\u201392  Ring opening metathesis polymerization of alicyclics,  304, 305 Ring opening polymerization  of aziridines, 307, 308, 311 of cyclic acetals, 273\u2013278 of cyclic sul\ufb01des, 309\u2013310 of dioxepanes, 317, 318 of dioxolanes, 273, 276\u2013278, 311 by free-radical mechanism, 317 of lactams, 253, 284\u2013297, 311, 312, 430, 433 of lactones, 253, 278\u2013284, 306, 311, 312, 415 of N-carboxy-a-amino acid anhydrides, 297\u2013301, 554 of oxepanes, 273 of oxetanes, 266\u2013269, 273, 312 of oxiranes, 255\u2013266, 271, 281, 311 of phosphonitrilic chloride, 500 of siloxanes, 495, 498 of tetrahydrofuran, 269\u2013273, 309 of trioxane, 222, 274\u2013276, 278, 318, 461, 629  RNA See Ribonucleic acids Rotaxanes, 7, 524 RTV, 497  S SBR rubber See GR-S rubber Secondary bond forces, 17, 18, 25, 132, 502 Secondary structure of proteins, 551  Shellac, 537 Shish-kebab morphology, 38\u201339 Silicon containing aromatic polymers, 511\u2013512 Silicone elastomers, 496\u2013497 Silicone oil, 712 Silicone polymers, 494\u2013499 Silk, 439, 547, 556 Size exclusion chromatography, 54, 57, 174, 230 Smetic liquid crystals, 47 Smith-Ewart kinetics, 137 Solution polymerization, 133\u2013134, 363, 377, 388,  412, 421  Solutions of polymers, 48\u201351, 53 Solvent effects on copolymerization, 100\u2013102 Solvent-separated ion pair, 167, 201 Space network, de\ufb01nition of, 3 Special catalysts for lactone polymerization, 283\u2013284 Special gels for drug release, 704\u2013705 Special polymers from dienes, 360 Special reactions  for formation of polyamides, 441\u2013443 for preparation of block copolymers, 639\u2013641 Special type of \"living\"/controlled polymerizations,  Speci\ufb01c viscosity, 53, 759 Spherulites, 38, 39, 41 Spherulitic growth, 38\u201343 Spontaneous alternating zwitterion copolymerizations,  129\u2013130  312\u2013316  Spontaneous terminations, 152, 178 Spontaneous zwitterion polymerization, 312 Starch, 1, 2, 134, 412, 537\u2013539, 623, 625, 628, 696 Star-shaped polymer, de\ufb01nition of, 3 Static capillary osmometer, 55 Statistics of propagation, 234\u2013239 Steady state assumption, 70, 153 Step-growth polymers, de\ufb01nition of, 5 Stereoregular polymer, de\ufb01nition of, 170 Stereoselective polymerization, 304 Steric arrangement in macromolecules, 11\u201313 Steric arrangement in polymers, 11, 12 Steric control  in anionic chain-growth polymerization, 192\u2013194 in cationic chain-growth polymerization, 169\u2013173 in coordination polymerization, 211\u2013218 in free-radical chain-growth polymerization,  113\u2013114  \f800  Index  Steric control (cont.)  in polymerization of conjugated dienes, 209\u2013211 in polymerization of oxiranes, 264\u2013266  Steric, polar, and resonance effects in free-radical  polymerization, 84\u201387 Structure and chemistry of proteins, 548\u2013553 Structure and property relations in organic  polymers, 17\u201321  Styrene-butadiene block copolymers, 636, 637 Styrene-butadiene rubber, 371 Styrene-maleic anhydride copolymers, 370, 372, 749 Substitution reactions of poly(vinyl alcohol), 610\u2013612 Sulfonation of polystyrene, 603 Sulfur containing polymers, 463\u2013468 Support materials  based on polystyrene, 696\u2013701 other than polystyrene, 701\u2013704  Suspension polymerization, 134, 138, 364, 377, 383,  385, 388, 697, 704  Switchboard model, 37 Syndiotactic conformation, 11 Syndiotactic dyad, 239 Syndiotactic polypropylene, 207, 213, 339, 342\u2013343 Synthetic methods of preparation of nucleic acids, 560\u2013561 of polypeptides, 554\u2013556  Synthetic polyisoprene, 356\u2013358, 581  T Tacticity, 11, 23, 87, 192, 195, 207, 235, 730, 751 TDI See Toluene diisocyanate (TDI) Techniques of polymer preparations  in free-radical chain-growth polymerizations, 132 in step-growth polymerization, 412  Te\ufb02on See Polytetra\ufb02uoroethylene Telechelic polymer, de\ufb01nition of, 7 Telomer, de\ufb01nition of, 7 Telomerization reaction, 94 Template polymerization, 114 TEMPO See 2,2,6,6-Tetramethylpiperydinyl-1-oxyl  (TEMPO)  Tensile strength, 13, 26, 53, 344, 371, 421,  439, 520, 580  Termination reactions  in anionic polymerization, 198\u2013200 in cationic polymerization, 177\u2013178 in coordination polymerization, 219 in free-radical polymerization, 92 Terpolymerization, 101\u2013102, 111, 316 Terylene See Poly(ethylene terephthalate) 2,2,6,6-Tetramethylpiperydinyl-1-oxyl (TEMPO),  122\u2013124, 318, 636, 700 Tg see Glass transition temperature Thermal degradation  of azo compounds and peroxides, 72\u201375 of cellulosic materials, 661\u2013662 of chlorocarbon and \ufb02uorocarbon polymers, 649\u2013652  of common chain-growth polymers, 643\u2013644 of common step-growth polymers, 652 of epoxy resins, 658\u2013659 of methacrylic and acrylic polymers, 647\u2013648 of poly(vinyl acetate), 652 of polyamides, 656\u2013660 of polyesters, 653\u2013656 of polyethers, 661 of polyole\ufb01ns and polymers and conjugated  dienes, 644\u2013646  of polyoxides, 652 of polyoxidiazoles, 659\u2013660 of polyquinoxaline, 659\u2013660 of polystyrene and polystyrene-like polymers,  646\u2013647  of step-growth polymers, 652  Thermal polymerization, 106\u2013107, 112, 765 Thermodynamics  of anionic polymerization, 201 of cationic polymerization, 181\u2013182 of crystallization, 40\u201341 of elasticity, 25\u201327 of equilibrium polymerization, 240 of free-radical polymerization, 131\u2013132 of polymer solutions, 50\u201351 of ring opening polymerization, 318\u2013319 of step-growth polymerization, 524  Thermoplastic and thermoset acrylic resins, 376\u2013379 Thermoplastic elastomer, 366, 474 Thermoplastic polymer, de\ufb01nition of, 363 Thermosetting polymer, de\ufb01nition of, 6 Thermotropic liquid crystal, 45 Thikol rubber, Thixotropic, 29, 30 Threodiisotactic conformation, 207 Threodisyndiotactic conformation, Tight ion pair See Ion pair Tm See Crystalline melting point (Tm) Toluene diisocyanate (TDI), 469, 473, 639 Torlon See polyamide-imides Trammsdorff effect, 89 Transanular polymerization, 92, 175 Transfer See Chain transfer Transport polymerization, 461 Tritactic conformation, 11 Trogamid T, 440 Trypsin, 553 Two electron transposition initiation  reactions, 155\u2013156  Tybrene See ABS resins  U Ultrapek See Poly(ether ketone)s Ultrathene See Ethylene-vinyl acetate copolymers Universal calibration method, 58 Unsaturated polyesters, 412, 424\u2013425, 578, 589 Uracil, 559, 737  \fIndex  801  Urea-formaldehyde resins, 492\u2013493 Uscolite See ABS resins  V Viscoelasticity, 28, 34 Viscose rayon, 540 Viscosity average molecular weight, 29, 53 Vulcanization of elastomers, 614\u2013616  X Xanthate process, 540 Xylan, 537, 538  Z Zero-order Markov model, Zielger-Natta catalysts  heterogeneous, 202\u2013207 homogeneous, 207\u2013209  W Weight average molecular weight, 30, 52, 53,  56, 218, 338, 408  Zimm plot, 56 Zwitterion polymerization See Spontaneous  zwitterion polymerization"
